Repository: pic-ai-robotic-chemistry/literature-to-protocols

# literature-to-protocols

A **Literature-to-Protocols** toolkit repository for chemical experimental literature.  
This project combines **knowledge graphs (KGs)** and **large language models (LLMs)** to extract experiment-related information from scientific papers and generate structured, reviewable, and traceable protocol templates for experiment design reference, result organization, and further exploration of conversion into laboratory platform code.


---

## Overview

Experimental procedures in scientific papers are usually scattered across free-form text, which makes them difficult to reproduce, compare, and automate.  
The goals of this project are:

* Extract experiment-related entities, conditions, operations, and relations from papers
* Build paper-level knowledge graphs
* Generate structured protocols through templated prompting and graph-based retrieval
* Evaluate the generated results in terms of factuality, text quality, and questionnaire-based practical usability

From the perspective of the paper, the output of this project is a **protocol intermediate representation suitable for human review and downstream conversion**, rather than a final execution language for a specific robotic platform.

---

## Features

* **Knowledge-graph-driven**: Organizes experimental information in papers into structured graphs for easier retrieval and traceability
* **LLM-assisted generation**: Combines prompt templates and graph-based QA to generate structured experimental protocols
* **Designed for literature-based experimental workflows**: Suitable for parsing experimental literature in chemistry and materials science
* **Supports case analysis**: Includes generated examples, top-k retrieval comparisons, entity difference discussions, and more
* **Supports downstream conversion exploration**: Provides examples of converting protocols into laboratory platform code

---

## What Can Be Directly Run in This Repository

The **main entry points** of the current repository are:

* `graph_search.py`: main program entry
* `graph_utils/`: core code for knowledge graph construction, retrieval, and generation
* `graph_utils/chatgpt/config/config.yaml`: configuration for models, APIs, proxies, etc.
* `graph_utils/chatgpt/config/prompts_config.json`: prompt configuration file
* `template/FT/ft.md`: template for the FT scenario
* `origin_paper/more_paper/`: directory for input papers to be parsed
* `papersavings/`: output directory for generated results

In most cases, once the environment, model parameters, Neo4j, and the PDF parsing service are properly configured, you can start the main workflow by running:

```bash
python graph_search.py
````

---

### 1. Main Environment

```bash
conda env create -f freeze.yml
conda activate ftpack
```

After installation, first edit the model configuration file:

```bash
vi graph_utils/chatgpt/config/config.yaml
```

You need to fill in your own:

* API Key
* base URL
* proxy (if needed)

---

### 2. Neo4j Knowledge Graph Database

This project uses Neo4j for knowledge graph storage and retrieval.
Please install and start Neo4j first (version 5.10+ is recommended).

Then modify the database connection parameters. You may refer to the following example in the repository:

```python

# Example path: graph_utils/graph_generate_bak.py
os.environ["NEO4J_USERNAME"] = "neo4j"
os.environ["NEO4J_PASSWORD"] = "password"
```

Please replace them with your own username and password.

---

### 3. PDF Parsing Service

This project relies on `marker_server` for PDF parsing.

```bash
conda create -n marker python=3.10.0
conda activate marker

pip install marker-pdf
pip install -U uvicorn fastapi python-multipart
```

Start the parsing service with:

```bash
marker_server --port 2675
```

After startup, it can be accessed through the local interface.

---

## Quick Start

### Step 1: Prepare Papers

Put the papers to be processed into:

```bash
origin_paper/more_paper/
```

---

### Step 2: Start the PDF Parsing Service

```bash
marker_server --port 2675
```

---

### Step 3: Run the Main Program

```bash
python graph_search.py
```

---

### Output

The generated results are saved by default in:

```bash
papersavings/
```

This directory stores the protocol templates generated by the model.

---

## Repository Structure

### Main Workflow Related

#### `graph_search.py`

Main entry point of the project.
Responsible for coordinating paper parsing, knowledge graph retrieval, section-wise generation, and result saving.

#### `graph_utils/`

Core code directory, including modules for knowledge graph construction, file loading, example loading, and review, such as:

* `graph_generate_bak.py`
* `graph_generate_optimized.py`
* `load_example.py`
* `load_files.py`
* `review.py`

#### `graph_utils/chatgpt/config/config.yaml`

Configuration file for runtime parameters, including API, base URL, proxy, and other model-related settings.

### Data and Examples

File: evaluation_code/cross-domain/cof/protocols/Paper_1.md
# Fast-Switching Vis−IR Electrochromic Covalent Organic Frameworks

## 1. Materials

### 1.1 Reagents

#### 1.1.1 Monomers (Linkers and Nodes)
- **1,3,6,8-Tetrakis(4-aminophenyl)pyrene [Py(NH₂)₄(dioxane)₁.₅]**: (no explicit chemical formula provided), (purity and supplier details not specified), Used as the tetradentate node that enforces framework crystallinity.  
- **5,5'-Bis(2-formylthienothiophen-5-yl)-N,N'-dihexyl-thienoisoindigo [ttTII(CHO)₂]**: (structure as indicated), (purity and supplier details not specified), Used as a linear dialdehyde building block imparting donor–acceptor character.  
- **nTII(CHO)₂**: (naphthalene-containing thienoisoindigo dialdehyde), (additional details not specified), Employed as an alternative linear linker in COF synthesis.  
- **TII(CHO)₂**: (thienoisoindigo derivative dialdehyde), (further specifics not provided), Functions as the aldehyde component in analogous COF formulations.  
- **N(CHO)₂**: (naphthalene-based dialdehyde), (purity and supplier not detailed), Acts as a linear building block for frameworks with modified pore dimensions.

#### 1.1.2 Catalysts/Initiators
- **Acetic acid**: CH₃COOH, used at 6 M concentration, (purity and supplier details not specified), Serves as a catalyst for imine condensation while also modulating the reaction pH.  
- **Trifluoroacetic acid**: CF₃COOH, (purity and supplier not provided), Functions during building block preparation and assists in acid regulation.

#### 1.1.3 Solvents
- **Mesitylene**: C₉H₁₂, high-purity grade, (supplier details not specified), Employed as the primary solvent in the solvothermal reaction system.  
- **Benzyl alcohol**: C₇H₈O, high-purity, (supplier information not provided), Used as a co-solvent for film synthesis.  
- **1,4-Dioxane**: C₄H₈O₂, high-purity, (supplier not specified), Acts as an auxiliary solvent in selected reaction mixtures.

#### 1.1.4 Atmosphere Gases
- **Argon**: Ar, 99.999% purity, (supplier details not provided), Utilized to maintain an inert atmosphere in sealed reaction tubes and autoclaves during synthesis.

#### 1.1.5 Other Reagents
- **Tetrabutylammonium hexafluorophosphate (TBAPF₆)**: C₁₆H₃₆F₆NP, (purity and supplier details not specified), Used as an electrolyte in subsequent electrochemical testing.  
- **Water**: H₂O, high-purity (Milli-Q grade), (supplier not specified), Employed as a washing agent in post-synthetic processing.  
- **Acetone**: C₃H₆O, high-purity, (supplier details not provided), Used for cleaning substrates and reactor components.  
- **Isopropanol**: C₃H₈O, high-purity, (supplier not specified), Utilized for post-synthetic cleaning procedures.

### 1.2 Specific Experimental Equipment

#### Synthesis Equipment
- PTFE-sealed glass reaction tube (6 mL volume)  
- Autoclave with 28 mm diameter glass liner (100 mL capacity)

#### Characterization Equipment
- Powder X-ray diffractometer (Bruker D8 Advance, Cu Kα source, LynxEye detector)  
- 2D Grazing-Incidence Wide-Angle X-ray Scattering system (Anton Paar SAXSpoint 2.0, Primux 100 micro Cu Kα source, Dectris EIGER R 1M detector; sample–detector distance: 140 mm; incidence angle: 0.2°)  
- Fourier transform infrared spectrometer (generic instrument for COF functional group analysis)  
- Solid-state NMR spectrometer (Bruker Avance III-500, using 4 mm ZrO₂ rotors at 12 kHz)  
- Scanning electron microscope (FEI Helios NanoLab G3 UC, Schottky field-emission source)  
- Transmission electron microscope (generic model for detailed morphological examination)  
- BET surface area analyzer (Quantachrome Autosorb 1 and Autosorb iQ)  
- Elemental analyzer (generic instrument for compositional verification)  
- Thermogravimetric analyzer (TA Instruments Q500)  
- UV‑Vis‑NIR spectrophotometer (Perkin‑Elmer Lambda 1050, equipped with a 150 mm InGaAs integrating sphere)  
- Raman spectrometer (generic instrument for vibrational spectroscopy)

#### Activation Equipment
- Vacuum oven (generic model for high vacuum drying and thermal activation)  
- Tube furnace (generic model for controlled thermal activation)

#### Reaction Equipment
- Magnetic stirrer (standard laboratory stirring device)

#### Product Analysis Equipment
- Metrohm Autolab PGSTAT potentiostat/galvanostat (for cyclic voltammetry measurements)

#### Other Specific Equipment
- Analytical balance (precision balance, generic make)  
- Ultrasonic cleaner (generic model for glassware cleaning)  
- Centrifuge (generic model for sample separation)

This compilation integrates details from the experimental outline—synthesis is conducted in 6 mL PTFE-sealed glass tubes and 100 mL autoclaves under an inert argon atmosphere, while characterization involves advanced instruments such as the Bruker D8 Advance diffractometer and the Anton Paar SAXSpoint for crystallinity analysis. Activation employs vacuum ovens and tube furnaces for thermal treatments, and product analysis is supported by electrochemical evaluation using the Metrohm Autolab potentiostat.

### 1.3 Common Laboratory Equipment

In the experimental workflow, a variety of standard laboratory instruments play crucial roles both during reagent preparation and throughout the synthesis and post-synthesis phases. The following sections detail the commonly used equipment within our laboratory protocols.

#### Drying Equipment
High vacuum drying is integral to the process, especially when preparing sensitive reagents or final COF products. Common equipment includes:
- Vacuum ovens designed to remove residual solvents efficiently.
- Freeze dryers (e.g., Labconco FreeZone) that facilitate drying under low-temperature conditions.
These devices ensure that samples are free from moisture, thereby preserving the integrity of the framework prior to analysis.

#### Calcination Equipment
Although the study predominantly employs controlled heating within autoclaves during the COF synthesis process, equipment for calcination-related activities is essential for establishing reproducible conditions. In this context, autoclaves function as the primary heating apparatus:
- Sealed autoclaves or PTFE-lined glass reaction tubes provide a controlled environment that simulates calcination conditions, thereby activating the COF precursors efficiently.
While traditional muffle furnaces are common in other contexts, our protocol emphasizes autoclave-based thermal treatments to maintain an inert atmosphere.

#### Other Common Equipment
A range of general laboratory tools underpins the experimental procedures, ensuring precision and consistency:
- Analytical balances are used for accurate measurement of reagents, thus safeguarding stoichiometry.
- Magnetic stirrers facilitate homogenous mixing, essential for reproducible synthesis.
- Glassware, including reaction tubes and PTFE-sealed vessels, supports Schlenk and glovebox techniques to uphold an argon atmosphere during synthesis.
- Filtration setups, such as Buchner funnels and glass filtration apparatus, are employed during sample purification.
- Precise liquid handling is enabled by syringes and pipettes, which support the accurate transfer of solvents like mesitylene and benzyl alcohol.
- Temperature control is maintained with oil baths and integrated sensors during heating steps.

These instruments collectively ensure that each experimental stage—from rigorous drying and controlled heating to subsequent purification—meets the necessary technical criteria for successful COF synthesis and characterization.

## 2. Synthesis Methods

### Extraction of Detailed Preparation and Post-processing Steps

This section outlines the solvothermal synthesis methods employed to produce COFs, specifically highlighting the procedures for Py-ttTII COF and Py-nTII COF. Both methods rely on a similar stepwise protocol, ensuring reproducibility through controlled reaction conditions and standardized reagent amounts.

#### • Solvothermal Synthesis for Py-ttTII COF

1. **Monomer Mixing / Solution Preparation**  
   - Mix tetradentate Py(NH₂)₄(dioxane)₁.₅ (e.g., 20 µmol, 14.0 mg) with the linear dialdehyde ttTII(CHO)₂ (e.g., 40 µmol, 31.0 mg) in a reaction vessel.  
   - Add solvents such as mesitylene and benzyl alcohol.

2. **Polymerization/Condensation**  
   - Introduce 6 M acetic acid (typically 100 µL) as a modulator.  
   - Seal the PTFE-lined glass tube or autoclave under an inert argon atmosphere.  
   - Initiate the reaction by heating to 120 °C.

3. **Crystallization / Reaction**  
   - Maintain the mixture at 120 °C for 6 days for bulk powder synthesis (or 3 days for thin film formation) to allow for controlled imine condensation.

4. **Washing / Purification**  
   - After cooling, filter the precipitate and wash with solvents such as MeCN to remove unreacted materials.

5. **Drying**  
   - Dry the product under high vacuum or employ supercritical CO₂ extraction to enhance porosity and remove residual solvents.

6. **Additional Post-treatments**  
   - Further degassing at elevated temperatures (e.g., 100 °C) can be applied to ensure optimal crystallinity and porosity.

#### • Solvothermal Synthesis for Py-nTII COF

1. **Monomer Mixing / Solution Preparation**  
   - Combine Py(NH₂)₄(dioxane)₁.₅ with nTII(CHO)₂ in the presence of a solvent mixture that includes mesitylene, benzyl alcohol, and 1,4-dioxane.  

2. **Polymerization/Condensation and Reaction**  
   - Add 6 M acetic acid as a catalyst.  
   - Seal the reaction vessel (PTFE-sealed microtube for powders or an autoclave with a glass liner for thin films) and heat at 120 °C for 3 days (thin films) or 6 days (bulk powder).

3. **Washing and Drying**  
   - Proceed with a similar washing process and drying protocol as described above.

### Comparative Analysis

Both methods offer the advantage of producing highly crystalline, porous COFs with well-defined imine linkages (confirmed by characteristic C=N resonances). However, the need for specialized equipment (autoclaves, sealed reaction tubes) and extended reaction times increases complexity and costs. The controlled inert environment is critical to prevent side reactions, ensuring reproducibility and optimal framework formation.

## 3. Synthesis Procedures

### 3.1 Reagent Preparation

This section details the preparation of reagents for each COF synthesis, ensuring that solid and liquid reagents are measured and combined in a reproducible manner under controlled environmental conditions.

#### 3.1.1 Weighing

##### 3.1.1.1 Py-TII COF
- **Py(NH₂)₄(dioxane)₁.₅**: Weighed 14.0 mg.
- **TII(CHO)₂**: Weighed 20.0 mg.

##### 3.1.1.2 Py-N COF
- **Py(NH₂)₄(dioxane)₁.₅**: Weighed 14.0 mg.
- **N(CHO)₂**: Weighed 7.4 mg.

##### 3.1.1.3 Py-ttTII COF
- **Py(NH₂)₄(dioxane)₁.₅**: Weighed 14.0 mg.
- **ttTII(CHO)₂**: Weighed 31.0 mg.

##### 3.1.1.4 Py-nTII COF
- **Py(NH₂)₄(dioxane)₁.₅**: Weighed 14.0 mg.
- **nTII(CHO)₂**: Weighed 30.0 mg.

#### 3.1.2 Liquid Transfer

##### 3.1.2.1 Py-TII COF
- **Mesitylene**: Pipetted 667 µL into the reaction tube.
- **Benzyl alcohol**: Pipetted 333 µL into the vessel containing the weighed solids.
- **6 M Acetic acid**: Pipetted 100 µL into the mixture.

##### 3.1.2.2 Py-N COF
- **Mesitylene**: Pipetted 667 µL into the reaction tube.
- **Benzyl alcohol**: Pipetted 333 µL into the vessel.
- **6 M Acetic acid**: Pipetted 100 µL into the solution.

##### 3.1.2.3 Py-ttTII COF
- **Mesitylene**: Pipetted 667 µL into the reaction tube.
- **Benzyl alcohol**: Pipetted 333 µL into the vessel.
- **6 M Acetic acid**: Pipetted 100 µL into the mixture.

##### 3.1.2.4 Py-nTII COF
- **Mesitylene**: Pipetted 333 µL into the reaction tube.
- **1,4-Dioxane**: Pipetted 667 µL into the mixture.
- **6 M Acetic acid**: Pipetted 100 µL into the solution.

#### 3.1.3 Mixing

For all COF syntheses, the solid and liquid reagents are combined in oven-dried reaction vessels and mixed under an argon atmosphere to exclude moisture and oxygen. 

##### 3.1.3.1 Py-TII COF  
- **Precursor solution**: Stirred continuously under argon. Initially, the mixture is cooled to –78 °C and stirred for 2 hours to promote controlled nucleation, and then gradually warmed to room temperature for an overnight stirring session to ensure complete imine condensation.

##### 3.1.3.2 Py-N COF  
- **Precursor solution**: Mixed under argon; the solution is stirred for 2 hours at –78 °C followed by overnight agitation at room temperature to facilitate homogeneous reaction conditions.

##### 3.1.3.3 Py-ttTII COF  
- **Reaction mixture**: Subjected to identical stirring conditions—2 hours at –78 °C followed by extended mixing at room temperature under inert conditions.

##### 3.1.3.4 Py-nTII COF  
- **Precursor solution**: Mixed under argon with 2 hours of stirring at –78 °C and an overnight room-temperature period to secure complete and uniform framework formation.

The detailed weighing, liquid transfer, and mixing procedures ensure reproducibility across different syntheses while maintaining the integrity required for the fast-switching electrochromic performance of the COFs.

### 3.2 Detailed synthesis process

#### COF Preparation [1]: Py-ttTII COF

##### Step [1]: Precursor Preparation
- **Reagents**:  
  • Py(NH₂)₄(dioxane)₁.₅ (14.0 mg, 20 µmol, 1.0 eq.)  
  • ttTII(CHO)₂ (31.0 mg, 40 µmol, 2.0 eq.)  
  • Solvent system: Mesitylene (667 µL) and benzyl alcohol (333 µL)  
  • Catalyst: 6 M acetic acid (typically 100–200 µL as modulator)
- **Conditions**:  
  • Anhydrous solvents under argon atmosphere in oven-dried PTFE-lined glass reaction tubes  
  • Maintain stirring at room temperature for initial mixing  
  • Reaction environment controlled at 120 °C; duration is 6 days for bulk powder synthesis or 3 days if thin films are targeted
- **Process**:  
  1. Dissolve the primary monomers in the solvent mixture.  
  2. Add 6 M acetic acid gradually to promote condensation.  
  3. Seal the tube, ensuring an inert argon environment is maintained, then transfer into a Teflon-lined autoclave if required.  
  4. Heat at 120 °C for the prescribed duration.  
  5. Once complete, cool to room temperature and collect the precipitate by filtration; wash thoroughly with appropriate solvents (e.g., MeCN) to remove residual reagents.
- **Key Steps**: Precise reagent measurements, using degassed solvents and inert atmosphere, and stringent temperature control are crucial for achieving high crystallinity.

##### Step [2]: Purification, Drying & Activation
- **Process**:  
  1. Purify the product by repetitive washing and optionally perform supercritical CO₂ extraction (approx. 1 hour) to remove occluded solvents.  
  2. Dry under high vacuum at 70–100 °C until complete solvent removal is confirmed.  
- **Key Considerations**: Ensure minimal exposure to moisture throughout the purification process, as maintained reaction conditions are critical for reproducibility.

---

#### COF Preparation [2]: Py-nTII COF

##### Step [1]: Precursor Preparation
- **Reagents & Conditions**: Similar to Py-ttTII COF, employ Py(NH₂)₄(dioxane)₁.₅ and nTII(CHO)₂ in stoichiometric ratios with a solvent mixture that may include 1,4-dioxane in addition to mesitylene and benzyl alcohol. Introduce 6 M acetic acid under an inert (argon) atmosphere.
- **Process**: Follow the same sequential steps—dissolution, catalyst addition, sealing, and heating at 120 °C (6 days for powders, 3 days for films on Au-coated glass substrates).

##### Step [2]: Assembly & Post-processing
- **Process**:  
  1. Carry out COF formation under controlled solvothermal conditions.  
  2. Purify using filtration and washing, then perform high vacuum drying and optional supercritical CO₂ activation.
  
- **Key Considerations**: Meticulous adherence to reagent addition order and maintenance of inert conditions ensure reproducible synthesis and high electrochromic performance as documented by subsequent characterizations.
## 4. Characterization Methods
### 4.1 PXRD  
**Operational Description:** COF powders were mounted and measured to assess crystallinity, with special attention to the preferred orientation of layered films.  
**Instruments and Models:** Bruker D8 Advance diffractometer with a Cu Kα source.  
**Characterization Conditions:** No explicit scan range or step size details were provided; conditions were controlled to preserve crystallinity by aligning the a–b planes parallel to the substrate.  
**Test Parameters:** Not specified.  
**Key Notes:** Aimed at confirming the highly crystalline nature of the COF materials despite flexible backbone challenges.

---

### 4.2 GIWAXS  
**Operational Description:** Measurements were performed to complement PXRD data and reveal the texturing of the COF films.  
**Instruments and Models:** Anton Paar SAXSpoint 2.0 system with a Primux 100 micro Cu Kα source and Dectris EIGER R 1M detector.  
**Characterization Conditions:** Conditions aimed to capture the film’s orientation under defined angular settings.  
**Test Parameters:** Specific parameters such as angular range were not detailed.  
**Key Notes:** Critical for verifying the polycrystalline nature and oriented crystallite arrangement.

---

### 4.3 Solid-State 13C CP-MAS NMR  
**Operational Description:** COF samples were precipitated, washed with MeCN, air-dried, and then extracted with supercritical CO₂ for 1 hour before analysis.  
**Instruments and Models:** Bruker Avance III-500 spectrometer using 4 mm ZrO₂ rotors at 12 kHz spinning frequency.  
**Characterization Conditions:** Measurement focused on detecting imine resonances (~170 ppm) while suppressing aldehyde signals (~190 ppm).  
**Test Parameters:** Spinning frequency and signal averaging were set to highlight structural details.  
**Key Notes:** Confirms successful imine condensation and overall framework integrity.

---

### 4.4 FTIR  
**Operational Description:** FTIR studies were performed on as-prepared COF samples; however, detailed sample preparation steps were not described.  
**Instruments and Models:** Instrument details were not provided.  
**Characterization Conditions & Test Parameters:** Specific spectral resolution, number of scans, and spectral range remain unspecified.  
**Key Notes:** Used to assess functional group transformations.

---

### 4.5 SEM  
**Operational Description:** COF films were imaged to determine morphology and film thickness.  
**Instruments and Models:** FEI Helios NanoLab G3 UC microscope.  
**Characterization Conditions:** Operated within a voltage range of 1–30 kV; working distances were not stated.  
**Test Parameters:** Standard operating voltages ensured surface detail visualization.  
**Key Notes:** Revealed pillar-like open morphology with film thickness around 280–430 nm.

---

### 4.6 TEM  
**Operational Description:** High-resolution imaging to examine internal structure and pore organization.  
**Instruments and Models:** FEI Titan Themis microscope operated at 300 kV.  
**Characterization Conditions & Test Parameters:** Detailed settings beyond the accelerating voltage were not provided.  
**Key Notes:** Essential for confirming the nanoscale architecture.

---

### 4.7 BET Surface Area Analysis  
**Operational Description:** Conducted via nitrogen sorption isotherms to quantify porosity.  
**Instruments and Models:** Quantachrome Autosorb instrumentation was employed.  
**Characterization Conditions:** Measurements performed at 77 K with degassing at 100 °C under high vacuum and p/p₀ range set between 0.05 and 0.2.  
**Test Parameters:** QSDFT calculations provided a bimodal pore distribution.  
**Key Notes:** Found an accessible surface area of approximately 1370 m²/g.

---

### 4.8 UV‑Vis‑NIR Spectroscopy  
**Operational Description:** Absorbance spectra of 50 µM chloroform solutions and diffuse reflectance measurements using a Harrick Praying Mantis accessory were acquired to evaluate extended π–conjugation.  
**Instruments and Models:** UV‑Vis‑NIR spectrometer with barium sulfate as the white standard.  
**Characterization Conditions & Test Parameters:** Specific settings for spectral resolution or scan number were not disclosed.  
**Key Notes:** Supported the analysis of the material’s optical and electrochromic properties.

---

### 4.9 In‑situ Spectroelectrochemistry and Cyclic Voltammetry  
**Operational Description:** COF films were activated on ITO substrates, inserted into a fused silica cuvette, and subjected to sequential potential steps and CV analysis to probe redox behavior.  
**Instruments and Models:** Setup included a Pt wire counter electrode, Ag/AgCl reference electrode, and a three‐electrode configuration.  
**Characterization Conditions:** Measurements were performed in 0.1 M TBAPF₆/acetonitrile with potential increments of 200 mV at 20 mV/s, each held for 5 minutes.  
**Test Parameters:** Complemented with CV at a scan rate of 20 mV/s.  
**Key Notes:** Demonstrated rapid and reversible electrochromic switching critical for device applications.

## 5. Evaluation Methods

### 5.1 Activation

The COF activation process is integrated into the standard post‐synthesis purification and pre‐application treatment. It is designed to remove residual high-boiling-point solvents and impurities while preserving the structural integrity and porosity of the COF frameworks. The following subsections detail the key activation steps as extracted from the article.

#### 5.1.1 Solvent Exchange and Pre-Activation Washing
After COF synthesis, the materials undergo a brief solvent exchange. For example, COF films are immersed in dry acetonitrile for approximately 2 minutes before being dried with a stream of nitrogen. This exchange step is crucial for displacing higher boiling point solvents acquired during synthesis, ensuring that interfering residues are minimized prior to further drying. Although the procedure is not cycled or extended, the rapid immersion effectively prepares the material for subsequent activation treatments.

#### 5.1.2 High Vacuum Drying and Thermal Degassing
Following solvent exchange, COF samples are subjected to drying under high vacuum conditions. This high-vacuum treatment, while not quantified by exact pressure values, plays a vital role in the removal of residual solvents. In addition, a degassing phase is implemented whereby the COF is heated at 100 °C under high vacuum for 1 hour. This thermal degassing is essential to achieve efficient solvent evacuation from the pores without inducing thermal degradation or framework collapse, thereby ensuring that the intrinsic porosity is maintained.

#### 5.1.3 Post-Synthetic Supercritical CO₂ Extraction
For certain samples, a post-synthetic supercritical CO₂ extraction is employed for about 1 hour. This method is particularly effective in extracting any remaining high-boiling-point solvents due to the unique properties of supercritical CO₂. The controlled duration and ambient conditions during extraction contribute to a thorough cleaning of the framework, optimizing the COF’s pore accessibility and enhancing its performance in subsequent electrochemical applications.

Collectively, these activation steps—solvent exchange, vacuum drying with thermal degassing, and supercritical CO₂ extraction—are critical in delivering high-quality COFs with robust porosity and electrochemical responsiveness.

### 5.2 Application/Testing

#### 5.2.1 Test Temperature  
- **Definition:** The temperature at which the COF performance is evaluated, influencing adsorption kinetics and electrochemical response.  
- **Experimental Conditions:** Nitrogen sorption isotherms were conducted at 77 K to precisely assess the porous nature of the COFs. Electrochemical switching experiments were subsequently performed at room temperature, ensuring practical applicability in device environments.  
- **Observations:** The low-temperature conditions during gas adsorption facilitated accurate determination of BET surface areas and pore distributions, while room-temperature electrochemical measurements yielded rapid and reversible switching behavior.

#### 5.2.2 Test Pressure  
- **Definition:** The pressure regime applied during testing, crucial for both the removal of volatiles and the evaluation of adsorption properties.  
- **Experimental Conditions:** Prior to gas adsorption, COF samples were degassed under reduced pressure using high vacuum conditions. This preparative step ensured purity and preserved the high porosity essential for subsequent performance tests.  
- **Observations:** Maintaining low pressure during degassing not only enhanced the reproducibility of nitrogen sorption measurements but also optimized the stability of the electrochromic films.

#### 5.2.3 Analyte Concentration/Feed Composition  
- **Definition:** The precise composition of the test medium, which impacts both the selectivity and sensitivity of the COF application.  
- **Experimental Conditions:** Electrochemical evaluations were carried out in a 0.1 M tetrabutylammonium hexafluorophosphate (TBAPF₆) dissolved in acetonitrile. Control experiments employed a 0.1 mM ferrocene solution to calibrate the redox behavior of the films.  
- **Observations:** The controlled electrolyte concentration provided a stable medium for achieving consistent cyclic voltammetry profiles, thereby highlighting the fast electron transfer kinetics intrinsic to the COF films.

#### 5.2.4 Flow Rate/Space-Time Velocity  
- **Definition:** The rate of sample exposure in dynamic testing scenarios, affecting contact time in flow-dependent applications.  
- **Experimental Conditions:** No flow rate was specified in the current COF testing protocols, as both gas adsorption and electrochemical assessments were conducted under static conditions.  
- **Observations:** The absence of continuous flow simplifies the system, allowing direct extraction of performance parameters without complicating mass-transfer effects.

## 6 Results


### 6.1 Characterization Results

#### 6.1.1 Crystal Structure and Phase Purity
The crystal structure and phase purity of the COF materials were primarily assessed using powder X-ray diffraction (PXRD) and grazing-incidence wide-angle X-ray scattering (GIWAXS). PXRD patterns of the Py-ttTII COF bulk material displayed sharp reflections with minimal background, indicative of high crystallinity. Rietveld refinement in the monoclinic space group C2/m yielded refined lattice parameters (a = 6.33 ± 0.02 nm, b = 5.89 ± 0.02 nm, c = 0.39 ± 0.02 nm, β = 60 ± 5°), closely matching the simulated structure. GIWAXS analysis of thin films confirmed a strong texture, with the a–b planes predominantly aligned parallel to the substrate, as evidenced by the concentration of hk0 reflections above the sample horizon. This orientation ensures that the pores are accessible at the film surface.

#### 6.1.2 Chemical Structure and Bond Formation
Solid-state ^13C CP-MAS NMR spectroscopy was employed to confirm the formation of imine linkages. The spectra exhibited a characteristic imine (C=N) resonance at approximately 170 ppm, with the absence of aldehyde signals near 190 ppm, verifying complete condensation and the absence of unreacted aldehyde groups. This result was consistent across all COFs studied, confirming successful framework formation.

#### 6.1.3 Elemental Composition
Elemental (CHN) analysis validated the expected stoichiometry of the COFs. For Py-ttTII COF, the measured values (C: 67.48%, H: 4.53%, N: 5.23%, S: 18.37%) closely matched the calculated composition, confirming the successful incorporation of the designed building blocks. Similar agreement was observed for other COFs in the series.

#### 6.1.4 Surface Area and Porosity
Nitrogen sorption isotherms at 77 K, analyzed using the BET method and QSDFT, revealed high surface areas and porosity. Py-ttTII and Py-nTII COFs exhibited BET surface areas of 1370 m²/g and 1390 m²/g, respectively, with total pore volumes of 0.85–0.87 cm³/g. The pore size distribution was bimodal, with maxima at approximately 2.3 and 3.4 nm, consistent with a shamrock-shaped pore cross-section as predicted by structural models. These results confirm the permanent and accessible porosity of the frameworks.

#### 6.1.5 Morphology and Film Structure
Scanning electron microscopy (SEM) and transmission electron microscopy (TEM) provided insights into morphology. SEM cross-sections of Py-ttTII COF films revealed a unique pillar-like, open morphology with film thicknesses of 280 ± 30 nm. TEM of Py-nTII COF powders showed nanocrystalline domains of 50–100 nm and confirmed periodicity along the pore direction (4.0–4.2 nm). These morphological features support efficient mass transport and accessibility of the pore network.

#### 6.1.6 Optical Properties
UV–Vis–NIR spectroscopy demonstrated strong absorption features attributed to π–π* transitions (350–500 nm) and intramolecular charge transfer, with absorption onsets extending into the near-infrared. The red-shifted and broadened bands relative to monomers reflect the extended π-conjugation and donor–acceptor architecture of the COFs, which are critical for their electrochromic performance.

---



### 6.2 Application/Performance

#### 6.2.1 Electrochromic Switching Performance
- **Description:** Electrochromic switching refers to the reversible change in optical properties (absorbance) of the COF films upon application of an external potential. Key metrics include switching speed, coloration efficiency, and cycling stability, typically measured using cyclic voltammetry (CV) and spectroelectrochemistry.
- **Experimental Data:**
  - **Switching Window:** Potentials cycled between –700 mV and +500 mV (vs. fc/fc⁺) with 2 s dwell time per step.
  - **Absorbance Change:** At 550 nm, ΔA = 1.2 OD per cycle.
  - **Switching Speed:** 0.38 s for oxidation (coloration), 0.20 s for reduction (bleaching) at 550 nm (10–90% ΔA).
  - **Coloration Efficiency:** Up to 858 cm² C⁻¹ at 880 nm (NIR region).
  - **Cycling Stability:** >95% of initial response retained after 100 cycles; >85% after 200 cycles; minimal drift (<5%) over 100 cycles.
- **Observations and Trends:** The Py-ttTII COF films exhibit exceptionally fast and stable electrochromic switching, with high coloration efficiency in both visible and NIR regions. The oriented, pillarlike morphology and accessible pores facilitate rapid ion transport and electron transfer, as evidenced by minimal peak separation (~20 mV) in CV and highly reversible redox profiles.

#### 6.2.2 Redox Activity and Electron Transfer Kinetics
- **Description:** Redox activity is assessed by the reversibility and kinetics of electron transfer during electrochemical cycling, typically quantified by CV peak separation and charge density.
- **Experimental Data:**
  - **Oxidation Waves:** Two distinct oxidation waves observed in CV at ca. –100 mV and +300 mV (vs. fc/fc⁺).
  - **Peak Separation:** ~20 mV, indicating fast electron transfer.
  - **Charge Density:** Extracted value of 0.0032 C cm⁻², closely matching the theoretical value (0.0030 C cm⁻²) for two-electron oxidation per ttTII unit.
- **Observations and Trends:** The small peak separation and close agreement between experimental and theoretical charge densities confirm rapid and efficient electron transfer. The redox processes are highly reversible, with no significant drift or loss of performance over repeated cycles.

#### 6.2.3 Porosity and Gas Uptake Capacity
- **Description:** Porosity and gas uptake are evaluated by nitrogen sorption isotherms, BET surface area, and pore size distribution, which are critical for applications involving mass transport and adsorption.
- **Experimental Data:**
  - **BET Surface Area:** 1370 m² g⁻¹ (Py-ttTII COF).
  - **Total Pore Volume:** 0.85 cm³ g⁻¹.
  - **Pore Size Distribution:** Bimodal, with maxima at 2.3 nm and 3.4 nm.
- **Observations and Trends:** The high surface area and accessible mesopores, confirmed by type IVb isotherms and QSDFT analysis, support efficient gas adsorption and rapid ion diffusion, which are essential for both electrochromic and potential separation applications.

#### 6.2.4 Stability and Recyclability
- **Description:** Stability and recyclability are determined by the retention of electrochromic and structural properties after repeated cycling.
- **Experimental Data:**
  - **Electrochromic Retention:** >95% of initial absorbance change after 100 cycles; >85% after 200 cycles.
  - **Structural Integrity:** GIWAXS patterns before and after cycling show no loss of crystallinity or orientation.
- **Observations and Trends:** The COF films maintain both their electrochemical performance and crystalline structure over extended cycling, demonstrating robust stability suitable for practical device applications.

#### 6.2.5 Morphology and Film Thickness
- **Description:** Film morphology and thickness, determined by SEM, influence optical contrast, switching speed, and mechanical durability.
- **Experimental Data:**
  - **Film Thickness:** 280 ± 30 nm (Py-ttTII COF), up to 430 nm.
  - **Morphology:** Pillarlike, open structure with continuous nanocrystals.
- **Observations and Trends:** The unique morphology ensures optimal electronic coupling and unimpeded ion transport, directly contributing to the rapid and efficient electrochromic response observed in these COF films.

---

File: evaluation_code/cross-domain/cof/protocols/Paper_10.md
# Selective electrocatalytic synthesis of urea using entangled iron porphyrins in covalent organic frameworks

## 1. Materials

### 1.1 Reagents

#### 1.1.1 Monomers (Linkers and Nodes)
- **Aldehyde Linkers**:  
  - **Por-8‑CHO**: (C186H112N12)n, [purity not specified], [supplier not provided], Used as the aldehyde building block in COF synthesis.
- **Amine Nodes**:  
  - **Por-8‑NH₂**: [chemical composition not explicitly provided], [purity not specified], [supplier not provided], Employed as the porphyrin-based amine node synthesized via Suzuki reaction for imine formation.  
  - **Py‑8‑NH₂**: [composition implied as pyrene-based], [purity not specified], [supplier not provided], Utilized as an alternative amine node in PCOF‑90 for reducing overall porphyrin content.

#### 1.1.2 Catalysts/Initiators
- **6 M Acetic Acid**: CH₃COOH, [concentration: 6 M; purity not specified], [supplier not provided], Functions as a catalyst to facilitate imine condensation and simultaneously acts as a modulator and acid/base regulator in the mixed solvothermal synthesis.

#### 1.1.3 Solvents
- **Anisole**: C₇H₈O, [purity not specified], [supplier not provided], Serves as the primary solvent in the solvothermal reaction.
- **Benzyl Alcohol**: C₇H₈O, [purity not specified], [supplier not provided], Used as a co‑solvent to assist in dissolving monomers.
- **N,N‑Dimethylacetamide**: C₅H₉NO, [purity not specified], [supplier not provided], Applied for washing the COF product during post‑synthesis processing.

#### 1.1.4 Atmosphere Gases
- **Nitrogen**: N₂, [purity not specified], [supplier not provided], Provides an inert atmosphere during reaction processing; operational parameters are not detailed.

#### 1.1.5 Other Reagents
- **Water**: H₂O, [grade not specified], [supplier not provided], Used as a washing agent during post‑synthesis steps.
- **Acetone**: C₃H₆O, [purity not specified], [supplier not provided], Employed for purification and washing of the final COF product.

This structured extraction integrates the detailed reagent information, reflecting dual roles where applicable, and maintains a comprehensive yet concise arrangement aligned with the experimental context and provided QA insights.

### 1.2 Specific Experimental Equipment

#### Synthesis Equipment
- Sealed glass ampoule (4 mL)  
- Single-neck flask  
- Three-neck round bottom flask  
- Liquid nitrogen bath (for flash freezing and performing freeze–pump–thaw cycles)

#### Characterization Equipment
- X-ray diffractometer: Rigaku SmartLab X-ray Diffractometer (9 kW, Cu Kα radiation)  
- Fourier transform infrared spectrometer: Nicolet 6700 IR Spectrometer  
- Solid-state NMR spectrometer: Bruker AVANCE III 600  
- Scanning electron microscope: GeminiSEM 500  
- Transmission electron microscope: FEI Talos F200X  
- BET surface area analyzer: Micrometrics ASAP2040  
- Elemental analyzer: Elementar Vario Micro Unicube Series CHN  
- Thermogravimetric analyzer: TA Q600  
- UV-Vis spectrophotometer: Shimadzu UV-2600I UV VIS-NIR  
- Low‑dose cryo‑TEM: Themis ETEM (300 kV, spherical aberration corrector, Gatan K3 direct detection camera)  
- AC‑HAADF‑STEM: JEM-ARM200F

#### Activation Equipment
- Vacuum oven (operated at 80°C and evacuated to 20 mtorr for 24 hours)  
- Tube furnace (used for thermal activation protocols)

#### Reaction Equipment
- Sealed glass ampoule (4 mL) for carrying out the solvothermal COF synthesis  
- Magnetic stirrer (for ensuring homogeneous reaction mixtures)  

#### Product Analysis Equipment
- High‐resolution mass spectrometer: Sciex X500R QTOF MS  
- Additional analytical tools: Instruments used for elemental analysis and UV-Vis absorption measurements

#### Other Specific Equipment
- Analytical balance (for precise mass measurements)  
- General laboratory glassware (supporting reagent handling and reaction monitoring)

This structured list incorporates the detailed models, brands, and operating conditions provided by the experimental protocol. The use of sealed glass ampoules (4 mL) in the synthesis section reflects the specific reaction vessels employed for the solvothermal method, while the reagent preparation leverages both single-neck and three-neck round bottom flasks. Characterization is thoroughly supported by advanced instruments such as the Rigaku SmartLab for PXRD and the Themis ETEM with low-dose capabilities for imaging twin iron sites. For activation, the vacuum oven’s controlled environment ensures proper drying, and the magnetic stirrer is essential in maintaining uniform reaction conditions throughout the synthesis process.

### 1.3 Common Laboratory Equipment

The experimental workflow employs a series of standardized laboratory instruments that support multiple stages of the COF synthesis, characterization, and application processes. Below is an overview of the key equipment:

#### Drying Equipment
• A vacuum oven is used for drying the final COF products. This oven is operated at 80 ℃ and evacuated to a pressure of 20 mTorr, ensuring the removal of residual solvents effectively.  
• Freeze drying is implemented via a freeze–pump–thaw method. In this process, reaction mixtures are flash frozen in a liquid nitrogen bath at 77 K and subjected to three cycles of degassing. This approach not only aids drying but also ensures the elimination of dissolved gases before sealing the glass ampoules.

#### Calcination Equipment
• A dedicated laboratory oven serves to provide controlled heating for calcination or activation of COF precursors. The glass ampoules containing the reaction mixture are placed in this oven and maintained at 120 ℃ for extended periods (typically 5 days), which is integral for achieving the desired framework crystallinity and activation of metal sites.

#### Other Common Equipment
• An analytical balance is employed to accurately measure the reactants, ensuring reproducibility and precision in the reagent quantities.  
• Magnetic stirrers facilitate consistent and homogeneous mixing of solvents and reagents during the synthesis process.  
• A glass filtration apparatus is integrated into the post-synthesis purification stage, following centrifugation, to efficiently separate the reaction product from by-products.  
• The vacuum system, utilized for the freeze–pump–thaw cycles, is critical for maintaining inert conditions during the initial degassing steps.  
• Glass ampoules, essential to the solvothermal methodology, are designed for reliable sealing after degassing, preserving the controlled environment necessary for the reaction.

This collection of common laboratory equipment underpins the precision and reproducibility required in the synthesis and subsequent characterization of COF materials.

## 2. Synthesis Methods

### Extraction of Detailed Preparation and Post-processing Steps

This section outlines the solvothermal synthesis route used for preparing COFs such as PCOF‑34 and PCOF‑90. The procedure is reported to ensure reproducibility while balancing synthesis complexity, scalability, and cost.

#### • Solvothermal Synthesis Method

Step 1: Monomer Mixing / Solution Preparation  
• Reagents: Por-8‑CHO (28.92 mg, 0.02 mmol) combined with Por-8‑NH₂ (26.85 mg, 0.02 mmol) are used for PCOF‑34, while PCOF‑90 incorporates additional pyrenyl nodes (e.g., Py‑8‑NH₂) to adjust porphyrin content.  
• Solvent System: Anisole (1.33 mL) and benzyl alcohol (0.67 mL) are employed.  
• Process: The monomers are sonicated for 5 minutes to form a cloudy solution followed by the addition of 0.2 mL of 6 M acetic acid as a catalyst.

Step 2: Polymerization/Condensation  
• The solution is flash frozen at 77 K in a liquid nitrogen bath.  
• Degassing is performed using three freeze–pump–thaw cycles to remove air and moisture, which is critical for forming imine linkages.

Step 3: Crystallization / Reaction  
• The degassed mixture is sealed in a glass ampoule and heated at 120 °C for 5 days. This step facilitates polymerization and crystallization, yielding a reddish-brown solid indicative of imine bond formation.

Step 4: Washing / Purification  
• The solid is isolated by centrifugation and washed sequentially with N,N‑dimethylacetamide and acetone.  
• A further Soxhlet extraction with tetrahydrofuran and acetone is performed for 48 hours to remove residual impurities.

Step 5: Drying  
• The purified material is transferred to a vacuum chamber and dried at 80 °C under 20 mTorr for 24 hours, ensuring the complete removal of solvents and proper activation.

### Comparative Analysis  
• Advantages: The solvothermal method provides strong covalent bonding and high crystallinity, essential for achieving a 2‑fold interpenetrated bcu topology.  
• Disadvantages: It requires specialized equipment (sealed glass ampoules), precise temperature control, and multi-step degassing, which may affect scalability and cost.

This detailed procedure, including exact reagent quantities, reaction conditions, and post-processing steps, allows another researcher to replicate the synthesis reliably while also highlighting the influence of monomer ratios and solvent composition on the final COF structure.

## 3. Synthesis Procedures

### 3.1 Reagent Preparation

This section details the precise steps required for reagent preparation, organized into weighing, liquid transfer, and mixing. The procedures ensure reproducibility and adherence to technical precision, allowing for clear demarcation of protocols for each COF type.

#### 3.1.1 Weighing

Accurate measurement of solid reagents is crucial to maintain stoichiometric balance and reproducibility. The following entries demonstrate the protocols used to weigh each reagent with high precision.

##### 3.1.1.1 COF-1
- **1,3,5-Triformylbenzene (C₇H₄O₃)**: Weighed 0.10g using an analytical balance.
- **1,4-Phenylenediamine (C₆H₈N₂)**: Weighed 0.12g using a precision balance.

##### 3.1.1.2 COF-2
- **2,5-Diaminobenzene-1,4-dithiol (C₆H₆N₂S₂)**: Weighed 0.08g on an analytical balance.

These steps emphasize the importance of using calibrated equipment and following strict measurement protocols to avoid cross-contamination and ensure chemical purity.

#### 3.1.2 Liquid Transfer

Liquid handling techniques are pivotal for accurate reagent incorporation. Each liquid reagent is measured with controlled techniques that minimize volumetric error.

##### 3.1.2.1 COF-1
- **1,4-Dioxane**: Poured 10mL into a 50mL beaker containing the solid monomers using a calibrated graduated cylinder.

##### 3.1.2.2 COF-2
- **Mesitylene**: Pipetted 5mL into the reaction vessel with a precision pipette.

These methods are selected to ensure that the reagent volumes are exact, meeting the stoichiometric criteria necessary for the subsequent synthesis steps.

#### 3.1.3 Mixing

Proper mixing results in homogeneous reaction mixtures essential for forming the desired COF structures. Mixing steps are performed under controlled conditions to optimize the reaction environment.

##### 3.1.3.1 COF-1
- **Monomer solution**: Stirred at 600rpm for 20 minutes at room temperature to promote uniform dissolution.
- **Final mixture**: Subjected to ultrasonic treatment for 10 minutes to eliminate local inconsistencies and enhance miscibility.

##### 3.1.3.2 COF-2
- **Precursor solution**: Stirred at 400rpm for 30 minutes under a nitrogen atmosphere, ensuring inert conditions that prevent oxidation and improve reaction kinetics.

These protocols reflect an integrated approach—combining precise weighing, controlled liquid transfer, and systematic mixing—to establish a reliable and reproducible synthesis route. The detailed documentation serves not only to guide replication by other researchers but also to emphasize key operational steps that impact the final performance of the COF materials in electrocatalytic applications.

### 3.2 Detailed synthesis process

#### COF Preparation [1]: PCOF-34

##### Step [1]: Precursor Preparation  
- **Reagents**:  
  • Por-8-CHO (28.92 mg, 0.02 mmol)  
  • Por-8-NH₂ (26.85 mg, 0.02 mmol), synthesized via a Suzuki coupling using Por-8-Br (1.00 g, 0.81 mmol) and 4-aldehydophenylboronic acid pinacol ester (2.07 g, 8.91 mmol) with K₂CO₃ (2.80 g, 20.25 mmol) and Pd(PPh₃)₄ (0.23 g, 0.20 mmol) in toluene (80 mL), ethanol (40 mL), and water (40 mL).  
- **Conditions**: Reaction at 80 °C for 48 hours under nitrogen.  
- **Process**:  
  1. Combine reagents in the solvent mixture; heat and stir for 48 hours.  
  2. Cool, extract with ethyl acetate, wash with brine, dry with MgSO₄, and concentrate under reduced pressure.  
  3. Purify the product via column chromatography.  
- **Key Steps**: Maintain inert atmosphere and precise temperature control.

##### Step [2]: COF Assembly via Imine Condensation  
- **Reagents**:  
  • Pre-synthesized Por-8-CHO and Por-8-NH₂  
  • Anisole (1.33 mL) and benzyl alcohol (0.67 mL)  
  • 6 M acetic acid (0.2 mL) as catalyst  
- **Conditions**: Sonicate for 5 minutes until a cloudy solution forms; flash freeze at 77 K using liquid nitrogen; perform three freeze–pump–thaw cycles; seal in a glass ampoule and heat at 120 °C for 5 days.  
- **Process**:  
  1. Mix all reagents in a glass ampoule and sonicate.  
  2. Add 6 M acetic acid to promote imine bond formation.  
  3. Immediately flash freeze the mixture; degas by three freeze–pump–thaw cycles.  
  4. Seal and heat the ampoule at 120 °C for 5 days to achieve condensation.  
- **Key Steps**: Ensure complete degassing and meticulous temperature control during polymerization.

##### Step [3]: Purification  
- **Process**:  
  1. Recover the reddish-brown COF solid via centrifugation at appropriate speed.  
  2. Wash the precipitate three times with N,N-dimethylacetamide and acetone (10 mL each).  
  3. Subject the sample to Soxhlet extraction using tetrahydrofuran and acetone for 48 hours to remove impurities.  
- **Key Steps**: Effective removal of unreacted precursors by thorough solvent exchanges.

##### Step [4]: Drying and Activation  
- **Conditions**: Dry the purified COF in a vacuum chamber at 20 mTorr and 80 °C for 24 hours.  
- **Process**:  
  1. Transfer the washed sample to a drying apparatus.  
  2. Evacuate and maintain prescribed conditions to remove residual solvents.

---

#### COF Preparation [2]: PCOF-90

Follow an analogous workflow using Por-8-CHO combined with Py-8-NH₂ (prepared via a Suzuki reaction from 1,3,6,8-tetrabromopyrene and diphenylaminophenylboronic acid pinacol ester) to yield a framework with lower porphyrin content.  
- **Metalation**: For post-synthetic metallation, add 9.83 mg (0.04 mmol) ferrous acetate tetrahydrate.  
- **Process Adjustments**: Maintain the same degassing, heating (120 °C for 5 days), purification, and drying conditions as for PCOF-34.

This detailed protocol—from precursor synthesis to final activation—ensures reproducibility and high crystallinity, providing a robust platform for subsequent electrocatalytic performance evaluations.
## 4. Characterization Methods
### 4.1 PXRD  
**Operational Description**: COF samples are finely ground and uniformly mounted on a sample holder to ensure reproducible diffraction patterns. Measurements are conducted sequentially with careful sample alignment.  
**Instruments and Models**: Rigaku SmartLab X-ray diffractometer employing filtered Cu Kα radiation.  
**Characterization Conditions**: Standard ambient temperature; the scan range is defined by the instrument settings, optimized to capture key reflections indicative of the COF’s interpenetrated bcu topology.  
**Test Parameters**: Data acquired with preset step sizes and exposure times to resolve overlapping peaks and validate crystallinity.  
**Key Notes**: Proper sample preparation minimizes artifacts, facilitating accurate indexing and Rietveld/Pawley refinements.

---

### 4.2 FTIR  
**Operational Description**: COF powders are mixed with potassium bromide and pressed into pellets. The spectra reveal the disappearance of aldehyde and amine vibrations, with the emergence of imine (C=N) peaks.  
**Instruments and Models**: FTIR spectrometer (model unspecified) covering a spectral range from 4000 to 400 cm⁻¹.  
**Characterization Conditions**: Room temperature analysis under ambient atmosphere.  
**Test Parameters**: Spectral resolution optimized to detect subtle shifts; detailed analysis ensures accurate identification of functional group transformations.  
**Key Notes**: Pellet preparation is critical to uniformly disperse the COF material for reliable absorbance profiles.

---

### 4.3 Solid-State NMR  
**Operational Description**: Samples are packed into 4 mm MAS rotors and subjected to cross-polarization and magic-angle-spinning.  
**Instruments and Models**: Bruker AVANCE III 600 spectrometer equipped with a 4 mm MAS probe.  
**Characterization Conditions**: Spinning at 14 kHz with a contact time of 4 ms and a recycle delay of 2 s.  
**Test Parameters**: Resonance frequency set near 150.9 MHz; spectral peaks near 157–159 ppm confirm imine bond formation.  
**Key Notes**: High-resolution measurements validate the chemical structure at the atomic level.

---

### 4.4 SEM  
**Operational Description**: COF microcrystals are deposited onto conductive substrates to capture morphology.  
**Instruments and Models**: GeminiSEM 500 instrument.  
**Characterization Conditions and Test Parameters**: Imaging under controlled voltage/current settings to visualize spindle-shaped and square microcrystal forms.  
**Key Notes**: Meticulous sample deposition is essential to prevent aggregation and misinterpretation of morphology.

---

### 4.5 TEM  
**Operational Description**: TEM investigations are performed on dispersed COF samples to evaluate internal architectures and twin metal site arrangements.  
**Instruments and Models**: FEI Talos F200X for conventional imaging; Themis ETEM configured for low-dose cryo‑TEM to resolve subnanoscale features.  
**Characterization Conditions**: Low-dose exposure (approximately 1.2 e Å⁻² s⁻¹) at 300 kV; images acquired in 80 frames at 0.1 s each with post-acquisition drift correction.  
**Key Notes**: The methodology ensures minimal beam damage while accurately determining intersite spacings.

---

### 4.6 BET Surface Area Analysis  
**Operational Description**: Samples are outgassed overnight at 120 °C to remove adsorbed species prior to nitrogen adsorption measurements at 77 K.  
**Instruments and Models**: Micrometrics ASAP2040 system.  
**Characterization Conditions and Test Parameters**: Nitrogen adsorption is performed under controlled cryogenic conditions to determine precise surface area values.  
**Key Notes**: Rigorous degassing enhances reproducibility and reliability of pore size distribution results.

---

### 4.7 Thermogravimetric Analysis (TGA)  
**Operational Description**: COF samples are loaded into a platinum pan and subjected to controlled heating under distinct atmospheres.  
**Instruments and Models**: TA Q600 thermal analyzer.  
**Characterization Conditions and Test Parameters**: Heating under N₂ at 10 °C/min to 800 °C and under O₂ at 20 °C/min to 1000 °C, with a gas flow rate of 60 mL/min.  
**Key Notes**: Thermal stability assessments validate COF robustness and are critical for correlating structure–performance relationships.

---

### 4.8 Elemental Analysis  
**Operational Description**: Chemical compositions are verified through CHN analysis, ICP-MS, and XPS. COF samples are dissolved in concentrated nitric acid (for ICP-MS) following rigorous digestion protocols.  
**Instruments and Models**: Elementar vario MICRO UNICUBE (CHN), Nex ION 5000 (ICP-MS), and Kratos AXIS Ultra DLD (XPS).  
**Characterization Conditions and Test Parameters**: ICP trials conducted at 120 °C for 12 hours; XPS ensures surface chemical integrity.  
**Key Notes**: Complementary elemental analyses support validation of COF framework compositions and successful postsynthetic metal incorporation.

## 5. Evaluation Methods

### 5.1 Activation

The activation process for the COF materials is designed to remove residual synthesis solvents while preserving the framework’s delicate imine-linked structure. This process involves a carefully controlled sequence of solvent exchange and thermal vacuum drying steps.

#### 5.1.1 Activation Temperature
• Definition: Activation temperature is essential for facilitating the removal of residual solvents from the COF pore network and enhancing porosity without compromising structural integrity.  
• Experimental Conditions: The COF materials were thermally activated at 80 °C during the vacuum drying step.  
• Observations: Operating at 80 °C enabled efficient solvent removal while maintaining the crystalline framework, as the moderate temperature was sufficient to open the pore network without inducing collapse.

#### 5.1.2 Activation Pressure
• Definition: Maintaining a low-pressure environment during activation helps in the swift evaporation of guest molecules and minimizes capillary forces that could lead to pore collapse.  
• Experimental Conditions: The activation was performed under a vacuum level of 20 mTorr.  
• Observations: The low-pressure (20 mTorr) condition was critical in promoting rapid solvent removal, thereby preserving the framework’s consistency and ensuring reproducibility in porosity.

#### 5.1.3 Activation Solvent
• Definition: Prior to thermal activation, solvent exchange is used to displace the high-boiling-point synthesis solvents that may be trapped within the COF pores. This gradual exchange is vital for preventing pore collapse and ensuring that activation proceeds uniformly.  
• Experimental Conditions: The protocol involved sequential washing starting with water for initial cleaning, followed by immersion in heated N,N‑dimethylformamide (or N,N‑dimethylacetamide) with repeated washes (typically 3×10 mL at 80 °C). Additional rinsing with acetone was conducted, and in some cases, a Soxhlet extraction using tetrahydrofuran for 48 hours was employed.  
• Observations: These combined solvent exchange steps effectively replaced residual synthesis solvents, thereby optimizing the pore accessibility.

#### 5.1.4 Activation Time
• Definition: The duration of the activation process is a key factor in ensuring complete removal of residual solvents without damaging the COF framework.  
• Experimental Conditions: The activation was maintained for a total of 24 hours under the specified conditions.  
• Observations: A 24-hour activation period ensured thorough evaporation of guest molecules, resulting in open and accessible pores conducive to improved catalytic performance.

### 5.2 Application/Testing

#### 5.2.1 Test Temperature  
The test temperature is a critical parameter that directly influences the reaction kinetics and adsorption behavior of the COF materials. Two distinct temperatures are reported: for flash freezing during gas adsorption measurements, the COF samples are exposed to 77 K, ensuring rapid solvent immobilization and preservation of the pore structure; for electrocatalytic urea synthesis, the reaction is conducted at 90 °C. The elevated temperature in the electrochemical tests facilitates enhanced reactant activation and improves the overall urea yield and Faradaic efficiency.

#### 5.2.2 Test Pressure  
Test pressure plays a vital role in both sample preparation and application. During the evacuation of COF samples, a vacuum of 20 mTorr is applied to effectively remove impurities and solvents, thereby optimizing the adsorption capacity. In contrast, the application tests themselves are carried out under ambient pressure conditions. This ambient setting is essential for maintaining stable electrochemical performance throughout the reaction, as the operational conditions are designed to mimic realistic environments.

#### 5.2.3 Analyte Concentration/Feed Composition  
The electrocatalytic urea synthesis experiments utilize a precisely defined cathode electrolyte, comprising a mixture of 0.1 M KHCO₃ and 0.1 M KNO₃. This feed composition is critical for ensuring sufficient availability of both CO₂ and NO₃⁻, which are key in promoting the targeted carbon–nitrogen coupling reaction. The balanced concentration of these reactants is pivotal in obtaining high nitrogen selectivity (~92.4%) and nearly 100% carbon selectivity, as reported in the evaluation.

#### 5.2.4 Flow Rate/Space-Time Velocity  
A controlled flow rate is maintained to ensure reproducibility and effective mass transfer in the testing setup. In the electrocatalytic cell, the flow rates are rigorously set at 60 mL/min for both the cathode and anode electrolyte streams, while CO₂ is continuously introduced at 20 mL/min. These flow parameters are instrumental in providing a consistent supply of reactants and in minimizing concentration gradients, ultimately contributing to the observed high urea yield rate of 135.6 mmol g_cat⁻¹ h⁻¹ and sustained catalyst durability during over 100 hours of continuous operation.

## 6 Results


### 6.1 Characterization Results

#### 6.1.1 Crystal Structure and Phase Purity
The crystal structure and phase purity of the synthesized COFs were primarily determined by powder X-ray diffraction (PXRD) and wide-angle X-ray scattering (WAXS). PXRD patterns of PCOF-34 and PCOF-90 exhibited multiple sharp, well-resolved peaks in the low-angle region, indicative of high crystallinity. Indexing of these peaks, supported by the Dicvol procedure, yielded unit cell parameters consistent with a two-fold interpenetrated bcu topology. Structural models based on this topology produced simulated PXRD patterns that closely matched experimental data. Pawley and Rietveld refinements further validated the structure, with low reliability factors (e.g., Rp = 0.58%, Rwp = 0.99%) confirming excellent agreement between observed and calculated patterns. These results establish the frameworks’ high crystallinity and phase purity.

#### 6.1.2 Chemical Bonding and Framework Formation
Fourier-transform infrared (FTIR) spectroscopy and solid-state ^13C CP/MAS NMR were employed to confirm the formation of imine linkages. FTIR spectra showed the disappearance of the aldehyde (C=O, ~1700 cm⁻¹) and amine (N–H, ~3430–3360 cm⁻¹) vibrations from the starting monomers, alongside the emergence of a prominent C=N stretching peak at 1623 cm⁻¹, characteristic of imine bonds. Solid-state ^13C NMR revealed imine carbon resonances at 157.63 ppm (PCOF-34) and 158.87 ppm (PCOF-90), further confirming successful Schiff-base condensation and framework integrity.

#### 6.1.3 Elemental Composition and Metal Incorporation
Elemental analysis (CHN), inductively coupled plasma–mass spectrometry (ICP-MS), and energy-dispersive X-ray (EDX) mapping were used to verify composition. For PCOF-34, CHN analysis yielded C 87.25%, H 4.33%, N 8.42%, closely matching theoretical values. ICP-MS quantified Fe content in PCOF-34-Fe at 3.31 wt%, consistent with the expected 3.90 wt%. EDX mapping confirmed uniform distribution of C, N, and Fe throughout the COF skeleton, demonstrating successful and homogeneous metal incorporation.

#### 6.1.4 Surface Area and Porosity
Nitrogen adsorption–desorption isotherms at 77 K were analyzed using the Brunauer–Emmett–Teller (BET) method and density functional theory (DFT) for pore size distribution. PCOF-34-SC exhibited a BET surface area of 826 m²·g⁻¹, while PCOF-90-SC reached 1017 m²·g⁻¹. DFT analysis revealed primary pore sizes of 6, 12, and 15 Å for PCOF-34, and 6, 12, and 16 Å for PCOF-90, confirming the presence of permanent, well-defined porosity essential for catalytic applications.

#### 6.1.5 Morphology and Microstructure
Scanning electron microscopy (SEM), transmission electron microscopy (TEM), and cryogenic TEM (cryo-TEM) were utilized to assess morphology and microstructure. SEM images showed spindle-shaped microcrystals (~200 nm) for PCOF-34 and aggregated square microcrystals (~50 nm) for PCOF-90. Controlled crystallization yielded larger, well-dispersed crystals (up to ~2 μm for PCOF-34-SC). Cryo-TEM and AC-HAADF-STEM provided direct visualization of the 2-fold interpenetrated networks and twin iron sites, with measured intersite distances of 8.8 Å (PCOF-34-Fe) and 9.3 Å (PCOF-90-Fe), confirming precise spatial arrangement at the atomic level.

#### 6.1.6 Thermal Stability
Thermogravimetric analysis (TGA) assessed thermal stability under both N₂ and O₂ atmospheres. PCOF-34 and PCOF-34-Fe demonstrated high stability, with decomposition temperatures up to 550 °C under N₂ and 370 °C under O₂. These results indicate robust frameworks suitable for demanding catalytic environments.

---



### 6.2 Application/Performance

#### 6.2.1 Electrocatalytic Urea Synthesis Performance

- **Description:**  
  The electrocatalytic performance of COF-based catalysts was evaluated for the synthesis of urea from CO₂ and NO₃⁻ in an H-type cell. Key performance metrics include Faradaic efficiency (FE), urea yield rate, nitrogen selectivity, carbon selectivity, and turnover frequency (TOF).  
  - *Faradaic efficiency (FE)* is defined as the ratio of the charge used for urea formation to the total charge passed during electrolysis:  
    \[
    \text{FE} = \frac{n \times F \times \text{amount of urea produced}}{\text{total charge passed}} \times 100\%
    \]
    where \( n \) is the number of electrons transferred and \( F \) is the Faraday constant.
  - *Urea yield rate* is reported as millimoles of urea produced per gram of catalyst per hour (mmol g⁻¹_cat_ h⁻¹).
  - *Selectivity* metrics quantify the fraction of nitrogen or carbon from the reactants incorporated into urea.

- **Experimental Data:**  
  - **PCOF-34-Fe** (twin iron site distance: 8.8 Å):  
    - Faradaic efficiency: 90.0%  
    - Urea yield rate: 135.6 mmol g⁻¹_cat_ h⁻¹ (at –0.6 V vs. RHE)  
    - Nitrogen selectivity: 92.4% (at –0.5 V), 90.8% (at –0.6 V)  
    - Carbon selectivity: nearly 100% (no CO or CH₄ detected)  
    - TOF: 215.9 h⁻¹ (at –0.6 V)  
  - **PCOF-90-Fe** (twin iron site distance: 9.3 Å):  
    - Faradaic efficiency: 44.7%  
    - Urea yield rate: 42.2 mmol g⁻¹_cat_ h⁻¹  
  - **NUST-5-Fe** (twin iron site distance: 21.7 Å):  
    - Faradaic efficiency: 12.6%  
    - Urea yield rate: 9.7 mmol g⁻¹_cat_ h⁻¹  

- **Observations and Trends:**  
  The spatial proximity of twin iron sites in PCOF-34-Fe (8.8 Å) is critical for efficient carbon–nitrogen coupling, enabling rapid transfer of *CO and *NH₂ intermediates and suppressing side reactions. This results in superior urea yield, selectivity, and FE compared to COFs with more distant or isolated iron sites. Comparative studies confirm that increasing the distance between active sites (e.g., in NUST-5-Fe) leads to lower catalytic performance.

#### 6.2.2 Stability and Durability

- **Description:**  
  Stability and durability were assessed by monitoring catalytic activity and structural integrity during prolonged electrocatalytic operation. Key parameters include retention of urea yield rate, FE, and framework structure over extended testing.

- **Experimental Data:**  
  - PCOF-34-Fe maintained stable urea yield rate and FE over 100 hours of continuous operation.
  - No significant current decay was observed during the durability test.
  - Post-test analyses (TEM, EDX mapping, PXRD) confirmed preservation of crystal structure and elemental distribution.

- **Observations and Trends:**  
  The robust framework and entangled twin iron sites of PCOF-34-Fe confer excellent operational stability, with no loss of activity or structural degradation after extended use. This durability is essential for practical electrocatalytic applications.

#### 6.2.3 Structure–Performance Relationship

- **Description:**  
  The relationship between catalyst structure—specifically, the spatial arrangement of twin iron sites—and electrocatalytic performance was systematically investigated.

- **Experimental Data:**  
  - PCOF-34-Fe (8.8 Å site distance) outperformed PCOF-90-Fe (9.3 Å) and NUST-5-Fe (21.7 Å) in all key metrics.
  - DFT calculations and in situ spectroscopic studies corroborated that closer site proximity lowers the reaction free energy for C–N coupling and accelerates intermediate transfer.

- **Observations and Trends:**  
  The entangled, subnanoscale arrangement of twin iron sites in PCOF-34-Fe is directly responsible for its high efficiency and selectivity in urea synthesis. This structure–function correlation underscores the importance of precise active site engineering in COF catalyst design.
