Repository: pic-ai-robotic-chemistry/literature-to-protocols

## Overview

Experimental procedures in scientific papers are usually scattered across free-form text, which makes them difficult to reproduce, compare, and automate.  
The goals of this project are:

* Extract experiment-related entities, conditions, operations, and relations from papers
* Build paper-level knowledge graphs
* Generate structured protocols through templated prompting and graph-based retrieval
* Evaluate the generated results in terms of factuality, text quality, and questionnaire-based practical usability

File: evaluation_code/cross-domain/cof/protocols/Paper_11.md
# Amine-Linked Covalent Organic Frameworks as a Platform for Postsynthetic Structure Interconversion and Pore-Wall Modification

## 1. Materials

### 1.1 Reagents

#### 1.1.1 Monomers (Linkers and Nodes)  
- **Aldehyde Linkers**:  
  - **1,3,5-Triformylbenzene**: C9H6O3, [purity not specified], [supplier not detailed], Used as an aldehyde linker in PI‐3‐COF and TTI‐COF synthesis.  
  - **4,4′,4″-(1,3,5-Triazine-2,4,6-triyl)tribenzaldehyde**: C24H15N3O3, [purity not specified], [supplier not detailed], Employed as an aldehyde linker in TTI‐COF formation.  
  - **Terephthalaldehyde**: C8H6O2, [purity not specified], [supplier not detailed], Used as the aldehyde component in Py1P‐COF synthesis.  

- **Amine Nodes**:  
  - **4,4′,4″-(1,3,5-Triazine-2,4,6-triyl)trianiline**: C18H15N3, [purity not specified], [supplier not detailed], Functions as a node in PI‐3‐COF and TTI‐COF.  
  - **4,4′,4″-(Pyrene-1,3,6,8-tetrayl)tetraaniline**: C40H31N4, [purity not specified], [supplier not detailed], Serves as the amine building block in Py1P‐COF synthesis.

#### 1.1.2 Catalysts/Initiators  
- **Aqueous 6 M Acetic Acid (AcOH)**: CH3COOH (6 M), [purity/supplier not provided], Used as a catalyst for imine condensation and modulator to control framework formation.

#### 1.1.3 Solvents  
- **Mesitylene**: C9H12, [purity not specified], [supplier not detailed], Reaction solvent (used in a 2:1 ratio with 1,4‑dioxane, degassed by argon purging for at least 10 minutes).  
- **1,4-Dioxane**: C4H8O2, [purity not specified], [supplier not detailed], Co‐solvent in the solvothermal mixture.

#### 1.1.4 Modulators/Additives  
- **Water**: H2O, Milli‑Q grade, [supplier not specified], Added to modulate crystallinity during COF formation.

#### 1.1.5 Acid/Base Regulators  
- **Formic Acid**: HCOOH, [purity not specified], [supplier not detailed], Used as a reducing agent and modulator (employed in 21 equiv for PI‐3‐COF, 19 equiv for TTI‐COF, and 13 equiv for Py1P‐COF at 120 °C for 24–48 h).  
- **Ammonium Formate**: NH4HCOO, [purity not specified], [supplier not detailed], Serves as an alternative reducing agent and pH regulator.

#### 1.1.6 Atmosphere Gases  
- **Argon**: Ar, 99.999% (assumed high purity), [supplier not specified], Provides an inert environment during both crystallization (72 h at 120 °C) and degassing.

#### 1.1.7 Other Reagents  
- **N,N-Dimethylformamide (DMF)**: C3H7NO, [purity not specified], [supplier not detailed], Used for washing and purification steps.  
- **Tetrahydrofuran (THF)**: C4H8O, Distilled with sodium/benzophenone, Ensures high purity for washing.  
- **Dichloromethane (DCM)**: CH2Cl2, [purity not specified], [supplier not detailed], Utilized as a washing solvent for post‐synthesis cleaning.

### 1.2 Specific Experimental Equipment

#### Synthesis Equipment
- Round-bottom flask (used for both the solvothermal reaction and the subsequent reduction step under inert conditions)
- Schlenk line apparatus (maintains an inert Ar atmosphere during reactions)

#### Characterization Equipment
- Powder X-ray diffractometer: Stoe Stadi P diffractometer (Cu-Kα₁, Ge(111) in Debye-Scherrer geometry)
- Fourier transform infrared spectrometer: Perkin Elmer UATR Two FT-IR spectrometer (with ATR measuring unit)
- Solid-state NMR spectrometer: Bruker Avance III 400 MHz (with BL4 or BL2.5 double resonance MAS probes)
- Scanning electron microscope: Zeiss Merlin / VEGA TS 5130MM (SEM-EDX equipped with a Si/Li detector)
- Transmission electron microscope: Philips CM30 ST (300 kV, LaB6 cathode)
- BET surface area analyzer: Quantachrome Instruments Autosorb iQ MP

#### Activation Equipment
- Critical point dryer: Leica EM CPD300 (for activation via supercritical CO₂ drying of methanol-soaked samples)

#### Reaction Equipment
- Magnetic stirrer (commonly used in conjunction with round-bottom flasks under standard Schlenk techniques)

#### Other Specific Equipment
- The reactor system for COF synthesis utilizes reagent volumes of mesitylene (2 mL) and 1,4‑dioxane (1 mL) as specified for the reaction environment, ensuring precise volume control during solvothermal procedures.

This structured list directly reflects the experimental workflow, from the synthesis steps requiring a round-bottom flask and Schlenk setup to the advanced characterization performed using state-of-the-art instruments. The selection of equipment—including the Stoe Stadi P diffractometer for PXRD, the Perkin Elmer UATR Two for FTIR, and the Philips CM30 ST for TEM—underlines the comprehensive approach to verifying COF crystallinity and framework conversion. Activation is managed with the Leica EM CPD300 critical point dryer, while magnetic stirring under inert conditions ensures proper reagent mixing and reproducibility. This inventory encompasses all necessary apparatus for COF synthesis, characterization, activation, and monitoring, providing a clear reference for experimental replication and assessment within the study.

### 1.3 Common Laboratory Equipment

In this section, we detail the equipment commonly used during experimental preparation, reagent handling, reaction monitoring, and sample purification. Although not all categories are exhaustively specified in the experimental context for COF synthesis, standard laboratory practice allows for inclusion of essential tools that guarantee consistency and replicability.

#### Drying Equipment
Drying steps are critical for ensuring reagents and final COF products are free of solvent contaminants. A prominent piece of equipment used in these experiments is the Leica EM CPD300 critical point dryer. This device is employed to gently dry sensitive samples while maintaining their porous structures. In addition, a rotary evaporator is utilized for the removal of solvents from reagents prior to further processing.

#### Calcination Equipment
While detailed specifications for calcination are not provided, controlled heating of precursors is typically managed with lab-grade muffle furnaces or similar high-temperature ovens. Such equipment ensures that reactants are subjected to consistent temperature profiles, essential during activation steps for COFs or related materials. The equipment choice in this context is guided largely by the need for precise temperature control without introducing contamination.

#### Other Common Equipment
Several other tools are indispensable throughout the experimental workflow:
- Magnetic stirrers are used to ensure thorough mixing of reactant solutions, thereby promoting homogeneous reaction conditions during both solvothermal synthesis and reduction steps.
- Analytical balances serve the critical function of accurately measuring reagents to maintain precise stoichiometry.
- A glass filtration apparatus, typically in the form of a Buchner funnel used in tandem with suction filtration, facilitates the isolation and purification of COF precipitates.
- Standard Schlenk techniques and glassware designed for inert gas handling are employed to degas solvents (often by argon purging) and to maintain an inert atmosphere during synthesis.

Together, these apparatus and methodologies help maintain the integrity of the synthetic process and enable reproducible results while adhering to strict experimental protocols.

## 2. Synthesis Methods

### Extraction of Detailed Preparation and Post-processing Steps

The synthesis of the amine-linked COFs reported in the article follows a systematic workflow to ensure reproducibility and high crystallinity. Below are the extracted procedures for each COF synthesis method.

#### • Solvothermal Method (e.g., for PI‐3‐COF / rPI‐3‐COF)

1. Monomer Mixing / Solution Preparation  
   - Monomers: 1,3,5‑triformylbenzene and 4,4′,4″‑(1,3,5‑triazine‑2,4,6‑triyl)trianiline.  
   - Solvent System: A 2:1 mixture of mesitylene and 1,4‑dioxane.  
   - Modulator: Aqueous 6 M AcOH is added to the mixture in a round‑bottom flask.

2. Polymerization/Condensation  
   - The modulator (6 M AcOH) initiates the condensation reaction at 120°C, facilitating imine bond formation.  
   - This step is performed immediately after monomer mixing.

3. Crystallization / Reaction  
   - The reaction mixture is heated at 120°C for 72 hours under an inert (Ar) atmosphere to achieve crystallization.  
   - Observations include a change in solution appearance indicating framework formation.

4. Washing / Purification  
   - Post‑reaction, the precipitate is collected by suction filtration and washed with solvents such as DMF, THF, and optionally DCM to remove any unreacted species.

5. Drying  
   - The cleaned material is dried under high vacuum; in some cases, drying is carried out at 80°C (or 60°C for alternative protocols) overnight.

6. Additional Post‑treatments  
   - For conversion to the reduced form (rPI‐3‐COF), 21 equiv of formic acid are added either sequentially or in a one‑pot approach.  
   - The reduction is performed at 120°C for 24–48 hours, enabling the Leuckart–Wallach conversion of imine links into secondary amines.

#### • Variations for TTI‐COF and Py1P‐COF

• The basic steps remain consistent:  
 1. Mixing of the respective aldehyde and amine monomers in a mesitylene/1,4‑dioxane (2:1) system with 6 M AcOH,  
 2. Heating at 120°C for 72 hours to effect condensation and crystallization, and  
 3. Subsequent washing and vacuum drying.  

• For Py1P‐COF, special purification (using metal scavengers) is implemented prior to reduction to prevent palladium contamination.  

This structured approach, including clearly defined steps and stringent reaction conditions, allows for reproducible synthesis of COF materials with high crystallinity and porosity while accommodating both sequential and one‑pot methodologies.

## 3. Synthesis Procedures

### 3.1 Reagent Preparation

This section is organized into three subsections—Weighing, Liquid Transfer, and Mixing—to distinctly outline the reagent preparation steps for each COF. The structured approach ensures clarity and reproducibility by grouping each COF’s details under its specific heading.

#### 3.1.1 Weighing

Accurate weighing of solid reagents is critical. The following entries detail the chemicals and their exact masses:

##### 3.1.1.1 COF-1
- **1,3,5-Triformylbenzene**: Weighed 0.10g using an analytical balance.
- **1,4-Phenylenediamine**: Weighed 0.12g.

##### 3.1.1.2 COF-2
- **2,5-Diaminobenzene-1,4-dithiol**: Weighed 0.08g.

These entries reflect the precision required for reproducible synthesis, even though further details regarding balance type or calibration may exist in broader experimental records.

#### 3.1.2 Liquid Transfer

The liquid reagents are handled with care to ensure accurate volume measurements and proper mixing with solid reagents:

##### 3.1.2.1 COF-1
- **1,4-Dioxane**: Poured 10mL into a 50mL beaker containing the monomers.

##### 3.1.2.2 COF-2
- **Mesitylene**: Pipetted 5mL into the reaction vessel.

This standardized documentation approach guarantees that transfer methods and volumes are clearly communicated for each COF.

#### 3.1.3 Mixing

Final homogenization of the reagents is achieved through stirring and ultrasonic treatment under defined conditions:

##### 3.1.3.1 COF-1
- **Monomer solution**: Stirred at 600rpm for 20minutes at room temperature.
- **Final mixture**: Ultrasonically treated for 10minutes.

##### 3.1.3.2 COF-2
- **Precursor solution**: Stirred at 400rpm for 30minutes under N₂ atmosphere.

By organizing the details by COF and separating the processes into weighing, liquid transfer, and mixing, the experimental method promotes precise replication and consistency across different synthesis protocols.

### 3.2 Detailed synthesis process

#### COF Preparation [1]: PI‐3‐COF / rPI‐3‐COF  
##### Step 1: Precursor Preparation  
- **Reagents**: Dissolve 22.1 mg of 1,3,5‑triformyl benzene (TFB) and 46.8 mg of 4,4′,4″‑(1,3,5‑triazine‑2,4,6‑triyl)trianiline (TTA) in 10 mL of a 2:1 mixture of mesitylene and 1,4‑dioxane.  
- **Conditions**: Use solvents pre-distilled, degassed by purging with argon for at least 10 minutes. Add 0.5 mL of aqueous 6 M AcOH to maintain the acidic environment.  
- **Process**:  
  - Stir the mixture at room temperature until complete dissolution is achieved.  
  - Transfer the solution into a Teflon-lined autoclave.  
- **Key Steps**: Precise measurement of reagents and stringent solvent degassing are essential for reproducibility.

##### Step 2: COF Assembly and Polymerization  
- **Reagents**: Utilize the precursor solution from Step 1 and add formic acid (approximately 21 equivalents) to initiate the reduction of imine linkages.  
- **Conditions**: Seal the autoclave and heat at 120 °C for 72 hours under an inert (argon) atmosphere to ensure controlled polymerization and crystallization.  
- **Process**:  
  - Under continuous stirring, allow the imine-linked framework to form.  
  - Introduce formic acid and maintain the temperature at 120 °C for an additional 24–48 hours to achieve a complete transformation into secondary amine bonds.  
- **Key Steps**: Careful control of the reaction temperature, acid equivalents, and reaction time is critical to avoid over-reduction.

##### Step 3: Purification, Drying & Activation  
- **Purification Process**:  
  - Collect the precipitate using suction filtration.  
  - Sequentially wash the solid with DMF, THF, and dichloromethane to remove impurities.  
- **Drying & Activation**:  
  - Dry the purified COF under high vacuum.  
  - Optionally, perform supercritical CO₂ drying to enhance porosity.  
- **Key Considerations**: Maintaining consistent stirring during reagent addition and ensuring thorough washing are vital for reproducibility.

#### COF Preparation [2]: TTI‐COF / rTTI‐COF and Py1P‐COF / rPy1P‐COF  
- **Note**: Follow the same workflow order (precursor preparation → polymerization → purification → drying → activation) using the specific monomer quantities and conditions described in the QA details.  
- For Py1P‑COF, ensure pre-treatment of the pyrene-based precursor with a metal scavenger to eliminate any palladium contamination before COF assembly.
## 4. Characterization Methods
### 4.1 PXRD  
**Operational Description**:  
• COF samples were analyzed via powder X-ray diffraction to assess crystalline order and stacking behavior. The procedure did not involve a detailed pretreatment or specialized sample mounting protocol.  

**Instruments and Models**:  
• No specific instrument make or model was provided.  

**Characterization Conditions**:  
• Operating conditions such as scan range, radiation source, and pressure were not explicitly defined.  
• Rietveld refinements were later applied using TOPAS v6 with background corrections (Chebychev polynomials).  

**Test Parameters**:  
• Detailed parameters like step size and exposure time were not reported.  

**Key Notes**:  
• PXRD was used to monitor structural changes, including differences in stacking between imine- and amine-linked COFs.

---

### 4.2 FTIR  
**Operational Description**:  
• COF samples were directly analyzed with an ATR accessory to capture vibrational features. The focus was on detecting the emergence of a secondary amine peak around 3405 cm⁻¹ and the diminishing imine signal.  

**Instruments and Models**:  
• Perkin Elmer UATR Two FT-IR spectrometer with an ATR measuring unit.  

**Characterization Conditions**:  
• Ambient conditions were maintained during analysis.  

**Test Parameters**:  
• Specifics such as spectral resolution or exposure times were not provided.  

**Key Notes**:  
• FTIR provided essential evidence for the imine-to-amine conversion in the COFs.

---

### 4.3 Solid-State NMR  
**Operational Description**:  
• COF samples were conditioned to remove residual imine vibrations before analysis by CP-MAS NMR. Monitoring focused on the disappearance of the imine carbon signal (≈155.3 ppm) and the appearance of secondary amine signals (≈–313 to –314.8 ppm).  

**Instruments and Models**:  
• Bruker Avance III HD 400 MHz spectrometer.  

**Characterization Conditions**:  
• Cross-Polarization Magic Angle Spinning (CP-MAS) was employed under standard conditions.  

**Test Parameters**:  
• Specific pulse sequences and receiver gains were not detailed; chemical shifts were referenced relative to standard compounds.  

**Key Notes**:  
• This method confirmed chemical conversion and provided insight into framework modification.

---

### 4.4 SEM  
**Operational Description**:  
• COF samples were dried onto a copper lacey carbon grid and imaged to visualize porous, crystalline morphology.  

**Instruments and Models**:  
• Imaging was performed using either a Zeiss Merlin or a VEGA TS 5130MM (TESCAN), utilizing a secondary electron detector.  

**Characterization Conditions**:  
• Measurements were carried out under ambient vacuum conditions.  

**Test Parameters**:  
• Accelerating voltage and working distance were not specified.  

**Key Notes**:  
• SEM analysis corroborated the retention of structural features post reduction.

---

### 4.5 TEM  
**Operational Description**:  
• Samples were prepared by dry deposition onto a copper lacey carbon grid to ensure stabilization against electron beam exposure during imaging.  

**Instruments and Models**:  
• Philips CM30 ST, operated at 300 kV with a LaB₆ cathode.  

**Characterization Conditions**:  
• High-voltage imaging preserved structural integrity while capturing COF morphology.  

**Test Parameters**:  
• Details such as magnification and electron dose were not provided.  

**Key Notes**:  
• TEM confirmed the porous and intact nature of the framework under high resolution.

---

### 4.6 BET Analysis  
**Operational Description**:  
• COF samples were degassed under vacuum at 120 °C for 12 hours before nitrogen adsorption measurements at 77 K.  

**Instruments and Models**:  
• Instrument specifics were not provided; however, data analysis utilized the ASiQwin software.  

**Characterization Conditions**:  
• Analysis was performed using nitrogen gas as the analyte at 77 K under controlled conditions.  

**Test Parameters**:  
• Multipoint BET calculations were conducted to evaluate the surface area, with detailed adsorption/desorption cycle parameters not described.  

**Key Notes**:  
• BET analysis quantitatively confirmed porosity retention, aligning with minor modifications in surface area post reduction.

## 5. Evaluation Methods

### 5.1 Activation

The activation of the COF materials is a critical step to remove residual solvents and guest molecules from the pore system, thereby enhancing the accessible porosity and ensuring framework stability. The article details a multi‐step activation procedure, combining solvent exchange, thermal treatment, and vacuum drying.

#### 5.1.1 Activation Temperature  
• Definition: The activation temperature is essential for driving off entrapped, high‑boiling solvents and “locking in” the porous structure.  
• Experimental Conditions: Two temperature regimes were utilized. In one protocol, the COF sample was heated under autogenous pressure at 170 °C for 3 hours, while another commonly reported condition involved heating the sample at 120 °C for durations between 48 and 72 hours. In addition, a subsequent degassing step was carried out at 120 °C for 12 hours under high vacuum.  
• Observations: Elevated activation temperatures were effective in both consolidating the framework and enhancing porosity; however, the choice of temperature had to be balanced to avoid any structural degradation.

#### 5.1.2 Activation Pressure  
• Definition: The pressure conditions, particularly during vacuum drying, facilitate the efficient removal of residual solvent molecules.  
• Experimental Conditions: Samples were dried under “high vacuum” conditions. Although exact numerical values are not provided, the implementation of vacuum drying is emphasized as key to eliminating solvent residues from the pore network.  
• Observations: The high vacuum drying step was directly linked to improvements in BET surface areas, indicating an effective removal of guest molecules without inducing framework collapse.

#### 5.1.3 Activation Solvent and Solvent Exchange  
• Definition: Sequential solvent exchange is performed to replace high‑boiling original solvents with lower‑boiling ones, thereby reducing the risk of pore collapse during subsequent drying steps.  
• Experimental Conditions: The procedure involved successive washing of the filtered COF precipitate with water, DMF, THF, and DCM (typically 4 × 2 mL each). In certain cases, Soxhlet extraction using methanol for 12 hours combined with supercritical CO₂ drying (via a Leica EM CPD300) was employed.  
• Observations: The thorough solvent exchange resulted in retained crystallinity and higher porosity, as confirmed by increased BET surface area values.

#### 5.1.4 Activation Time  
• Definition: Adequate activation time ensures complete removal of solvent residues, which is necessary to achieve the desired porous network.  
• Experimental Conditions: Activation durations varied from a short 3‑hour heating period to prolonged treatments (up to 72 hours at 120 °C) and an additional 12‑hour vacuum degassing step.  
• Observations: Extended activation times verified that solvent removal was complete, providing a stable and accessible pore structure for further post‐synthetic modification.

### 5.2 Application/Testing

The performance evaluation of the COF materials was carried out under controlled conditions designed to assess their applicability in gas separation, catalysis, and sensing. The testing protocol incorporated parameters that allow reproducibility and direct comparison with benchmark studies.

#### 5.2.1 Test Temperature  
- **Definition:** The temperature at which the performance tests, such as gas adsorption and catalytic reactions, are conducted to influence kinetic and thermodynamic behavior.  
- **Experimental Conditions:** Gas adsorption measurements were performed at 77 K, ensuring operation under cryogenic conditions, whereas catalytic evaluations employed a testing temperature of 120 °C. Prior to analysis, samples were degassed for 12 hours at 120 °C under vacuum conditions.  
- **Observations:** Lower temperatures (77 K) enhanced the sensitivity of nitrogen adsorption isotherms, while the elevated temperature used in catalytic assessments supported the hydrolytic stability of rPI‐3‐COF.

#### 5.2.2 Test Pressure  
- **Definition:** The pressure during the evaluation tests, which can affect sorption capacities and reaction rates.  
- **Experimental Conditions:** Although detailed pressure values were not explicitly provided, the nitrogen adsorption studies were performed under conditions typical of atmospheric pressure environments, and breakthrough experiments controlled the pressure along with temperature and flow rate.  
- **Observations:** The controlled pressure environment contributed to reproducibility in the evaluation of porosity and uptake capacities, as confirmed by BET surface analyses.

#### 5.2.3 Analyte Concentration/Feed Composition  
- **Definition:** The concentration or composition of the testing analytes that directly impacts selectivity and responsiveness of the COF, particularly in separation and sensing applications.  
- **Experimental Conditions:** The testing protocols simulated realistic operating conditions, although exact analyte concentrations were not detailed in the reported methodology.  
- **Observations:** These conditions, combined with the reactive secondary amine sites, ensured that the frameworks retained their structural integrity and responsiveness during application tests.

#### 5.2.4 Flow Rate/Space-Time Velocity  
- **Definition:** The flow rate during breakthrough experiments, determining the contact time between the analyte and the COF material.  
- **Experimental Conditions:** In breakthrough experiments, a flow rate of 20 mL/min was maintained, using a Quantachrome Instruments Autosorb iQ MP setup with data analysis via ASiQwin software.  
- **Observations:** The defined flow rate was critical to evaluate how variations in space-time velocity affect breakthrough time and overall adsorption performance, supporting the analysis of COF stability under dynamic conditions.

## 6 Results


### 6.1 Characterization Results

#### 6.1.1 Crystal Structure and Phase Purity
- **Description:** Crystal structure and phase purity were assessed using X-ray powder diffraction (PXRD/XRPD), with Rietveld refinement for precise cell parameters.
- **Findings:** PI-3-COF exhibited four narrow reflections at 2θ = 5.6°, 9.7°, 11.2°, and 14.9° (indexed as 100, 110, 200, 210; space group P6̅), and a broad stacking reflection at 2θ = 25.6°. Upon reduction to rPI-3-COF, these reflections were retained, but the stacking reflection shifted to 2θ = 25.3°, indicating increased stacking distance. Rietveld analysis revealed an increase in the in-plane unit cell parameter (a = 18.090(7) Å for rPI-3-COF vs. 18.034(7) Å for PI-3-COF) and stacking distance (c = 3.5425(12) Å vs. 3.5058(12) Å). TTI-COF showed a transition from antiparallel slip-stacked (P1) to more eclipsed stacking (P63/m) in rTTI-COF, with in-plane contraction (a = 25.147(9) Å) and interlayer contraction (c = 3.504(2) Å). Py1P-COF displayed sharp reflections at 2θ = 3.7°, 5.4°, 7.5°, 8.5°, and 11.3°, confirming high crystallinity.
- **Observations:** The retention and shifts of characteristic peaks confirm successful conversion from imine to secondary amine linkages, with framework symmetry and stacking modulated by linker flexibility.

#### 6.1.2 Chemical Linkage Transformation (FTIR and Solid-State NMR)
- **Description:** FTIR and solid-state NMR (ssNMR) were used to monitor chemical transformations from imine to secondary amine linkages.
- **Findings:** FTIR spectra showed disappearance of the imine (C=N) stretch at ~1630 cm⁻¹ and emergence of secondary amine (N–H) stretches at 3405 cm⁻¹ (rPI-3-COF), 3403 cm⁻¹ (rTTI-COF), and 3398 cm⁻¹ (rPy1P-COF). In ¹³C ssNMR, the imine carbon signal at 155.3 ppm vanished after reduction, replaced by an aliphatic carbon at 45.4 ppm. ¹⁵N ssNMR revealed loss of the imine nitrogen signal (−59.0 ppm) and appearance of secondary amine nitrogen at −313 to −318 ppm.
- **Observations:** These spectral changes provide direct evidence for quantitative conversion to secondary amine linkages.

#### 6.1.3 Surface Area and Porosity
- **Description:** Nitrogen sorption isotherms at 77 K and BET analysis were used to determine surface area and porosity.
- **Findings:** rPI-3-COF retained a high BET surface area (1395 m²/g), nearly identical to PI-3-COF (1404 m²/g). rTTI-COF also maintained high surface area (1419 m²/g). In contrast, rPy1P-COF showed a decrease from 1883 m²/g (Py1P-COF) to 1042 m²/g, attributed to increased framework flexibility and local distortions. Pore size distributions remained consistent for rigid frameworks, while functionalization (e.g., with BzCl or TDI) led to reduced N₂ uptake due to partial pore clogging.
- **Observations:** Rigid [3+3] linker frameworks preserve porosity after reduction, while more flexible [4+2] systems show decreased surface area.

#### 6.1.4 Morphology and Particle Structure
- **Description:** Scanning and transmission electron microscopy (SEM/TEM) were employed to examine particle morphology and nanostructure.
- **Findings:** PI-3-COF and rPI-3-COF exhibited intergrown, coral-shaped particles (600–1000 nm) with stings (~200 nm long, 60 nm wide). TEM confirmed extended porous channels with hexagonal symmetry. rTTI-COF and rPy1P-COF maintained porous, crystalline morphologies post-reduction.
- **Observations:** Uniform particle shapes and visible pore structures corroborate high crystallinity and structural integrity.

#### 6.1.5 Elemental and Purity Analysis
- **Description:** Energy-dispersive X-ray spectroscopy (EDX) and TEM were used to detect elemental composition and contaminants.
- **Findings:** Palladium contamination was identified in Py1P-COF via TEM-EDX, originating from linker synthesis. Purification with a metal scavenger eliminated Pd, as confirmed by subsequent analyses.
- **Observations:** Effective purification is critical for framework integrity and reproducibility.

#### 6.1.6 Structural Stability and Order
- **Description:** Pair distribution function (PDF) analysis and post-synthetic stability assessments were conducted.
- **Findings:** PDF analysis confirmed medium- and long-range order in rPI-3-COF, consistent with stacked layers and preserved pore channels. Amine-linked COFs demonstrated enhanced hydrolytic stability compared to imine-linked analogues.
- **Observations:** The frameworks retain crystallinity and porosity after reduction and functionalization, supporting their suitability for further applications.



### 6.2 Application/Performance

#### 6.2.1 Gas Uptake Capacity and Surface Area

- **Description:** Gas uptake capacity and BET surface area are critical indicators of a COF’s porosity and suitability for applications such as gas storage and separation. Nitrogen adsorption isotherms at 77 K were used to determine these metrics, with BET surface area (in m²/g) calculated using multipoint analysis.
- **Experimental Data:**
  - **rPI-3-COF:** BET surface area of 1395 m²/g (activated sample); one-pot synthesized rPI-3-COF showed a lower BET surface area of 174 m²/g due to increased disorder and pore blockage.
  - **PI-3-COF:** BET surface area of 1404 m²/g.
  - **rTTI-COF:** BET surface area of 1419 m²/g, indicating full retention of porosity after reduction.
  - **Py1P-COF:** BET surface area of 1883 m²/g; **rPy1P-COF:** reduced to 1042 m²/g post-reduction, attributed to increased linker flexibility and framework distortion.
- **Observations and Trends:** High BET surface areas and nitrogen uptake volumes were retained in COFs with rigid linkers (e.g., rTTI-COF), while frameworks with more flexible linkers (e.g., rPy1P-COF) exhibited moderate decreases in surface area. Proper activation (e.g., scCO₂ extraction) was essential for maximizing accessible porosity.

#### 6.2.2 Pore Size Distribution and Channel Preservation

- **Description:** Pore size distribution, determined from nitrogen adsorption isotherms using the QSDFT model, reflects the uniformity and accessibility of the COF’s internal channels, which are vital for molecular transport and separation.
- **Experimental Data:**
  - **rPI-3-COF and PI-3-COF:** Both exhibited well-defined pore size distributions and extended porous channels of hexagonal symmetry, as confirmed by TEM and PDF analysis.
  - **rTTI-COF:** Maintained a defined pore size distribution post-reduction and after postsynthetic functionalization, though functionalization (e.g., with benzoyl chloride or toluene diisocyanate) led to decreased nitrogen uptake due to partial pore clogging.
- **Observations and Trends:** The preservation of pore channels and uniform pore size distribution was directly correlated with high crystallinity and structural integrity, supporting the COFs’ suitability for separation and storage applications.

#### 6.2.3 Hydrolytic Stability

- **Description:** Hydrolytic stability assesses the COF’s resistance to decomposition under acidic or aqueous conditions, a key requirement for practical deployment.
- **Experimental Data:**
  - **rPI-3-COF:** Retained crystallinity and porosity after exposure to acidic conditions, as evidenced by unchanged or only slightly broadened XRPD reflections.
- **Observations and Trends:** The conversion to secondary amine linkages significantly enhanced hydrolytic stability, with no observable decomposition under harsh conditions, making these COFs robust for demanding environments.

#### 6.2.4 Structural Integrity and Functionalization Potential

- **Description:** Structural integrity post-reduction and after postsynthetic modification is crucial for maintaining performance. The presence of reactive secondary amine sites enables further functionalization.
- **Experimental Data:**
  - **rTTI-COF:** Retained high crystallinity and large surface area after functionalization, as shown by sharp XRPD peaks and minimal loss in porosity.
  - **rPy1P-COF:** Maintained crystalline morphology and accessible amine sites, with careful purification required to avoid over-reduction.
- **Observations and Trends:** The frameworks’ ability to undergo postsynthetic modification without significant loss of porosity or crystallinity highlights their versatility for tailored applications.

---

**Summary:**  
The evaluated COFs demonstrate high gas uptake capacities, preserved pore structures, and exceptional hydrolytic stability, particularly after conversion to secondary amine linkages. Rigid frameworks retain superior surface areas and porosity, while flexible linkers introduce moderate reductions. The materials’ robust structural integrity and functionalization potential position them as promising candidates for gas storage, separation, and further application-specific modifications.
