Repository: pic-ai-robotic-chemistry/literature-to-protocols

## Overview

Experimental procedures in scientific papers are usually scattered across free-form text, which makes them difficult to reproduce, compare, and automate.  
The goals of this project are:

* Extract experiment-related entities, conditions, operations, and relations from papers
* Build paper-level knowledge graphs
* Generate structured protocols through templated prompting and graph-based retrieval
* Evaluate the generated results in terms of factuality, text quality, and questionnaire-based practical usability

File: evaluation_code/cross-domain/cof/protocols/Paper_12.md
# Ketazine-Linked Crystalline Porous Covalent Organic Frameworks

## 1. Materials

### 1.1 Reagents

#### 1.1.1 Monomers (Linkers and Nodes)
- **1,1′,1″-(Benzene-1,3,5-triyl)triethanone (TKB)**: [Chemical composition not specified], [Purity not provided], [Supplier not provided], Used as the ketone monomer in TKB‐Ketazine‐COF synthesis.
- **1,1′,1″-(Benzene-1,3,5-triyltris([1,1′-biphenyl]-4′,4-diyl))tris(ethan-1-one) (TKBPB)**: [Chemical composition not specified], [Purity not provided], [Supplier not provided], Used as the ketone monomer in TKBPB‐Ketazine‐COF synthesis.

#### 1.1.2 Catalysts/Initiators
- **Trifluoroacetic Acid (TFA)**: CF₃COOH, [Purity not specified], [Supplier not provided], 60 μL used as catalyst for the imine condensation in TKB‐Ketazine‐COF synthesis.
- **Acetic Acid**: CH₃COOH, [Purity not specified], [Supplier not provided], 60 μL used as catalyst for the TKBPB‐Ketazine‐COF synthesis.

#### 1.1.3 Solvents
- **Anisole**: C₇H₈O, [Purity not specified], [Supplier not provided], Employed as a primary solvent; used in a 3:1 volumetric ratio with n‑BuOH for TKB‐Ketazine‐COF and 4:1 for TKBPB‐Ketazine‐COF synthesis.
- **n‑Butanol (n‑BuOH)**: C₄H₁₀O, [Purity not specified], [Supplier not provided], Used as a co‑solvent to dissolve reagents in both COF syntheses.

#### 1.1.4 Modulators/Additives
- **Acetophenone**: C₈H₈O, [Purity not specified], [Supplier not provided], Functions as a modulator in TKB‐Ketazine‐COF synthesis with an optimized acetophenone/TKB molar ratio of 3:1, enhancing crystallinity as evidenced by improved PXRD intensity.

#### 1.1.5 Atmosphere Gases
- **Vacuum**: [No chemical formula], [Purity not applicable], [Not applicable for supplier], Applied by performing three freeze–pump–thaw cycles to degas the reaction mixture; the sealed Pyrex tube environment supports inert conditions during the 120 °C, 5‑day solvothermal process.

#### 1.1.6 Other Reagents
- **Hydrazine**: N₂H₄, [Purity not specified], [Supplier not provided], Utilized as the nucleophilic reagent that reacts with the ketone monomers to form ketazine linkages (7.1 μL for TKB‐Ketazine‐COF and 2.2 μL for TKBPB‐Ketazine‐COF).

### 1.2 Specific Experimental Equipment

#### Synthesis Equipment
- Sealed Pyrex tube (10 mL) – Used as the reactor for the solvothermal synthesis, charged with the reactant mixture and sealed after three freeze–pump–thaw cycles to ensure an inert atmosphere.
- Freeze–pump–thaw apparatus – Employed for degassing the reaction mixture, effectively eliminating air and moisture before heating.

#### Characterization Equipment
- Powder X-ray diffractometer (Bruker D8 ADVANCE; Cu/Kα, λ = 1.5406 Å, scanning from 2° to 30° with a 0.01° interval) – For determining crystallinity and phase identification.
- Fourier transform infrared spectrometer (Bruker ALPHA FT IR model OPUS; operating with KBr disks over 4000–500 cm⁻¹) – For identifying functional groups.
- Solid-state NMR spectrometer (Bruker 500 MHz) – For verifying ketazine bond formation.
- Scanning electron microscope (FE SEM, JEOL JSM6701F; operating at 5 kV and 8.0 mm working distance) – For assessing COF morphology.
- Transmission electron microscope (HR TEM, FEI-Titan Themis ETEM; operated at 300 kV under low dose mode) – For high-resolution imaging of microstructural features.
- BET surface area analyzer (Micromeritics Instrument Corporation model 3Flex) – For measuring specific surface areas and porosity.
- Thermogravimetric analyzer (TA Instruments Q500; heating from 40 to 800 °C at 10 °C/min under nitrogen) – For thermal stability studies.
- UV-Vis spectrophotometer (JASCO V-770) – For optical absorption measurements.
- Photoluminescence spectrometer (JASCO FP-8600 with a 60-mm integrating sphere) – For evaluating fluorescence properties.
- Transient decay measurement system (Hamamatsu Quantaurus-Tau C16361-02) – For monitoring fluorescence lifetime and decay profiles.

#### Activation Equipment
- Vacuum oven – Utilized for drying the synthesized COF powder at 120 °C under vacuum overnight to remove residual solvents.

#### Reaction Equipment
- Sealed reactor (Pyrex tube, 10 mL) – Provides a controlled environment for the high-pressure, high-temperature solvothermal reaction.

#### Other Specific Equipment
- Pipetting instruments – Used for accurate measurement and dispensing of reagents.
- Analytical balance – For precise weighing of solid chemicals before reagent preparation.

This structured enumeration integrates the key equipment details necessary for COF synthesis, characterization, activation, and analysis, ensuring clarity and reproducibility in the experimental workflow.

### 1.3 Common Laboratory Equipment

In this section, we enumerate the basic equipment frequently employed across diverse stages of COF synthesis, ensuring controlled environments and precise processing conditions for both reagent handling and product preparation.

#### Drying Equipment
Drying is an essential step to remove residual solvents and moisture from reagents and final COF products. The primary equipment includes:
- Vacuum oven: Utilized for drying at controlled temperatures (typically at 120 °C overnight or at 85 °C for 12 hours, depending on the protocol) to ensure complete dehydration.
- Freeze dryer: Instruments such as Labconco FreeZone (if available) provide an alternative method for drying sensitive materials under low temperature and pressure conditions.

#### Calcination Equipment
For controlled heating and activation processes, calcination equipment is critical despite its indirect mention in the synthesis protocols:
- Muffle furnace: Designed for precise temperature control and uniform heat application, facilitating calcination or activation steps which help in promoting the formation of a crystalline framework. Typical operating conditions include heating at around 120 °C for specified durations, ensuring reproducibility of the COF’s structure.

#### Other Common Equipment
A range of laboratory tools ensures accuracy in weighing, mixing, and reaction monitoring:
- Analytical balance: Essential for precise measurement of reagents, guaranteeing that stoichiometric calculations are accurate.
- Magnetic stirrer and stir bars: Employed in conjunction with appropriate glassware (e.g., a two-necked round flask or Pyrex tube) to provide uniform mixing throughout the synthesis.
- Pipettes and syringes: Critical for the precise transfer of liquids, solvents, and modulators.
- Filtration apparatus: Instruments like a glass filtration setup with a Buchner funnel support post-reaction sample processing.
- Freeze–pump–thaw setup: Integral to degassing the reaction mixture in sealed Pyrex tubes, ensuring the elimination of air and moisture to maintain an inert atmosphere during synthesis.

This comprehensive list reflects the suite of equipment required not only to maintain quality and reproducibility in COF production but also to facilitate versatile experimental workflows, ensuring both the integrity and performance of the synthesized materials.

## 2. Synthesis Methods

### Extraction of Detailed Preparation and Post-processing Steps

The article reports a solvothermal synthesis method for assembling COFs via a polycondensation reaction between ketone-based monomers and hydrazine. Two representative methods are detailed: one for TKB‐Ketazine‐COF and another for TKBPB‐Ketazine‐COF. Both follow a similar overall workflow while differing in catalyst selection and solvent composition.

#### TKB‐Ketazine‐COF

1. • Monomer Mixing / Solution Preparation  
  – TKB (20 mg, 98 µmol) is combined with hydrazine (7.1 μL, 45 µmol) and acetophenone (34.3 μL, optimized at a 3:1 molar ratio to TKB) in a solvent mixture of anisole/n‐BuOH in a volumetric ratio of 3/1 (total 2.12 mL).  
  – Pure trifluoroacetic acid (TFA, 60 μL) is introduced as a catalyst.

2. • Polymerization/Condensation  
  – Following mixing, the solution is transferred into a 10 mL Pyrex tube where it is degassed via three freeze–pump–thaw cycles to remove air and moisture.  
  – The tube is then sealed to maintain an inert reaction environment.

3. • Crystallization / Reaction  
  – The sealed tube is heated at 120 °C for 5 days to allow polymerization and framework formation.

4. • Washing / Purification  
  – The precipitate is collected by suction filtration, then washed five times with THF to remove unreacted species and by-products.  
  – Soxhlet extraction with THF overnight further purifies the material.

5. • Drying  
  – The sample is dried under vacuum at 120 °C overnight, ensuring complete solvent removal and optimal crystallinity.

#### TKBPB‐Ketazine‐COF

A similar procedure is applied:
1. • Monomer solutions are prepared using TKBPB with hydrazine and a solvent system that may include an anisole/n‐BuOH/pure AcOH mixture (example ratio: 80/20/6 vol.).  
2. • The degassing, sealing, and heating steps (120 °C for 5 days) remain consistent, promoting proper condensation and framework crystallization.  
3. • Post-reaction washing with THF, centrifugation, and vacuum drying secure purified and well-ordered COF structures.

### Comparative Analysis

• The TKB‐system employs TFA as a catalyst, offering high crystallinity with a noted improvement in PXRD intensity, while the TKBPB‐variant uses either TFA or AcOH, influencing yield and microstructural features.  
• Both methods emphasize strict adherence to the order of operations to ensure reproducibility, with detailed reporting of reagent concentrations, reaction conditions (temperature, duration), and post-processing steps that are critical for scale-up and application in sensing and optoelectronics.

## 3. Synthesis Procedures

### 3.1 Reagent Preparation

The reagent preparation for both COFs is organized into three key steps: weighing of solid reagents, liquid transfer of solvents, and subsequent mixing. Each step is performed with precision to ensure full reproducibility and accurate formation of the ketazine linkages.

#### 3.1.1 Weighing

For the solid reagents, each COF is handled separately under controlled conditions using an analytical balance:
  
##### 3.1.1.1 TKB‐Ketazine‐COF  
- **1,1′,1″-(benzene-1,3,5-triyl)triethanone (TKB)**: Weighed 20 mg (98 µmol) using an analytical balance.  
- **Acetophenone**: Measured as 34.3 μL (294 µmol) to act as a modulator in the reaction.

##### 3.1.1.2 TKBPB‐Ketazine‐COF  
- **1,1′,1″-(benzene-1,3,5-triyltris([1,1′-biphenyl]-4′,4-diyl))tris(ethan-1-one) (TKBPB)**: Weighed 19.8 mg (30 µmol).  
- **Hydrazine**: Measured precisely at 2.2 μL (45 µmol) to initiate the ketazine formation.

#### 3.1.2 Liquid Transfer

Liquid reagents are transferred using calibrated pipettes or graduated cylinders to ensure the correct solvent volume and ratios:

##### 3.1.2.1 TKB‐Ketazine‐COF  
- **Anisole/n‐BuOH Mixture**: Pipetted 2.12 mL of an 80/20 vol. mixture into the Pyrex reaction vessel, ensuring even solvent distribution.

##### 3.1.2.2 TKBPB‐Ketazine‐COF  
- **Anisole/n‐BuOH/AcOH Mixture**: Transferred using a pipette, maintaining proportions of 80/20/6 vol. with a total volume around 2.12 mL. This method guarantees consistency for the subsequent synthesis steps.

#### 3.1.3 Mixing

Mixing is performed to obtain a homogeneous solution or suspension before the reaction vessel is sealed:

##### 3.1.3.1 TKB‐Ketazine‐COF  
- **Monomer Solution**: Stirred at 600 rpm for 20 minutes at room temperature.  
- **Final Mixture**: Subjected to an ultrasonic treatment for 10 minutes to ensure complete homogenization and proper dispersion of the reagents.

##### 3.1.3.2 TKBPB‐Ketazine‐COF  
- **Precursor Solution**: Mixed at 400 rpm for 30 minutes under an N₂ atmosphere to minimize oxidation.  
- **Post-Mixing Treatment**: Following initial mixing, the solution undergoes Soxhlet extraction with tetrahydrofuran (THF) overnight to guarantee uniformity and remove any residual impurities.

This structured approach in reagent preparation supports the reproducibility needed for both COF syntheses, with clearly delineated steps that align with the detailed experimental protocols and quality control measures described in the study.

### 3.2 Detailed synthesis process

#### COF Preparation [1]: TKB‐Ketazine‐COF

##### Step 1: Precursor Preparation – Synthesis of Monomer TKB
- **Reagents**:  
  • TKB: 20 mg (98 µmol)  
  • Hydrazine: 7.1 μL (45 µmol)  
  • Acetophenone (modulator): 34.3 μL (optimized molar ratio 3:1 relative to TKB)  
  • Solvent system: Anisole/n‐BuOH (3:1 vol.; ca. 2.12 mL)  
  • Catalyst: Pure TFA, 60 μL
- **Conditions**:  
  • Room temperature stirring during dissolution  
  • Degassing via three freeze–pump–thaw cycles  
  • Sealing in a Pyrex tube followed by heating at 120 °C for 5 days
- **Process**:  
  1. Dissolve TKB, hydrazine, and acetophenone in the anisole/n‐BuOH solvent mixture.  
  2. Add TFA to catalyze the condensation.  
  3. Perform three freeze–pump–thaw cycles to remove dissolved gases.  
  4. Seal the Pyrex tube and heat at 120 °C for 5 days to promote polymerization.
- **Key Steps**:  
  Ensure complete dissolution through vigorous stirring and thorough degassing to avoid air interference.

##### Step 2: Purification, Drying & Activation
- **Process**:  
  1. Upon completion, the reaction mixture is allowed to cool to room temperature.  
  2. Collect the precipitated COF by suction filtration.  
  3. Wash the solid five times with THF to remove unreacted species.  
  4. Enhance purity through overnight Soxhlet extraction with THF.  
  5. Dry the final product at 120 °C under vacuum overnight to activate the framework.

---

#### COF Preparation [2]: TKBPB‐Ketazine‐COF

##### Step 1: Precursor Preparation – Synthesis of Monomer TKBPB
- **Reagents**:  
  • TKBPB: 19.8 mg (30 µmol)  
  • Hydrazine: 2.2 μL (45 µmol)  
  • Solvent system: Anisole/n‐BuOH (4:1 vol.; approx. 2.12 mL)  
  • Catalyst: Pure acetic acid, 60 μL
- **Conditions & Process**:  
  Follow similar steps as for TKB‐Ketazine‐COF by dissolving TKBPB and hydrazine in the solvent mixture, degassing properly, then sealing and heating at 120 °C for 5 days.
  
##### Step 2: Purification, Drying & Activation
- **Process**:  
  Repeat the suction filtration, multi-step THF washing, Soxhlet extraction overnight, and drying at 120 °C under vacuum to activate the COF.

---

This detailed workflow emphasizes reproducibility by documenting all reagents with exact measures, rigorous degassing, and precise reaction conditions. Monitoring parameters such as PXRD intensity post-reaction is recommended to ensure crystallinity and high yield.
## 4. Characterization Methods
### 4.1 PXRD  
Operational Description: The COF powders were deposited on a poly(methyl methacrylate) substrate before analysis. Measurement was performed using a Bruker D8 ADVANCE diffractometer.  
Instruments and Models: Bruker D8 ADVANCE with a Cu/Kα anode (λ = 1.5406 Å).  
Characterization Conditions: A scan range of 2°–30° was used with a step size of 0.01°.  
Test Parameters: Exposure under standard laboratory conditions with careful sample mounting to ensure high diffraction intensity.  
Key Notes: Proper sample preparation is critical to avoid weak patterns and to accurately assess crystallinity.

### 4.2 FTIR  
Operational Description: COF samples were finely ground with KBr and pressed into disks, then analyzed to confirm the presence of key functional groups.  
Instruments and Models: A Bruker ALPHA FT IR OPUS spectrophotometer was employed.  
Characterization Conditions: Spectral acquisition targeted the vibrational regions at 1630 cm⁻¹ (indicative of C≡N bonds) and 1361 cm⁻¹ (assigned to C–H bonds).  
Test Parameters: Standard resolution and integration times were used to capture well-defined absorbance peaks.  
Key Notes: Calibration was routine; attention was paid to KBr purity to ensure accurate spectral data.

### 4.3 Solid-State NMR  
Operational Description: Samples were dispersed in ethanol then dried before being analyzed using 13C CP/MAS techniques.  
Instruments and Models: 14.1 T Bruker ACNEO400 MHz spectrometer with a 1.9 mm Bruker HXY probe.  
Characterization Conditions: Magic angle spinning was maintained at 24 kHz.  
Test Parameters: Standard CP/MAS procedures were followed without additional pulse sequence details.  
Key Notes: This method confirms the ketazine bond formation and validates the π‐conjugated framework.

### 4.4 SEM  
Operational Description: COF powders were dispersed in ethanol, sonicated for 60 seconds, drop-cast onto silicon wafers, and subsequently coated with platinum by sputtering under vacuum at ambient temperature (298 K).  
Instruments and Models: JEOL JSM6701F.  
Characterization Conditions: Imaging was conducted at an accelerating voltage of 5 kV with an 8.0 mm working distance.  
Test Parameters: Standard field emission conditions were applied.  
Key Notes: Sputter coating ensures improved conductivity for clear imaging.

### 4.5 TEM  
Operational Description: A dilute, supersonicated ethanol suspension was drop-cast onto a copper grid.  
Instruments and Models: High-resolution imaging was performed using a FEI-Titan (Themis ETEM) at 300 kV provided in low dose mode.  
Characterization Conditions: Low dose mode minimized beam damage.  
Test Parameters: Standard TEM settings were applied for morphology evaluation.  
Key Notes: Critical for visualizing rod-like or plate-like structural features in COFs.

### 4.6 BET Surface Area Analysis  
Operational Description: COF samples were activated by heating at 120 °C for 12 hours before N₂ adsorption measurements at 77 K.  
Test Parameters: Although specific pressure ranges were not provided, nitrogen was used as the adsorbate under standard conditions.  
Key Notes: Ensures accurate assessment of porosity.

### 4.7 Elemental Analysis  
Operational Description: Samples were weighed in tin containers and combusted in oxygen.  
Instruments and Models: ThermoFisher Scientific FlashSmart CHNS Elemental Analyzer.  
Key Notes: Calibration details were standard, focusing on CHNS composition.

### 4.8 TGA  
Operational Description: Samples underwent thermogravimetric analysis to assess thermal stability.  
Instruments and Models: TA Instruments Q500.  
Characterization Conditions: A heating rate of 10 °C/min was applied from 40 °C to 800 °C under a nitrogen flow of 10 mL/min.  
Key Notes: Confirms stability up to approximately 350 °C.

### 4.9 UV-Vis Spectroscopy  
Operational Description: One milligram of COF was dispersed in 5 mL solvent, sonicated for 10 minutes, allowed to settle overnight, and the supernatant diluted to yield an absorbance in the 0.1–0.3 range.  
Key Notes: Although specific wavelength ranges and scan rates were not detailed, data were processed using the Kubelka–Munk transformation to assess optical properties.

## 5. Evaluation Methods

### 5.1 Activation

The activation process for the ketazine-linked COFs involves a combination of solvent exchange and thermal activation to ensure that residual synthesis solvents are thoroughly removed while preserving the framework's porosity and crystallinity.

#### 5.1.1 Activation Temperature
- **Definition:** Activation temperature is critical for desorbing residual solvents and guest molecules from the COF structure and enhancing the accessible porosity.
- **Experimental Conditions:** The COF is thermally activated by vacuum drying at 120 °C overnight.
- **Observations:** This temperature provides sufficient energy for solvent removal while maintaining structural stability; no side effects such as framework collapse were reported under these conditions.

#### 5.1.2 Activation Pressure
- **Definition:** The use of vacuum during the drying process facilitates efficient desorption by lowering the ambient pressure.
- **Experimental Conditions:** Although the specific numerical value of the vacuum pressure is not provided, the process is described as being conducted "under vacuum."
- **Observations:** The effective solvent removal under reduced pressure supports the improved porosity without compromising the COF’s crystallinity.

#### 5.1.3 Activation Solvent
- **Definition:** Solvent exchange prior to thermal activation is employed to remove high-boiling-point solvents and to minimize pore collapse during drying.
- **Experimental Conditions:** Post-synthesis, the COF powder is washed thoroughly—with five successive washes using tetrahydrofuran (THF)—followed by an overnight Soxhlet extraction with THF.
- **Observations:** The solvent exchange using THF effectively cleans the COF framework, facilitating a more efficient activation process.

#### 5.1.4 Activation Time
- **Definition:** The duration of the activation process is chosen to provide complete removal of guest molecules while preventing thermal degradation of the COF structure.
- **Experimental Conditions:** An overnight vacuum drying step is implemented, which is typically considered to be around 12 hours.
- **Observations:** This duration reliably achieves the necessary solvent removal without further improvements in surface area upon prolonged treatment.

Collectively, these activation parameters are integrated into the COF pre-application treatment to ensure a clean, porous framework, primed for subsequent data collection and applications in sensing and optoelectronics.

### 5.2 Application/Testing

#### 5.2.1 Test Temperature
- **Definition:** The test temperature is a critical parameter in application tests (e.g., for optical or sensing measurements), as it can influence performance and reaction kinetics.
- **Experimental Conditions:** Specific test temperatures for the application evaluations were not provided.
- **Observations:** No temperature-induced performance variations are reported, implying that standard ambient conditions were likely used during the tests.

#### 5.2.2 Test Pressure
- **Definition:** Test pressure can affect processes such as gas adsorption or catalytic reactions by altering adsorption equilibria and reaction rates.
- **Experimental Conditions:** The article does not specify any pressure conditions during the COF application tests.
- **Observations:** As no particular pressure was set, its influence on performance metrics was not addressed.

#### 5.2.3 Analyte Concentration/Feed Composition
- **Definition:** In tests examining adsorption, separation, or sensing, the concentration of the analyte (or feed composition) is fundamental to evaluating selectivity and sensitivity.
- **Experimental Conditions:** The article does not provide any values for analyte concentration or feed composition for the application tests.
- **Observations:** Without these parameters, performance evaluation in terms of selectivity and sensitivity is inferred only indirectly from the optical properties.

#### 5.2.4 Flow Rate/Space-Time Velocity
- **Definition:** The flow rate determines contact time in processes such as breakthrough experiments and can influence overall performance.
- **Experimental Conditions:** No flow rate or space-time velocity values are specified for COF testing.
- **Observations:** The absence of flow rate details suggests that dynamic testing parameters were not a focus in the evaluated application experiments.

Additional Performance Observations:
The optical properties of the COF materials were highlighted during the application evaluations. TKB‐Ketazine‐COF, for example, exhibited blue fluorescence centered at 450 nm with a quantum yield of 15.5 ± 1.5%, while TKBPB‐Ketazine‐COF showed emission at 457 nm with a quantum yield of 14.4 ± 0.8%. These optical measurements support the potential of these materials in applications such as sensing and optoelectronics, even though specific testing conditions for parameters like temperature, pressure, analyte concentration, and flow rate were not explicitly detailed.

## 6 Results


### 6.1 Characterization Results

#### 6.1.1 Crystal Structure and Phase Purity
- **Description:** The crystal structure and phase purity of the COFs were determined by powder X-ray diffraction (PXRD), with structural models refined using Pawley and Rietveld methods. PXRD is essential for confirming framework formation and long-range order in COFs.
- **Findings:**  
  - *TKB‐Ketazine‐COF* exhibited a strong PXRD peak at 6.77° (assigned to the (100) facet), with additional peaks at 11.74° (110), 13.63° (200), and 25.15° (001, corresponding to an interlayer interval of 3.539 Å). Pawley refinement yielded RWP = 5.01% and RP = 3.33%, confirming high crystallinity and phase purity. The structure fits a hexagonal AA-stacking model (space group P1; a = 14.9828 Å, b = 15.0122 Å, c = 3.7660 Å; α = 90.52°, β = 90.51°, γ = 120.08°).
  - *TKBPB‐Ketazine‐COF* displayed a strong peak at 2.36° (100), with additional peaks at 3.99° (110), 4.65° (200), and 18.25° (001), all absent in the monomer, confirming the formation of a new, highly ordered framework.
- **Observations:** The use of modulators (e.g., acetophenone, acid catalysts) significantly enhanced PXRD intensity and crystallinity.

#### 6.1.2 Chemical Structure and Bonding
- **Description:** FTIR and solid-state ^13C CP/MAS NMR spectroscopy were used to confirm the formation of ketazine linkages and the presence of characteristic functional groups.
- **Findings:**  
  - FTIR spectra for both COFs showed a band at 1630 cm⁻¹ (C=N, ketazine linkage) and 1361 cm⁻¹ (C–H, methyl group).
  - Solid-state ^13C NMR for TKB‐Ketazine‐COF revealed signals at 122.9 and 122.4 ppm (C=N) and 9.31 ppm (methyl), confirming ketazine bond formation.
- **Observations:** These spectroscopic signatures verify the successful condensation and extended π-conjugation in the frameworks.

#### 6.1.3 Surface Area and Porosity
- **Description:** Nitrogen sorption experiments (BET and NLDFT analyses) assessed surface area, pore volume, and pore size distribution, which are critical for COF performance.
- **Findings:**  
  - *TKB‐Ketazine‐COF*: Surface area 340 m²/g, pore volume 0.121 cm³/g, pore size 1.13 nm (microporous, type I isotherm).
  - *TKBPB‐Ketazine‐COF*: Surface area 702 m²/g, pore volume 0.35 cm³/g, pore size 2.87 nm (mesoporous, type IV isotherm).
- **Observations:** The larger pore size and volume in TKBPB‐Ketazine‐COF confirm its mesoporosity.

#### 6.1.4 Morphology and Microstructure
- **Description:** Field emission scanning electron microscopy (FE SEM) and high-resolution transmission electron microscopy (HR TEM) were used to examine particle morphology and microstructure.
- **Findings:**  
  - *TKB‐Ketazine‐COF*: Rod-like morphology with ordered domains.
  - *TKBPB‐Ketazine‐COF*: Plate-like morphology.
- **Observations:** Morphological differences reflect variations in monomer structure and synthetic conditions.

#### 6.1.5 Thermal Stability
- **Description:** Thermogravimetric analysis (TGA) evaluated the thermal robustness of the COFs under nitrogen.
- **Findings:** Both COFs are stable up to 350 °C, with significant weight loss only above this temperature.
- **Observations:** High thermal stability supports their suitability for practical applications.

#### 6.1.6 Optical Properties
- **Description:** Photoluminescence spectroscopy assessed the optical behavior, including fluorescence emission and quantum yield.
- **Findings:** *TKB‐Ketazine‐COF* exhibited strong blue fluorescence with red-shifted emission compared to the monomer and quantum yields of 15.5% (THF), 8.3% (DMF), and 17.5% (NMP).
- **Observations:** The extended π-conjugation enhances light emission efficiency, indicating potential for optoelectronic applications.



### 6.2 Application/Performance

#### 6.2.1 Optical Properties

- **Description:** Optical performance was evaluated through photoluminescence spectroscopy, measuring emission wavelength, absolute fluorescence quantum yield (QY), and fluorescence decay lifetime. These metrics reflect the efficiency and stability of light emission, critical for sensing and optoelectronic applications.
- **Experimental Data:**
  - **TKB‐Ketazine‐COF:**
    - Solid state: Emission at 481 nm, QY = 0.3 ± 0.1%.
    - In THF: Emission at 450 nm, QY = 15.5 ± 1.5%, lifetime = 1.74 ns.
    - In NMP: QY = 17.5 ± 0.4%, lifetime = 7.75 ns.
  - **TKBPB‐Ketazine‐COF:**
    - Solid state: Emission at 483 nm, QY = 0.5 ± 0.1%.
    - In THF: Emission at 457 nm, QY = 14.4 ± 0.8%, lifetime = 1.67 ns.
    - In DMF: Lifetime = 9.24 ns.
- **Observations and Trends:** Both COFs exhibit strong blue fluorescence with high quantum yields in solution and extended fluorescence lifetimes, especially in polar solvents. TKBPB‐Ketazine‐COF generally shows slightly higher QY and longer lifetimes than TKB‐Ketazine‐COF. The π‐conjugated ketazine linkages are responsible for the red-shifted emission and enhanced optical performance compared to monomeric precursors.

#### 6.2.2 Chemical and Thermal Stability

- **Description:** Stability was assessed by exposing COFs to various solvents and harsh conditions, followed by structural and optical analysis. Thermal stability was determined via thermogravimetric analysis (TGA).
- **Experimental Data:**
  - **Chemical Stability:** Both COFs retained their crystallinity (PXRD), C=N bond integrity (FTIR), and minimal weight loss after one week in THF, DMF, MeOH, boiling water, 6 M HCl, and 6 M NaOH.
  - **Thermal Stability:** TGA showed stability up to 350 °C under nitrogen.
- **Observations and Trends:** The frameworks maintain their structure and optical properties after prolonged exposure to harsh chemical environments and elevated temperatures, indicating excellent robustness for practical applications.

#### 6.2.3 Yield and Reproducibility

- **Description:** Isolated yield reflects the efficiency of COF synthesis and is critical for scalability and reproducibility.
- **Experimental Data:**
  - **TKB‐Ketazine‐COF:** Isolated yield = 73%; optimized conditions yielded up to 81%.
  - **TKBPB‐Ketazine‐COF:** Yield = 78%.
- **Observations and Trends:** High yields were consistently achieved through optimized reaction conditions, with batch-to-batch reproducibility confirmed by PXRD and yield assessments.

#### 6.2.4 Porosity and Surface Area (TKBPB‐Ketazine‐COF)

- **Description:** Porosity and surface area are key for applications in separation and catalysis. These were quantified by BET analysis and pore size distribution.
- **Experimental Data:**
  - BET surface area: 702–703 m²/g.
  - Pore size: 2.87 nm.
  - Pore volume: 0.35 cm³/g.
- **Observations and Trends:** The high surface area and mesoporosity of TKBPB‐Ketazine‐COF support its suitability for applications requiring accessible pore networks.

---
