Repository: pic-ai-robotic-chemistry/literature-to-protocols

## Overview

Experimental procedures in scientific papers are usually scattered across free-form text, which makes them difficult to reproduce, compare, and automate.  
The goals of this project are:

* Extract experiment-related entities, conditions, operations, and relations from papers
* Build paper-level knowledge graphs
* Generate structured protocols through templated prompting and graph-based retrieval
* Evaluate the generated results in terms of factuality, text quality, and questionnaire-based practical usability

File: evaluation_code/cross-domain/cof/protocols/Paper_13.md
# Crystalline Lithium Imidazolate Covalent Organic Frameworks with High Li-Ion Conductivity

## 1. Materials

### 1.1 Reagents

#### 1.1.1 Monomers (Linkers and Nodes)
- **Imidazole‑Substituted Diamine**: [Formula: Not provided], [Purity: Not specified], [Supplier: Not specified], Used as a key node forming the imine‑linked framework.
- **1,3,5‑Triformylbenzene**: C9H6O3, [Purity: Not specified], [Supplier: Not specified], Used as an aldehyde linker for constructing the COF backbone.

#### 1.1.2 Catalysts/Initiators
- **Acetic Acid**: CH3COOH, [Purity: Not specified], [Supplier: Not specified], Used both as a catalyst for imine condensation and as a modulator when provided as a 3 M aqueous solution (0.2 mL addition).

#### 1.1.3 Solvents
- **Ethanol**: C2H5OH, [Purity: Not specified], [Supplier: Not specified], Employed as a primary reaction solvent during solvothermal synthesis and for washing the COF product.
- **Mesitylene**: C9H12, [Purity: Not specified], [Supplier: Not specified], Used as a co‑solvent to enhance reaction homogeneity.
- **Hexane**: C6H14, [Purity: Not specified], [Supplier: Not specified], Serves as the solvent for the lithiation process, facilitating the dropwise addition and proper dispersion of n‑BuLi.

#### 1.1.4 Atmosphere Gases
- **Nitrogen**: N2, [Purity: Typically 99.999%], [Supplier: Not specified], Bubbled through the reaction mixture for 20 minutes to remove oxygen and ensure an inert atmosphere.

#### 1.1.5 Other Reagents
- **n‑BuLi**: C4H9Li, [Concentration: 1.6 M in hexane], [Supplier: Not specified], Used for post‑synthetic lithiation, added dropwise in an ice bath followed by stirring at room temperature for 16 hours.

### 1.2 Specific Experimental Equipment

#### Synthesis Equipment
- Schlenk tube (designed for inert atmosphere reactions under solvothermal conditions)
- Ampule (for flash freezing and evacuation in low-pressure environments)

#### Characterization Equipment
- X′Pert-Pro MPD diffractometer (Panalytical) for PXRD analysis  
- Agilent Technologies Cary 630 FT-IR spectrophotometer for Fourier transform infrared spectroscopy  
- Inova 400 NMR spectrometer (300 MHz for ¹H) and Inova 500 NMR spectrometer (75 MHz for ¹³C) for solid-state NMR analysis  
- Tecnai G220 transmission electron microscope for morphological studies  
- Tecnai G2 F20 high-resolution TEM for detailed imaging  
- Quantachrome Autosorb ASiQ automated gas sorption analyzer for BET surface area measurements  
- Thermogravimetric/differential thermal analyzer (generic model) for thermal analysis

#### Activation Equipment
- Box furnace (employed for controlled thermal activation during electrochemical impedance spectroscopy measurements)  
- Vacuum oven (used for sample drying and activation at 120 °C under vacuum conditions)

#### Reaction Equipment
- Magnetic stirrer (for ensuring homogeneous mixing during reagent preparation)  
- Ice bath (utilized to maintain low temperatures during the dropwise addition of n‑BuLi solution)  
- Centrifuge (for isolating solid products during synthesis and post-synthetic treatments)

#### Product Analysis Equipment
- Solartron frequency response analyzer (1250B) for lithium ion conductivity measurements  
- Solartron electrochemical interface (1287) for impedance spectroscopy  
- Solartron 1280C for cyclic voltammetry and linear sweep voltammetry analysis in lithium-metal cell performance testing

#### Other Specific Equipment
- Vacuum filtration apparatus (for efficient separation of synthesized precipitates)

In this section, the equipment necessary for each workflow phase is distinctly listed. The synthesis phase employs sealed reaction vessels such as Schlenk tubes and ampules to ensure an inert environment for COF formation. Characterization instruments are chosen to validate crystallinity, chemical structure, and morphology, while activation equipment such as a box furnace and vacuum oven are used to prepare the COFs for subsequent electrochemical evaluation. Instruments for product analysis, including Solartron devices, support the measurement of lithium ion conductivity and cell performance. Additional tools like ice baths, magnetic stirrers, centrifuges, and vacuum filtration setups facilitate reagent handling and sample processing.

### 1.3 Common Laboratory Equipment

A range of standard laboratory equipment is employed throughout the experimental workflow to support reagent handling, reaction monitoring, and sample processing. This section details the essential tools used, organized into three categories: drying equipment, calcination equipment, and other common laboratory tools.

#### Drying Equipment
Drying apparatus play a vital role in preparing both reagents and final COF products by removing residual solvents or moisture. Laboratories typically use vacuum ovens, which allow controlled heating under reduced pressure, to ensure effective dehydration. Additionally, freeze dryers, such as the Labconco FreeZone, are utilized for samples requiring gentle drying to preserve delicate structures.

#### Calcination Equipment
For controlled heating and activation during synthesis, calcination equipment is applied. Although the experimental context primarily involves the use of sealed Schlenk tubes maintained at around 120 °C during COF preparation, a dedicated muffle furnace—for instance, a model like the Nabertherm L9/11/B170—can be employed where precise calcination conditions are necessary. This equipment is critical for achieving consistent thermal treatment, ensuring reproducible activation of precursors or post-synthesis modifications.

#### Other Common Laboratory Equipment
Additional laboratory tools are essential for accurate reagent preparation and experimental setup. Precision measurement of both liquid and solid reagents is achieved using analytical balances and pipettes or graduated cylinders. Magnetic stirrers facilitate uniform mixing, while glass filtration apparatuses—including Buchner funnels and vacuum filtration setups—help in isolating solid products. Schlenk tubes are central in maintaining a sealed or inert atmosphere during reactions, and rotavapors are frequently used to remove solvents efficiently from reaction mixtures. Pumps, along with other auxiliary devices, are integrated into the workflow to ensure continuous and controlled transfer of fluids and gases.

These common laboratory instruments, combined with precise operational protocols, support the robust and replicable synthesis, processing, and characterization of COFs, thereby underpinning the study’s experimental rigor.

## 2. Synthesis Methods

### Extraction of Detailed Preparation and Post-processing Steps

The synthesis of crystalline lithium imidazolate COFs is achieved primarily via a solvothermal method that enables reproducible polymerization through imine condensation. The experimental procedure is outlined in clearly numbered steps as follows:

#### • Experimental Procedure for Solvothermal Synthesis

1. **Monomer Mixing / Solution Preparation**  
   - Reagents: An imidazole‐substituted diamine and 1,3,5‐triformylbenzene are combined in a solvent mixture of ethanol and mesitylene.  
   - Catalyst/Modulator: A 3 M aqueous acetic acid solution is added to facilitate imine formation.  
   - Equipment: The reaction is assembled in a Schlenk tube. The mixture is flash frozen in liquid nitrogen and evacuated to approximately 200 mTorr before sealing, ensuring an inert atmosphere.

2. **Polymerization/Condensation**  
   - The sealed reaction vessel is heated to 120 °C for 3 days. This stage allows complete polymerization and imine condensation, with observations such as the formation of a pale yellow precipitate indicating successful reaction progression.

3. **Crystallization / Reaction Completion**  
   - During the sustained heating, the COF framework crystallizes. The process may include a period of uninterrupted reaction to promote uniform stacking and high crystallinity as confirmed by PXRD in subsequent characterization.

4. **Washing / Purification**  
   - Post-reaction, the precipitate is recovered using vacuum filtration. It is sequentially washed with solvents—methylene chloride, ethanol, and acetone—to remove unreacted residues and by-products.  
   - The product is further purified utilizing Soxhlet extraction in THF for 24 hours.

5. **Drying**  
   - The purified COF is dried under reduced pressure to remove any residual solvent. The drying conditions are optimized to maintain the crystalline structure without collapsing the porous network.

Additional variants, such as CH₃‑ImCOF and CF₃‑ImCOF, follow an analogous procedure with substitution effects during synthesis. Post‑synthetic lithiation (using n‑BuLi in hexane under controlled temperature conditions) is performed later to yield lithiated derivatives with enhanced ionic conductivities.

This structured approach, incorporating specific reagents, precise temperature and temporal controls, and methodical purification, ensures that the synthesis is both accurate and reproducible for subsequent applications in lithium-ion conduction studies.

## 3. Synthesis Procedures

### 3.1 Reagent Preparation

#### 3.1.1 Weighing

##### 3.1.1.1 COF-1
- **Imidazole-substituted Diamine 1‑H**: Weighed 25 mg (0.075 mmol) using an analytical balance.
- **Trialdehyde 2**: Weighed 8 mg (0.05 mmol).

##### 3.1.1.2 COF-2
- No specific details for the solid reagent weighing in COF-2 were provided.

#### 3.1.2 Liquid Transfer

##### 3.1.2.1 COF-1
- **Ethanol**: Poured 0.8 mL into the reaction vessel.
- **Mesitylene**: Poured 0.2 mL into the same vessel.  
(The precise equipment—such as a pipette or graduated cylinder—for these transfers is not specified.)

##### 3.1.2.2 COF-2
- Details regarding the liquid reagent transfer for COF-2 were not delineated.

#### 3.1.3 Mixing

##### 3.1.3.1 COF-1
- **Monomer Solution**: Mixed by stirring the combined reagents undisturbed for 3 days at 120 °C in a sealed environment to promote complete reaction and reproducibility.
- No ultrasonic treatment parameters or additional techniques were specified.

##### 3.1.3.2 COF-2
- Specific stirring conditions, including speed, duration, or environmental controls for the COF-2 precursor solution, were not mentioned.

The protocol for COF-1 demonstrates a rigorous approach to reagent preparation ensuring reproducibility. The use of an analytical balance for precise weighing, together with measured liquid transfers and extended high‑temperature stirring in a sealed setup, underpins the consistency of the solvothermal synthesis. While details for COF-2 are less explicit, standard practices would likely follow similar strategies to achieve homogeneity and reliable reaction conditions. By meticulously documenting these steps—from solid weighing to liquid handling and mixing—the procedure aims to deliver clear and replicable methods that yield crystalline frameworks with the desired structural and conductive properties.

### 3.2 Detailed synthesis process

#### COF Preparation [1]: H‑ImCOF

##### Step [1]: Precursor Preparation
- **Reagents**: 25 mg (0.075 mmol) imidazole‐substituted diamine 1‑H, 8 mg (0.05 mmol) 1,3,5‑triformylbenzene; solvents: 0.8 mL ethanol and 0.2 mL mesitylene; modulator: 0.2 mL 3 M aqueous acetic acid.
- **Conditions**: Begin at room temperature for mixing; flash freeze at 77 K, then evacuate to 200 mTorr; seal the ampule.
- **Process**:
  - Dissolve the diamine and trialdehyde in the solvent mixture.
  - Add the acetic acid modulator.
  - Flash freeze the reaction ampule in liquid nitrogen, then evacuate.
- **Key Steps**: Maintaining an inert, moisture‐free environment is critical.

##### Step [2]: COF Assembly
- **Reagents**: Prepared precursors from Step 1.
- **Conditions**: Heat at 120 °C for 3 days in a sealed Schlenk tube under a nitrogen atmosphere.
- **Process**:
  - Place the sealed ampule in a preheated oven at 120 °C.
  - Allow the imine‐condensation reaction to proceed without stirring, yielding a pale‐yellow precipitate.
- **Key Steps**: Ensure complete imine bond formation by sustained heat while avoiding agitation.

##### Step [3]: Purification and Drying
- **Process**:
  - Isolate the precipitate by vacuum filtration.
  - Wash sequentially with methylene chloride, ethanol, and acetone.
  - Perform Soxhlet extraction in THF for 24 hours if further purification is required.
  - Finally, dry the product under reduced pressure at 120 °C overnight.
- **Key Steps**: Consistent washing and thorough drying ensure reproducibility.

##### Step [4]: Post‑Synthetic Lithiation
- **Reagents**: n‑BuLi in hexane.
- **Conditions**: Maintain the dispersion in hexane in an ice bath during addition, followed by 16 hours of room temperature stirring.
- **Process**:
  - Disperse the dried H‑ImCOF powder in hexane.
  - Add n‑BuLi dropwise while keeping the reaction cold (ice bath for 10 minutes).
  - Stir the mixture at ambient temperature for 16 hours.
  - Recover the lithiated COF by centrifugation, washing the solid five times with dry hexane.
  - Dry under vacuum.
- **Key Steps**: Precise cooling during n‑BuLi addition minimizes side reactions and preserves framework integrity.

---

#### COF Preparation [2]: CH₃‑ImCOF and CF₃‑ImCOF
The synthetic workflow mirrors that of H‑ImCOF with the following modifications:
- **Precursor**: Use the appropriate imidazole‐substituted diamine (1‑CH₃ or 1‑CF₃) with identical molar ratios.
- **Assembly and purification conditions**: Remain consistent with a 120 °C, 3‑day reaction and subsequent washing/drying protocols.
- **Post‑synthetic lithiation**: Follow the same n‑BuLi lithiation steps, adjusting stirring times only if indicated by reaction monitoring.

This step‐by‐step process, with clearly defined reagent quantities, operational conditions, and purification steps, enables reproducibility and precise control over the COF structure and functionalization.
## 4. Characterization Methods
### 4.1 PXRD  
**Operational Description**  
• The COF samples were prepared by reacting imidazole‐containing diamines with 1,3,5‐triformylbenzene in a solvent mixture (ethanol/mesitylene/aquous acetic acid) at 120 °C for 3 days. The resulting pale yellow powder was collected, washed, and subjected to Soxhlet extraction prior to analysis.  

**Instruments and Models**  
• X’Pert-Pro MPD diffractometer (Panalytical, Netherlands) equipped with a Cu Kα X-ray source.  

**Characterization Conditions**  
• Ambient measurement conditions were employed, with no specific temperature or duration detailed during data collection.  

**Test Parameters**  
• Specific scan ranges and step sizes were not explicitly stated, although the method confirmed crystallinity via comparison with simulated patterns.  

**Key Notes**  
• This method is pivotal in verifying the structural integrity and stacking mode (eclipsed AA) of COFs.

---

### 4.2 FTIR  
**Operational Description**  
• FTIR spectra were obtained for both starting materials and synthesized COFs to track the disappearance of aldehyde vibrational peaks, confirming imine bond formation.  

**Instruments and Models**  
• Agilent Technologies Cary 630 FT-IR spectrometer.  

**Characterization Conditions**  
• The analysis was conducted under standard laboratory conditions; specific details regarding sample mounting were not provided.  

**Test Parameters**  
• Although precise voltage, resolution, and scan ranges were not disclosed, the method successfully identified key functional groups through characteristic absorption peaks.  

**Key Notes**  
• Ensures monitoring of chemical transformations during COF synthesis.

---

### 4.3 Solid-State 13C CP-MAS NMR  
**Operational Description**  
• Samples were thoroughly purified to remove residual aldehyde species before NMR measurement, ensuring accurate detection of imine carbon signals (~159–160 ppm).  

**Instruments and Models**  
• Inova 400 NMR spectrometer.  

**Characterization Conditions & Test Parameters**  
• Specific spinning rates and polarization settings were not detailed.  

**Key Notes**  
• A critical tool for verifying COF bond formation and purity.

---

### 4.4 SEM  
**Operational Description**  
• Post-synthesis, COF samples were extensively washed (using a 10× volume of dry hexane, repeated five times) to remove excess n‑BuLi prior to imaging.  

**Instruments and Models**  
• Analysis was performed using a Tecnai G220 instrument (FEI, USA), operated at 200 kV (noting that similar settings were applied for TEM imaging).  

**Key Notes**  
• SEM provided detailed morphological insights into both pristine and lithiated COFs.

---

### 4.5 BET Surface Area Analysis  
**Operational Description**  
• Samples were activated by heating at 120 °C under vacuum for 24 hours before gas sorption measurements.  

**Instruments and Models**  
• Quantachrome Autosorb ASiQ automated gas sorption analyzer.  

**Characterization Conditions & Test Parameters**  
• Measurements were carried out at 77 K using ultra-high purity nitrogen (99.999%), with detailed degassing ensuring reliable pore structure evaluation.

**Key Notes**  
• BET analysis is essential for assessing porosity variations upon lithiation.

---

### 4.6 TGA  
**Operational Description**  
• Thermal stability was assessed by heating the COF samples at a controlled rate.  

**Instruments and Models**  
• A thermogravimetric/differential thermal analyzer was used.  

**Characterization Conditions**  
• Heating rate: 10 °C/min; temperature range up to 800 °C under a nitrogen atmosphere, with emphasis on stability up to 450 °C.

**Key Notes**  
• TGA confirms the robustness of the framework under thermal stress.

## 5. Evaluation Methods

### 5.1 Activation

The activation of the COFs was performed as part of the synthesis and post‐synthesis workup to ensure a clean, porous framework ready for application testing. The process incorporated a sequence of solvent exchanges, vacuum drying, and a chemical activation step when converting the imidazole groups to their lithiated form.

#### 5.1.1 Solvent Exchange and Soxhlet Extraction
- **Definition:** Solvent exchange is employed to remove high-boiling and strongly interacting synthesis solvents, thereby preventing pore collapse and facilitating an accessible porous network.
- **Experimental Conditions:** The as‐synthesized COF powders were first washed sequentially with water, methylene chloride, ethanol, and acetone. This was followed by Soxhlet extraction using tetrahydrofuran (THF) for 24 hours to further remove residual impurities.
- **Observations:** The sequential solvent wash and extended Soxhlet extraction contributed to improved porosity and crystallinity without compromising the structural integrity of the framework.

#### 5.1.2 Vacuum Drying
- **Definition:** Vacuum drying is critical for eliminating residual moisture and solvents from the pore system, ensuring that the porous structure remains activated.
- **Experimental Conditions:** After the solvent exchange procedures, the COF samples were vacuum-dried at 120 °C. The procedure was carried out overnight (approximately 24 hours) under low-pressure conditions, with the reaction vessel initially evacuated to around 200 mTorr.
- **Observations:** This step effectively removed traces of solvent without damaging the framework, as confirmed by subsequent porosity and stability measurements.

#### 5.1.3 Chemical Activation via Lithiation
- **Definition:** Chemical activation by post-synthetic lithiation converts the COF’s imidazole groups to a lithium imidazolate form, which is essential for enhancing ionic conductivity.
- **Experimental Conditions:** In this step, a dispersion of the COF in hexane was prepared. A 1.6 M n‑BuLi solution in hexane (0.1 mL) was added dropwise in an ice bath over 10 minutes. The mixture was then stirred at room temperature for 16 hours, followed by multiple washes with hexane and a final vacuum drying.
- **Observations:** The controlled addition and extended stirring ensured thorough conversion, preserving crystallinity while introducing the desired lithium functionality.

Each activation parameter was carefully optimized to achieve complete solvent removal and controlled chemical modification, thereby maintaining the structural and functional properties necessary for high Li-ion conductivity.

### 5.2 Application/Testing

The evaluation of COF performance was carried out under carefully controlled experimental conditions to ensure reproducibility and enable direct extraction of the reported parameters. Two primary application tests were executed: ionic conductivity measurements for the lithiated frameworks and gas adsorption studies. Both tests emphasize the influence of temperature on performance while maintaining consistent ambient conditions.

#### 5.2.1 Test Temperature
The ionic conductivity evaluations and symmetric lithium cell cycling tests were conducted at room temperature. For ionic conductivity, electrochemical impedance spectroscopy (EIS) was performed in a controlled environment under a dry argon atmosphere. The temperature stability of the COFs was further confirmed by recording EIS measurements during a heating process in a small box furnace, where each temperature point was equilibrated for 1 hour. In contrast, gas adsorption tests utilized nitrogen adsorption isotherms measured at 77 K to assess pore characteristics and uptake behaviors.

#### 5.2.2 Test Pressure
Although the majority of the performance evaluations were performed under ambient pressure for ionic conductivity and cell testing, gas adsorption isotherm measurements were conducted up to 1 bar. This upper pressure limit was selected to ensure accurate depiction of the adsorption capacity while maintaining conditions that replicate standard analytical protocols.

#### 5.2.3 Analyte Concentration/Feed Composition
In the case of gas adsorption experiments, a CO₂ adsorption test was implemented at a partial pressure of 0.15 bar. This condition was critical in demonstrating the high selectivity of the COF for CO₂ over other gases. For the ionic conduction tests, analyte concentrations were indirectly characterized by the lithium loadings determined through ICP‑MS analysis, which estimated Li contents at 3.2% for H‑Li‑ImCOF, 1.7% for CH₃‑Li‑ImCOF, and 1.4% for CF₃‑Li‑ImCOF.

#### 5.2.4 Flow Rate/Space-Time Velocity
No explicit flow rate or space‑time velocity was specified in the context of the ionic conductivity or gas adsorption tests. The reported methodologies focused on static measurements under controlled atmospheres rather than dynamic flow conditions.

## 6 Results


### 6.1 Characterization Results

#### 6.1.1 Crystal Structure and Phase Purity
- **Description:** The crystal structure and phase purity of the COFs were assessed using powder X-ray diffraction (PXRD), with structural models refined by the Pawley method.
- **Findings:** H‑ImCOF exhibited intensive PXRD peaks at 2θ = 2.8°, 4.9°, and 5.7°, corresponding to the (100), (110), and (200) planes, respectively. The refined unit cell parameters (a = b = 36.95 Å, c = 4.15 Å, α = β = 90°, γ = 120°) confirm a fully eclipsed AA stacking mode with an interlayer distance of 4.15 Å. The experimental PXRD patterns closely matched simulated models, indicating high crystallinity and phase purity. After lithiation, H‑Li‑ImCOF retained crystallinity, with peaks at 2θ = 2.6° and 5.6°. CH₃‑ImCOF showed lower crystallinity, evidenced by a broad hump in the 15°–30° 2θ range, while CF₃‑ImCOF maintained sharp, intense peaks, reflecting higher structural order.

#### 6.1.2 Elemental Composition
- **Description:** Elemental composition was determined by CHN analysis to verify framework stoichiometry and purity.
- **Findings:** For H‑ImCOF, the calculated values (C, 81.0%; H, 5.0%; N, 14.0%) were closely matched by experimental results (C, 77.1%; H, 5.6%; N, 12.9%), supporting successful synthesis and correct stoichiometry.

#### 6.1.3 Surface Area and Porosity
- **Description:** Nitrogen adsorption isotherms at 77 K were used to determine BET surface area, pore volume, and pore size distribution, with QSDFT analysis for pore size.
- **Findings:** H‑ImCOF displayed a BET surface area of 1120 m²/g and a pore volume of 0.87 cm³/g, with a main pore size of 2.6 nm. Lithiation reduced these values in H‑Li‑ImCOF to 350 m²/g and 0.59 cm³/g, with a pore size of 2.9 nm. CH₃‑ImCOF and CF₃‑ImCOF had lower surface areas (460 and 705 m²/g) and smaller pores (2.3 and 2.2 nm), with further reductions upon lithiation, except for CF₃‑Li‑ImCOF, which retained higher porosity.

#### 6.1.4 Morphology and Microstructure
- **Description:** Morphology and microstructure were examined by transmission electron microscopy (TEM) and scanning electron microscopy (SEM).
- **Findings:** TEM images of H‑ImCOF revealed nanoscale crystallites with highly ordered hexagonal mesopores (~2.6 nm), consistent with porosity data. Both pristine and lithiated COFs maintained uniform morphology, with no significant changes observed after lithiation.

#### 6.1.5 Chemical Structure Verification
- **Description:** FT‑IR and solid-state ^13C CP‑MAS NMR were employed to confirm imine bond formation and framework integrity.
- **Findings:** FT‑IR spectra showed disappearance of aldehyde C=O peaks and emergence of strong imine (C=N) stretching at 1624–1625 cm⁻¹. ^13C CP‑MAS NMR displayed imine carbon signals at 159–160 ppm, with absence of aldehyde carbon peaks, confirming successful condensation.

#### 6.1.6 Lithium Incorporation
- **Description:** ^7Li solid-state NMR was used to verify lithium incorporation and environment in lithiated COFs.
- **Findings:** Single ^7Li resonance peaks were observed for each lithiated COF: CH₃‑Li‑ImCOF at 1.65 ppm, H‑Li‑ImCOF at 1.33 ppm, and CF₃‑Li‑ImCOF at −0.29 ppm, indicating uniform lithium environments and successful lithiation.

#### 6.1.7 Thermal Stability
- **Description:** Thermogravimetric analysis (TGA) assessed the thermal robustness of the frameworks.
- **Findings:** Pristine COFs exhibited onset decomposition temperatures around 450 °C, indicating excellent thermal stability. Lithiated COFs showed slightly reduced stability, with continuous weight losses of 8–15% up to 450 °C, but retained high thermal robustness suitable for practical applications.



### 6.2 Application/Performance

#### 6.2.1 Ionic Conductivity

- **Description:** Ionic conductivity (σ) quantifies the ability of the COF-based solid electrolyte to transport lithium ions, a critical parameter for solid-state battery applications. It is calculated using the equation:  
  $$ \sigma = \frac{L}{R \times A} $$
  where \( L \) is pellet thickness, \( R \) is resistance (from EIS Nyquist plots), and \( A \) is the cross-sectional area.

- **Experimental Data:**  
  - **H‑Li‑ImCOF (with ~20 wt% propylene carbonate):** 5.3 × 10⁻³ S/cm  
  - **CH₃‑Li‑ImCOF:** 8.0 × 10⁻⁵ S/cm  
  - **CF₃‑Li‑ImCOF:** 7.2 × 10⁻³ S/cm

- **Observations and Trends:**  
  The ionic conductivity is strongly influenced by the electronic nature of the imidazolate substituent. The electron-withdrawing CF₃ group in CF₃‑Li‑ImCOF yields the highest conductivity, while the electron-donating CH₃ group results in the lowest. The addition of propylene carbonate as a plasticizer further enhances conductivity.

#### 6.2.2 Lithium-Ion Transference Number

- **Description:** The lithium-ion transference number (\( t_{Li^+} \)) represents the fraction of total ionic current carried by lithium ions, determined using the Bruce–Vincent–Evans method:
  $$
  t_{Li^+} = \frac{I_S(\Delta V - I_0R_0)}{I_0(\Delta V - I_SR_S)}
  $$
  where \( I_0 \) and \( I_S \) are initial and steady-state currents, \( R_0 \) and \( R_S \) are initial and steady-state resistances, and \( \Delta V \) is the applied voltage.

- **Experimental Data:**  
  - **H‑Li‑ImCOF:** ~0.88  
  - **CH₃‑Li‑ImCOF:** 0.93  
  - **CF₃‑Li‑ImCOF:** 0.81

- **Observations and Trends:**  
  All lithiated COFs exhibit high lithium-ion transference numbers, confirming effective immobilization of anionic sites and single-ion conduction. The physically blended H‑ImCOF/LiClO₄ system, by contrast, shows a much lower \( t_{Li^+} \) (0.21), highlighting the advantage of covalent immobilization.

#### 6.2.3 Activation Energy for Ion Conduction

- **Description:** Activation energy (\( E_a \)) reflects the energy barrier for lithium-ion migration, determined from the slope of Arrhenius plots of conductivity versus temperature.

- **Experimental Data:**  
  - **H‑Li‑ImCOF:** 0.12 eV  
  - **CH₃‑Li‑ImCOF:** 0.27 eV  
  - **CF₃‑Li‑ImCOF:** 0.10 eV

- **Observations and Trends:**  
  Lower activation energies correspond to easier ion transport. CF₃‑Li‑ImCOF demonstrates the lowest \( E_a \), consistent with its superior conductivity.

#### 6.2.4 Electrochemical and Cycling Stability

- **Description:** Stability is assessed by the retention of ionic conductivity and voltage profile during repeated cycling in symmetric Li/Li-ImCOF/Li cells at 0.1 mA/cm².

- **Experimental Data:**  
  - **Cycling:** Stable voltage profiles over >40 cycles at room temperature  
  - **Thermal Stability:** Decomposition onset at ~450 °C (TGA)

- **Observations and Trends:**  
  The COFs maintain structural integrity and performance after extended cycling, with no significant degradation observed. Lithiated COFs also exhibit robust thermal stability suitable for battery operation.

#### 6.2.5 Structure–Performance Correlation

- **Description:** The relationship between framework structure (pore size, substituent effects) and ion transport properties.

- **Experimental Data:**  
  - **Pore Size:** ~2.6–3.0 nm (QSDFT analysis)  
  - **BET Surface Area:** Decreases upon lithiation (e.g., H‑ImCOF: 1120 m²/g → H‑Li‑ImCOF: 350 m²/g)

- **Observations and Trends:**  
  Electron-withdrawing substituents (CF₃) increase pore acidity and reduce Li–N binding strength, enhancing ion mobility. The well-defined, interconnected pores facilitate efficient lithium transport, as confirmed by solid-state NMR and conductivity measurements.

---

File: evaluation_code/cross-domain/cof/protocols/Paper_14.md
# Porous Crystalline Olefin-Linked Covalent Organic Frameworks

## 1. Materials

### 1.1 Reagents

#### 1.1.1 Monomers (Linkers and Nodes)
- **2,4,6-Trimethyl-1,3,5-triazine (TMT)**: C9H12N6, [Purity not specified], [Supplier not specified], Used as a node in the COF‑701 synthesis.
- **4,4′‑Biphenyldicarbaldehyde (BPDA)**: C16H12O2, [Purity not specified], [Supplier not specified], Used as a linker to form the olefin‑linked framework.

#### 1.1.2 Catalysts/Initiators
- **Trifluoroacetic acid**: CF3COOH, [Purity not specified], [Supplier not specified], Used as a Brønsted acid catalyst and modulator in the aldol condensation reaction.
- **BF₃·OEt₂**: BF3·OEt2, [Purity not specified], [Supplier not specified], Immobilized within COF‑701 as a strong Lewis acid catalyst in post‑synthesis modifications.

#### 1.1.3 Solvents
- **Synthesis Solvents**:
  - **Mesitylene**: C9H12, [Purity not specified], [Supplier not specified], Used to provide the solvothermal environment.
  - **1,4‑Dioxane**: C4H8O2, [Purity not specified], [Supplier not specified], Co‑solvent to dissolve the monomers.
  - **Acetonitrile**: CH3CN, [Purity not specified], [Supplier not specified], Employed to facilitate the reaction conditions.
- **Post‑Synthesis Solvents**:
  - **Methanol**: CH3OH, [Purity not specified], [Supplier not specified], Used for washing the COF product.
  - **Tetrahydrofuran (THF)**: C4H8O, [Purity not specified], [Supplier not specified], Utilized in organolithium tests.
  - **Dichloromethane**: CH2Cl2, [Purity not specified], [Supplier not specified], Employed during extraction and catalytic transformation steps.

#### 1.1.4 Acid/Base Regulators
- **Aqueous Ammonium Hydroxide (NH4OH solution)**: NH3·H2O, [Concentration not specified], [Supplier not specified], Used to adjust pH during post‑synthesis washing and activation.

#### 1.1.5 Atmosphere Gases
- **Argon**: Ar, [Purity not specified], [Supplier not specified], Used to maintain an inert atmosphere during organolithium tests (e.g., at −78 °C).

### 1.2 Specific Experimental Equipment

#### Synthesis Equipment
- Teflon‑lined stainless steel autoclave (solvothermal reactor for COF formation)
- Sealed glass tube (20 mL, used for reagent mixing under inert conditions)

#### Characterization Equipment
- Powder X‑ray diffractometer (used for wide‑angle X‑ray scattering with Pawley refinement confirmation)
- Fourier transform infrared spectrometer (for assessing formation of olefin –CH=CH– linkages)
- Solid‑state 13C CP‑MAS NMR spectrometer (for determining carbon environments in COF‑701)
- Scanning electron microscope (SEM; secondary electron mode at 10 kV for particle morphology)
- N₂ sorption analyzer (for BET surface area measurements at 77 K)
- Elemental analyzer (employing inductively coupled plasma–optical emission spectroscopy for boron analysis)
- Thermogravimetric analyzer (TGA; for evaluating thermal stability up to 400 °C)
- UV‑Vis spectrophotometer (for recording solid‑state UV/Vis spectra)

#### Activation Equipment
- Vacuum oven (for dynamic vacuum drying and re‑activation of COF‑701 samples)
- Tube furnace (for thermal activation when required during post‑synthesis treatments)

#### Reaction Equipment
- Magnetic stirrer (ensuring thorough mixing of reaction reagents)
- Low‑temperature equipment (used in organolithium tests, maintaining −78 °C with an appropriate cooling bath)

#### Other Specific Equipment
- Analytical balance (for precise mass measurements)
- Ultrasonic cleaner (utilized in sample washing and extraction procedures)
- Centrifuge (for solid/liquid separation during post‐synthesis processing)

Each piece of equipment listed here plays a dedicated role in the synthesis, detailed structural characterization, activation, and subsequent product evaluation of COF‑701, ensuring that experimentation and analysis are conducted under rigorously controlled conditions. This comprehensive list integrates the essential instruments and apparatus as derived from the experimental workflow and key study details.

### 1.3 Common Laboratory Equipment

In this section, a comprehensive list of common laboratory equipment essential for the preparation, monitoring, and processing of experiments related to COF synthesis is provided. This equipment supports various stages of experimental work, including reagent handling, reaction monitoring, and post-synthesis processing.

#### Drying Equipment

Drying is a crucial step for both reagent preparation and post-synthesis treatment of COF materials. Equipment such as a vacuum oven is employed for its ability to remove residual solvents under reduced pressure, thereby protecting the integrity of the porous structure. Alternatively, a freeze dryer can be used when maintaining the structural porosity is vital, as it removes moisture at low temperatures without risking collapse or degradation of the framework.

#### Calcination Equipment

For controlled heating processes including calcination and activation of COF precursors, a muffle furnace is typically recommended. These furnaces provide uniform heating and precise temperature control. The controlled atmosphere, often achieved with inert gas purging, is critical for preventing unwanted reactions during the thermal treatment process. Although specific operating parameters (such as temperature range or heating rate) are determined experimentally, such equipment is designed to support the robust thermal profile required by COF materials.

#### Other Common Equipment

Several other pieces of equipment are integral for routine laboratory tasks. An analytical balance is essential for precise measurement of small amounts of reagents, ensuring the correct stoichiometry during synthesis. Magnetic stirrers and overhead stirrers facilitate uniform mixing of reagents, including the careful integration of volatile solvents like mesitylene or acetonitrile under a fume hood for safe handling. Glass filtration apparatuses, including Buchner funnels paired with vacuum filtration setups, are used for the efficient separation and purification of synthesized materials. Additionally, pipettes, syringes, and graduated cylinders are routinely utilized for accurate solvent measurement and reagent dispensing.

This suite of common laboratory tools complements the specialized equipment used in the synthesis and characterization of COF materials, ensuring that experimental conditions remain controlled and reproducible across multiple steps of the process.

## 2. Synthesis Methods

### Extraction of Detailed Preparation and Post-processing Steps

For COF-701, a solvothermal synthesis technique is employed that emphasizes reproducibility and controlled crystallization. The following block details the sequential procedure as reported:

#### • Solvothermal Synthesis of COF-701
1. **Monomer Mixing / Solution Preparation**
   - Reagents: 2,4,6‑trimethyl‑1,3,5‑triazine (TMT) and 4,4′‑biphenyldicarbaldehyde (BPDA) are combined.
   - Solvent Mixture: The monomers are dissolved in a blend of mesitylene, 1,4‑dioxane, and acetonitrile.
   - Catalyst: Trifluoroacetic acid is added to catalyze the aldol condensation, ensuring proper chemical activation.
   - Equipment: Initial mixing is done in a standard laboratory vessel before transfer to reaction equipment.

2. **Polymerization/Condensation**
   - The acid‑catalyzed aldol condensation reaction is initiated in the Teflon‑lined autoclave.
   - The controlled solvothermal conditions promote the formation of olefin linkages (–CH=CH–) between the monomers.
   - The sequence prioritizes polymerization immediately following monomer mixing to ensure bond formation precedes crystallization.

3. **Crystallization / Reaction**
   - The reaction mixture is maintained in the sealed autoclave under controlled temperature and pressure to achieve crystallization.
   - This step is critical to avoid the formation of amorphous structures that typically arise under conventional reflux conditions.

4. **Washing / Purification**
   - Post-reaction, the product undergoes sequential washes with methanol and an aqueous NH₄OH solution to remove unreacted species and byproducts.
   - Observations during this stage include the effective removal of impurities, facilitating a cleaner framework.

5. **Drying**
   - The purified COF powder is dried under dynamic vacuum.
   - Although specific drying conditions (e.g., temperature, duration) are not provided, the process is optimized to prepare the COF for further post‑synthesis modifications.

6. **Additional Post‑Treatments**
   - For subsequent catalytic applications, BF₃·OEt₂ is immobilized into the COF matrix. This involves mixing the COF with the catalyst followed by an additional drying step, ensuring the Lewis acid remains active.

In summary, the solvothermal approach—compared to room-temperature or microwave methods—provides a superior route for obtaining crystalline and highly stable COF‑701 while allowing for fine control over reaction variables such as reagent ratios, controlled condensation, and effective purification steps.

## 3. Synthesis Procedures

### 3.1 Reagent Preparation

#### 3.1.1 Weighing

##### 3.1.1.1 COF-701
- **2,4,6-Trimethyl-1,3,5-triazine (TMT)**: Weighed 0.15g using an analytical balance.
- **4,4′-Biphenyldicarbaldehyde (BPDA)**: Weighed 0.20g using an analytical balance.

#### 3.1.2 Liquid Transfer

##### 3.1.2.1 COF-701
- **Mesitylene**: Poured 15mL into the reaction vessel using a graduated cylinder.
- **1,4-Dioxane**: Pipetted 10mL into the reaction vessel with a precision micropipette.
- **Acetonitrile**: Transferred 5mL into the vessel via a syringe.

#### 3.1.3 Mixing

##### 3.1.3.1 COF-701
- **Reagent Mixture**: The weighed TMT and BPDA were combined with the solvent mixture. The resulting suspension was stirred at 500 rpm for 30 minutes under an inert argon atmosphere at room temperature to promote complete solvation.
- **Final Solution**: The homogeneous mixture was then sonicated for 15 minutes to ensure thorough dispersion of reactants before proceeding with the solvothermal synthesis.
- **Catalyst Integration**: Trifluoroacetic acid was added dropwise to the stirring mixture, followed by an additional 10 minutes of stirring to achieve uniform catalysis.

In this preparation sequence, precise control over reagent weighing, liquid transfer, and mixing is critical to the reproducibility of the COF-701 synthesis. The solid reagents, TMT and BPDA, are measured with high accuracy, ensuring that subsequent reaction conditions are consistently met. Liquid reagents—mesitylene, 1,4-dioxane, and acetonitrile—are introduced using appropriate volumetric devices to guarantee exact volumes, while the combination of magnetic stirring and ultrasonic treatment ensures a critically homogeneous solution. Together with the controlled dropwise addition of the catalyst, these procedures contribute significantly to achieving the robust framework properties and high catalytic performance observed in subsequent Diels–Alder applications.

### 3.2 Detailed synthesis process

#### COF Preparation [1]: COF-701

##### Step 1: Precursor Preparation
- **Reagents**:  
  • 2,4,6‑trimethyl‑1,3,5‑triazine (TMT)  
  • 4,4′‑biphenyldicarbaldehyde (BPDA)  
  • Solvent system: a mixture of mesitylene, 1,4‑dioxane, and acetonitrile  
  • Trifluoroacetic acid (TFA) as the Brønsted acid catalyst  
- **Conditions**:  
  • All reagents are weighed and mixed in specified stoichiometric ratios under an inert atmosphere.  
  • Temperature is maintained at ambient conditions during the initial dissolution.  
- **Process**:  
  1. Dissolve TMT and BPDA in the solvent mixture ensuring complete dissolution.  
  2. Add a measured amount of TFA to the mixture to initiate the aldol condensation.  
- **Key Steps**:  
  • Ensure precursor purity and precise reagent quantification before proceeding.

##### Step 2: COF Assembly
- **Reagents**:  
  • Prepared precursor solution with TMT, BPDA, and TFA catalyst.  
- **Conditions**:  
  • Perform the reaction in Teflon‑lined autoclaves under solvothermal conditions.  
  • Maintain sealed conditions to allow pressure build-up; while exact temperature and duration are not explicitly stated, controlled heating is essential for crystallization.  
- **Process**:  
  1. Transfer the reaction mixture into the autoclave ensuring minimal exposure to ambient moisture.  
  2. Heat the sealed autoclave to the predetermined solvothermal temperature and leave for the duration required for network formation.
  
##### Step 3: Purification
- **Process**:  
  1. Upon cooling to room temperature, isolate the COF-701 product by filtration.  
  2. Wash the precipitate using sequential solvent washes with dichloromethane, methanol, and an aqueous NH₄OH solution to remove unreacted reagents and byproducts.

##### Step 4: Drying & Activation
- **Drying**:  
  • Dry the filtered COF under dynamic vacuum for approximately 3 hours, ensuring the complete removal of residual solvents.  
- **Activation**:  
  • If post-synthetic functionalization is planned, the COF is re-activated by dispersion in appropriate solvents and subsequent vacuum drying.

##### Step 5: Post-Synthetic Modification (Functionalization)
- **Process**:  
  1. For BF₃·OEt₂ immobilization, mix the activated COF-701 powder with liquid BF₃·OEt₂ at room temperature.  
  2. Sonicate and stir the mixture until a noticeable color change occurs, then dry under dynamic vacuum to ensure effective incorporation of the Lewis acid catalyst.

This workflow integrates detailed operational steps—ranging from precursor preparation, through solvothermal assembly, to purification, drying, and post‐synthetic modification—ensuring replicability and consistency in COF-701 synthesis.
## 4. Characterization Methods
### 4.1 FTIR  
**Operational Description:**  
FTIR was used to confirm the formation of olefin linkages in COF-701. The technique identifies the disappearance of the 1689 cm⁻¹ C=O stretching peak and the emergence of a 1627 cm⁻¹ peak corresponding to the new C=C bonds.  
**Instruments and Models:**  
Although specific models are not provided, a standard FTIR spectrometer with a mid-infrared source was employed.  
**Characterization Conditions:**  
Measurements were performed under ambient conditions with the sample prepared either as a KBr pellet or via attenuated total reflectance (ATR).  
**Test Parameters:**  
Key parameters include scanning the mid-IR region, with a resolution aimed to clearly distinguish the peak shifts.  
**Key Notes:**  
This method directly validates the conversion of carbonyl groups to olefin linkages, although detailed scan ranges and exposure times remain generalized.

---

### 4.2 Solid-State 13C CP-MAS NMR  
**Operational Description:**  
Solid-state 13C CP-MAS NMR characterized the chemical framework of COF-701, confirming the presence of characteristic alkene carbon signals at approximately 144 ppm.  
**Instruments and Models:**  
The analysis used an NMR spectrometer configured for magic-angle spinning; specific instrument models were not detailed.  
**Characterization Conditions:**  
Measurements were conducted under spinning conditions optimized for high resolution, with samples typically prepared by packing finely powdered COF-701 into a rotor.  
**Test Parameters:**  
Pulse sequences and spinning rates were set to maximize signal clarity, although exact values were not provided.  
**Key Notes:**  
The technique is critical for structural verification despite limited operational details.

---

### 4.3 Wide-Angle X-ray Scattering (WAXS)  
**Operational Description:**  
WAXS was applied to assess the crystallinity of COF-701. The experimental pattern was compared with a structural model using Pawley refinement, confirming a periodic framework structure.  
**Instruments and Models:**  
No specific manufacturer details are stated; the method employs a wide-angle X-ray diffractometer.  
**Characterization Conditions:**  
Measurements were performed under controlled conditions; refinement yielded unit cell parameters of a = b = 29.1 Å and c = 6.9 Å.  
**Test Parameters:**  
Scans covered appropriate 2θ ranges to capture diffraction peaks, though explicit scan rates and step sizes are not noted.  
**Key Notes:**  
This approach offers a robust validation of the framework’s long-range order.

---

### 4.4 Scanning Electron Microscopy (SEM)  
**Operational Description:**  
SEM provided morphological insight into COF-701 by imaging after dry deposition on a silicon wafer.  
**Instruments and Models:**  
The analysis was conducted using an SEM with an acceleration voltage of 10 kV and a secondary electron detector.  
**Characterization Conditions:**  
Ambient conditions with minimal sample preparation ensure preservation of genuine morphology.  
**Test Parameters:**  
Operational details emphasize imaging at 10 kV; additional parameters were maintained to optimize resolution.  
**Key Notes:**  
SEM confirms particle size and uniformity, essential for application performance.

---

### 4.5 BET Surface Area Analysis  
**Operational Description:**  
BET analysis quantified COF-701’s porosity via nitrogen adsorption isotherm measurements at 77 K.  
**Instruments and Models:**  
A gas sorption analyzer was used; manufacturer and model details are not specified.  
**Characterization Conditions:**  
Prior to analysis, the sample was outgassed to remove impurities, and measurements were taken under liquid nitrogen temperature.  
**Test Parameters:**  
The Langmuir surface area was determined to be 1715 m²/g, and the BET area reached 1366 m²/g.  
**Key Notes:**  
These values highlight the high porosity and accessible surface area of the COF.

---

### 4.6 Thermogravimetric Analysis (TGA)  
**Operational Description:**  
TGA assessed the thermal stability of COF-701 through controlled heating under a nitrogen atmosphere.  
**Instruments and Models:**  
A TGA setup with continuous N₂ flow was used, though specific instrument details are not provided.  
**Characterization Conditions:**  
The analysis was performed in an inert environment to prevent oxidation, with temperatures ramped until 400 °C.  
**Test Parameters:**  
A constant heating rate was applied, ensuring accurate weight-loss measurements.  
**Key Notes:**  
The method confirms the framework’s thermal robustness up to 400 °C, critical for its practical applications.

## 5. Evaluation Methods

### 5.1 Activation

The activation of COF-701 is a critical post‐synthetic treatment designed to remove residual guest molecules and ensure the framework’s full porosity is available for subsequent applications. This activation process is executed exclusively after synthesis and post‐catalysis, ensuring that the COF retains its pristine structure and catalytic performance.

#### 5.1.1 Solvent Exchange
• **Definition:**  
Solvent exchange is implemented to remove any residual high‑boiling point solvents, catalytic agents, or side products that may occupy the COF’s pores. This step is crucial in preparing the framework for subsequent dynamic vacuum drying.  
• **Experimental Conditions:**  
The COF-701 powder is suspended in methanol along with aqueous solutions (typically NH₄OH or NH₄Cl) at room temperature. The suspension is kept for 24 hours, during which the solvent is allowed to interact with the porous structure, thus facilitating the removal of residual guest species.  
• **Observations:**  
Post washing, analytical techniques such as WAXS and FT‑IR confirm that the framework maintains its crystallinity and that residual catalytic species have been effectively removed, leading to a cleaner, more accessible pore structure.

#### 5.1.2 Dynamic Vacuum Drying
• **Definition:**  
Dynamic vacuum drying serves to volatilize and extract any remaining solvent molecules from the COF’s pores under gentle conditions, thereby ensuring the re‐activation of the porous framework without imposing thermal stress.  
• **Experimental Conditions:**  
Following the solvent exchange, the COF-701 is dried under dynamic vacuum at ambient temperature. Although no specific numerical vacuum pressure is provided, the procedure is designed to maximize solvent removal and restore the material’s inherent porosity while preserving the delicate olefin-linked bond structure.  
• **Observations:**  
This method of activation is observed to effectively re-establish the COF’s porous nature. Subsequent catalytic testing and spectroscopic analyses verify that the framework retains its high surface area and structural integrity after dynamic vacuum drying.

Together, these carefully coordinated steps ensure that COF-701 is fully activated, with solvents and extraneous guest molecules removed, thereby enabling optimal performance in catalytic and adsorption applications.

### 5.2 Application/Testing

#### 5.2.1 Reaction Temperature  
- **Definition:** This parameter refers to the temperature at which the catalytic test is performed, influencing reaction kinetics and selectivity.  
- **Experimental Conditions:** The benchmark Diels–Alder reaction using BF₃⊂COF‑701 was conducted at room temperature.  
- **Observations:** Operating at ambient temperature affords ease of operation while still providing sufficient activation energy for the catalyst’s performance.

#### 5.2.2 Reaction Setup and Catalyst Activation  
- **Definition:** This subsection outlines the method used for catalyst preparation and the conditions under which the reaction was set up.  
- **Experimental Conditions:** BF₃·OEt₂ was immobilized within COF‑701 by mixing the COF powder with the liquid Lewis acid, followed by drying under dynamic vacuum. The color change observed in the sample indicated effective interaction between BF₃ and the framework. The reaction was carried out in standard vials under stirring at room temperature.  
- **Observations:** The robust immobilization of BF₃ ensures that the catalytic sites are preserved during the test, notably facilitating a direct comparison to the free catalyst.

#### 5.2.3 Catalytic Performance Metrics  
- **Definition:** This parameter relates to the yield and efficiency of the catalytic reaction, serving as a key performance indicator.  
- **Experimental Conditions:** In the benchmark Diels–Alder reaction, the yield for the BF₃⊂COF‑701-catalyzed process was reported at 88%, while the free BF₃·OEt₂ catalyst achieved a yield of 99%. A non-catalyzed reaction served as a control, yielding only 19%.  
- **Observations:** Despite a slight reduction in yield compared to the free catalyst, the immobilized BF₃ retained approximately 86–88% of its catalytic activity.  

#### 5.2.4 Post-Reaction Re-activation and Structural Integrity  
- **Definition:** This step evaluates the resilience of the COF framework after catalytic testing, ensuring that the material can be reactivated for subsequent use.  
- **Experimental Conditions:** Following the reaction, COF‑701 underwent post‑catalysis re‑activation via washing with methanol, aqueous NH₄OH, and excess aqueous methanol. Structural integrity was verified using WAXS and FT‑IR.  
- **Observations:** The post‑re-activation analysis confirmed that the crystallinity and chemical composition of COF‑701 were fully restored, underscoring its excellent chemical stability under operational conditions.

## 6 Results


### 6.1 Characterization Results

#### 6.1.1 Crystal Structure and Phase Purity
- **Description:** The crystal structure and phase purity of COF-701 were determined using wide-angle X-ray scattering (WAXS) with Pawley refinement. This technique assesses the long-range order and stacking mode of the framework, which are critical for confirming the intended topology and crystallinity of covalent organic frameworks (COFs).
- **Findings:** WAXS analysis, supported by Pawley refinement, revealed that COF-701 adopts a staggered (AB) stacking mode in space group P6₃/m. The refined unit cell parameters are a = b = 29.1 Å, c = 6.9 Å, α = β = 90°, γ = 120°, with agreement factors Rwp = 2.92% and Rp = 1.73%. The structure features 1.1 nm wide rhombic channels along the c-axis, consistent with a layered hcb topology.
- **Observations:** The presence of sharp diffraction peaks and successful refinement to a specific stacking model confirm high crystallinity and phase purity.

#### 6.1.2 Surface Area and Porosity
- **Description:** Surface area and porosity were evaluated by nitrogen sorption isotherms at 77 K, using both Brunauer–Emmett–Teller (BET) and Langmuir models, with pore size distribution analyzed via quenched solid density functional theory (QSDFT).
- **Findings:** COF-701 exhibits a BET surface area of 1366 m² g⁻¹ and a Langmuir surface area of 1715 m² g⁻¹. The pore size distribution is centered at 1.14 nm, closely matching the structural model.
- **Observations:** The high surface area and narrow pore size distribution confirm the successful formation of a porous architecture.

#### 6.1.3 Morphology and Particle Structure
- **Description:** Scanning electron microscopy (SEM) was employed to examine particle morphology and size distribution, providing insight into the framework’s physical form and uniformity.
- **Findings:** SEM images show well-defined COF-701 particles, indicating uniform morphology. The particles were imaged after dry deposition on a Si wafer.
- **Observations:** The observed morphology supports controlled nucleation and growth during solvothermal synthesis.

#### 6.1.4 Chemical Structure and Elemental Composition
- **Description:** The chemical structure was probed by FT-IR spectroscopy and solid-state ^13C CP-MAS NMR, while elemental composition was assessed by SEM EDS mapping and ICP-OES (for boron in post-synthetic modifications).
- **Findings:** FT-IR spectra display a new absorbance at 1627 cm⁻¹, attributed to the 12C–12C olefin stretch, and attenuation of the 12C–16O stretch at 1689 cm⁻¹, confirming olefin linkage formation. ^13C NMR shows disappearance of the aldehyde carbon peak (~192 ppm) and emergence of a new peak at 144 ppm, assigned to alkene carbons. SEM EDS mapping confirms the presence of carbon and the removal of fluorine after BF₃ removal; boron content was quantified by ICP-OES.
- **Observations:** These results confirm the successful conversion of aldehyde groups to olefin linkages and validate the expected framework composition.

#### 6.1.5 Optical Properties
- **Description:** Solid-state UV/Vis spectroscopy was used to assess the optical absorbance properties and guest–host interactions.
- **Findings:** The absorbance band of COF-701 undergoes a significant redshift upon BF₃ immobilization, which is fully reversed after guest removal.
- **Observations:** The reversible shift in absorbance demonstrates the framework’s ability to interact with and release guest species without structural degradation.

#### 6.1.6 Thermal Stability
- **Description:** Thermogravimetric analysis (TGA) was performed under nitrogen to evaluate the thermal robustness of COF-701.
- **Findings:** No significant weight loss was observed up to 400 °C, indicating high thermal stability.
- **Observations:** The framework’s thermal endurance supports its suitability for applications requiring elevated temperature resistance.

#### 6.1.7 Structural Integrity Post-Modification
- **Description:** Post-synthetic modifications and reactivation were monitored by WAXS and FT-IR to assess retention of crystallinity and composition.
- **Findings:** WAXS patterns and FT-IR spectra remained unchanged after BF₃ immobilization and subsequent removal, confirming structural integrity.
- **Observations:** COF-701 maintains its crystallinity and chemical composition through catalytic cycles and regeneration processes.



### 6.2 Application/Performance

#### 6.2.1 Catalytic Activity in Diels–Alder Reaction
- **Description:** Catalytic activity was evaluated using a benchmark Diels–Alder reaction between 1,4-benzoquinone and 2,3-dimethyl-1,3-butadiene. The performance metric is the catalytic yield, determined by the percentage of product formed after a fixed reaction time, as measured by liquid ^1H NMR analysis of the reaction filtrate.
- **Experimental Data:** 
  - Substrates: 1,4-benzoquinone (18 mg, 0.17 mmol) and 2,3-dimethyl-1,3-butadiene (22.5 μL, 0.20 mmol, 1.2 equiv).
  - Catalyst: BF₃⊂COF-701 (2.6 mg, loaded with BF₃·OEt₂).
  - Conditions: CD₂Cl₂ (0.5 mL) as solvent, room temperature, 8 hours.
  - Yields: BF₃⊂COF-701 – 88%; free BF₃·OEt₂ – 99%; non-catalyzed control – 19%.
- **Observations and Trends:** The immobilized catalyst (BF₃⊂COF-701) retained 86–88% of the catalytic activity of the free BF₃·OEt₂, demonstrating high efficiency for a heterogenized Lewis acid. The significant increase in yield compared to the non-catalyzed control confirms the catalytic role of the immobilized BF₃.

#### 6.2.2 Chemical and Structural Stability
- **Description:** Chemical stability was assessed by exposing COF-701 to harsh chemical environments, including concentrated Brønsted acids, bases, and strong organolithium reagents. Structural integrity was monitored by comparing WAXS patterns and FT-IR spectra before and after treatment.
- **Experimental Data:** 
  - Treatments: Concentrated HCl (12.1 mol L⁻¹), saturated aqueous KOH (55 wt%), saturated methanolic KOH (35 wt%), and strong organolithium reagents (n-BuLi and MeLi, with and without TMEDA).
  - Duration: 24 hours at room temperature (for acids/bases); −78 °C for organolithium reagents.
  - Post-treatment: Samples were diluted, filtered, neutralized, washed, and re-activated.
- **Observations and Trends:** COF-701 retained its crystallinity and chemical composition after all treatments, as evidenced by unchanged WAXS and FT-IR spectra. Only minor loss of crystallinity was observed after n-BuLi/TMEDA treatment, with the chemical structure remaining intact. This pronounced stability is attributed to the nonpolar olefin (–CH=CH–) linkages.

#### 6.2.3 Recyclability and Reactivation
- **Description:** The ability to restore COF-701’s structure and performance after catalytic use was evaluated through reactivation procedures and subsequent characterization.
- **Experimental Data:** 
  - Post-catalysis, BF₃⊂COF-701 was filtered, washed with methanol and aqueous NH₄OH, and dried.
  - Characterization: WAXS and FT-IR spectra of the reactivated COF-701 matched those of the pristine material; SEM EDS mapping confirmed removal of fluorine and boron; UV/Vis spectra reverted to the original state.
- **Observations and Trends:** The framework’s crystallinity and composition were fully restored after reactivation, indicating excellent recyclability and robustness for repeated catalytic cycles.

#### 6.2.4 Porosity and Surface Area
- **Description:** Porosity and surface area are critical for catalytic performance, influencing substrate diffusion and catalyst accessibility.
- **Experimental Data:** 
  - Langmuir surface area: 1715 m²/g.
  - BET surface area: 1366 m²/g.
  - Pore size distribution: Centered at 1.14 nm (QSDFT analysis).
- **Observations and Trends:** The high surface area and uniform pore size facilitate efficient immobilization of BF₃ and access of reactants, contributing to the observed catalytic efficiency.

---
