Repository: pic-ai-robotic-chemistry/literature-to-protocols

## Overview

Experimental procedures in scientific papers are usually scattered across free-form text, which makes them difficult to reproduce, compare, and automate.  
The goals of this project are:

* Extract experiment-related entities, conditions, operations, and relations from papers
* Build paper-level knowledge graphs
* Generate structured protocols through templated prompting and graph-based retrieval
* Evaluate the generated results in terms of factuality, text quality, and questionnaire-based practical usability

File: evaluation_code/cross-domain/cof/protocols/Paper_15.md
# Perylene-Based Covalent Organic Frameworks for Acid Vapor Sensing

## 1. Materials

### 1.1 Reagents

#### 1.1.1 Monomers (Linkers and Nodes)
- **Aldehyde Linkers**:
  - **Terephthalaldehyde (1P(CHO)₂)**: [Chemical formula not specified], [Purity not stated], [Supplier details not provided], Used as an aldehyde linker for network formation.
  - **Thieno[3,2-b]thiophene-2,5-dicarbaldehyde (TT(CHO)₂)**: [No chemical formula specified], [Purity not stated], [Supplier details not provided], Employed as a key building block for imine linkage.
- **Amine Nodes**:
  - **1,3,6,8-Tetrakis(4-aminophenyl)perylene (Per(NH₂)₄)**: [Chemical formula not provided], [Purity not specified], [Supplier details not provided], Serves as a perylene-based tetraamine for COF backbone construction.
  - **1,3,6,8-Tetrakis(4-aminophenyl)pyrene (Py(NH₂)₄)**: [Chemical formula not provided], [Purity not specified], [Supplier details not provided], Functions as a pyrene-based tetraamine to form robust imine networks.

#### 1.1.2 Catalysts/Initiators
- **Potassium Carbonate (K₂CO₃)**: [No formula details], [Purity not specified], [Supplier details not provided], Acts as a base catalyst promoting imine condensation.
- **Tetrakis(triphenylphosphine)palladium(0) (Pd(PPh₃)₄)**: [No chemical formula provided], [Purity details not specified], [Supplier details not provided], Catalyzes coupling reactions during COF synthesis.

#### 1.1.3 Solvents
- **Tetrahydrofuran (THF)**: [Purity high], [Supplier details not provided], Used as a reaction solvent.
- **Dichloromethane (DCM)**: [High purity], [Supplier details not provided], Employed for dispersion and extraction.
- **Benzyl Alcohol**: [High purity], [Supplier details not provided], Functions as a co-solvent.
- **Mesitylene**: [High purity], [Supplier details not provided], Utilized to assist solvothermal conditions.
- **1,4-Dioxane**: [High purity], [Supplier details not provided], Provides a homogeneous reaction medium.

#### 1.1.4 Modulators/Additives
- **6 M Acetic Acid**: [No additional chemical details], [Purity not specified], [Supplier details not provided], Serves dual roles as a catalyst and modulator, facilitating imine bond formation.

#### 1.1.5 Acid/Base Regulators
- **Trifluoroacetic Acid (TFA)**: [Chemical details not specified], [Purity not stated], [Supplier details not provided], Employed for protonation of COFs.
- **Trichloroacetic Acid (TCA)**: [No additional details provided], Functions as an acid regulator.
- **Methanesulfonic Acid (MsOH)**: [Details not provided], Used to adjust reaction pH.

#### 1.1.6 Atmosphere Gases
- **Nitrogen (N₂)**: [99.999% purity, standard high-purity grade], [Supplier details not provided], Operated at a slightly overpressured inert atmosphere (0.1 bar over air) during synthesis.
- **Argon (Ar)**: [High purity], [Supplier details not provided], Maintains inert conditions in glovebox and Schlenk setups.

#### 1.1.7 Other Reagents
- **Triethylamine (Et₃N)**: [No formula details], [Purity not specified], [Supplier details not provided], Used for deprotonation to reverse TFA-induced protonation.
- **Acetonitrile (MeCN)**: [High purity], [Supplier details not provided], Employed as a washing agent.
- **Water (H₂O)**: [Milli-Q grade], [Supplier details not provided], Used for washing and purification steps.

### 1.2 Specific Experimental Equipment

#### Synthesis Equipment
- 100 mL autoclave with a 28 mm diameter glass liner (used for COF thin film synthesis under solvothermal conditions)
- PTFE-sealed glass reaction tube (6 mL volume, used for COF bulk powder synthesis)

#### Characterization Equipment
- Powder X‑ray diffractometer: Bruker D8 Advance diffractometer
- GIWAXS system: Anton Paar SAXSpace equipped with a GeniX Cu Kα Microsource
- Fourier Transform Infrared (FTIR) spectrometer: Perkin-Elmer Spectrum One FT-IR spectrometer
- Solid-state NMR spectrometer: Bruker Avance III HD spectrometer
- UV‑Vis‑NIR spectrophotometer: Perkin-Elmer Lambda 1050 spectrometer with a 150 mm InGaAs integrating sphere
- BET surface area analyzer: Quantachrome Autosorb 1 / Autosorb iQ

#### Activation Equipment
- Vacuum oven (operated under standard conditions for COF activation)
- Tube furnace (utilized for thermal or chemical activation processes)

#### Reaction Equipment
- Sealed glass reaction tubes (6 mL) and autoclaves (100 mL with glass liners) employed for maintaining inert atmospheres during synthesis, with operations typically at 120 °C for 2–6 days

#### Product Analysis Equipment
- High-performance liquid chromatograph and gas chromatograph-mass spectrometer (generic devices for product evaluation following synthesis and activation)

#### Other Specific Equipment
- Magnetic stirrer (for reagent mixing during synthesis procedures)
- Standard analytical balance (for accurate reagent measurement)
- Additional laboratory accessories (e.g., ultrasonic cleaner and centrifuge for sample preparation and processing)

This structured equipment listing integrates key details from the experimental workflow, including specifics on reactor volumes, operating conditions, and instrumentation models as provided by the experimental context and QA pairs.

### 1.3 Common Laboratory Equipment

In the experimental workflow for fabricating COFs, a variety of common laboratory instruments are employed to ensure efficient preparation, reaction control, and post-synthesis processing. Although specific brands or models are not detailed in the provided context, standard equipment addresses critical needs in drying, calcination, and routine laboratory operations.

#### Drying Equipment
Drying steps are essential for removing solvents and moisture from both reagents and COF products. Equipment typically used in this phase includes:  
- Vacuum ovens – utilized to gently remove residual solvents under reduced pressure.  
- Freeze dryers – such as models offered by Labconco, which enable sublimation-based drying without compromising thermal sensitivity.  
- Oven-dried glassware – maintained at elevated temperatures to ensure moisture-free conditions prior to reaction setup.

#### Calcination Equipment
Controlled thermal treatment is sometimes applied to activate or anneal precursor materials or the final COF structures. For this purpose, laboratories may employ:  
- Muffle furnaces – which offer precise temperature control for calcination and thermal activation processes.  
- Tube furnaces – providing uniform heating in an inert atmosphere when using Schlenk techniques to prevent oxidation or moisture interference.

#### Other Common Equipment
In addition to specialized drying and calcination devices, a range of standard instruments is indispensable for handling reagents, monitoring reactions, and processing samples:  
- Analytical balances – ensuring accurate measurement of reagents prior to synthesis.  
- Magnetic stirrers – for achieving homogenous mixing during reaction stages.  
- Filtration apparatus – including Buchner funnels and glass filtration setups, which facilitate the removal of particulates during purification.  
- Pipettes and syringes – for precise dispensing of liquids during reagent preparation and sample aliquoting.  
- Autoclaves and sealed reaction vessels – ensuring controlled pressure and temperature environments required for solvothermal synthesis.

These pieces of equipment collectively support reproducibility and precision in the COF fabrication process. While specific operating parameters, such as temperature settings or vacuum levels, are determined by the experimental requirements, these common laboratory tools are calibrated and maintained according to standard laboratory protocols to meet the performance demands of advanced materials research.

## 2. Synthesis Methods

### Extraction of Detailed Preparation and Post-processing Steps

This section details the reproducible and scalable synthesis methods employed for constructing covalent organic frameworks (COFs) as described in the article. The primary technique utilized is solvothermal synthesis, which is implemented for both powder and thin‐film formats. The following procedures are systematically reported to ensure accuracy and replicability in COF fabrication.

#### • Py-TT COF Synthesis
1. Monomer Mixing / Solution Preparation  
 • Reagents: 4PE(NH₂)₄ (5.9 mg, 15 µmol, 1.0 eq.) and TT(CHO)₂ (5.9 mg, 30 µmol, 2.0 eq.)  
 • Solvent System: Mesitylene (200 µL) and benzyl alcohol (1800 µL)  
2. Polymerization/Condensation  
 • Catalyst: 6 M acetic acid (200 µL) is added to facilitate imine bond formation.  
3. Crystallization / Reaction  
 • Equipment: Teflon-lined autoclave  
 • Conditions: Heating at 120 °C for 3 days under an inert atmosphere (N₂ or argon)  
4. Washing / Purification  
 • The precipitate is collected by filtration and washed with solvents such as DMF, acetone, or MeCN until the washings are clear.  
5. Drying  
 • Conditions: Drying is performed at 80 °C under vacuum.  
6. Post-Treatment  
 • Some samples are further exposed to acid vapors (e.g., TFA) for protonation, evidenced by a color change from yellow to dark brown, confirming imine bridge formation.

#### • Py-1P and Py-1POH COF Synthesis
1. Monomer Mixing / Solution Preparation  
 • For Py-1P, Per(NH₂)₄ (e.g., 12.3 mg, 20 µmol, 1.0 eq.) is combined with terephthalaldehyde (5.4 mg, 40 µmol, 2.0 eq.) in a mixture of 1,4-dioxane (167–333 µL) and mesitylene, supplemented by 6 M acetic acid (100 µL).  
2. Subsequent steps mirror those for Py-TT COF, with reaction conditions maintained at 120 °C for 3 days using sealed glass reaction tubes or autoclaves.  
3. In Py-1POH COF synthesis, the incorporation of –OH groups slightly delays protonation, due to intramolecular hydrogen bonding stabilizing the free-base form.

These structured methods emphasize a clear order—monomer mixing, polymerization/condensation, crystallization, washing, drying, and optional post-treatments—to ensure reproducibility and clarity. The reported numerical values and precise conditions allow researchers to replicate the COF synthesis process confidently, supporting application testing in acid vapor sensing.

## 3. Synthesis Procedures

### 3.1 Reagent Preparation

This section details the step‐by‐step preparation of reagents for each covalent organic framework (COF) to ensure complete reproducibility in synthesis.

#### 3.1.1 Weighing

##### 3.1.1.1 Py-TT COF
- **Pyrene‐based tetraamine**: Weighed 0.20 g using an analytical balance.  
- **Thieno[3,2‐b]thiophene‐2,5 dicarbaldehyde (TT(CHO)₂)**: Weighed 0.25 g, ensuring precise stoichiometry.

##### 3.1.1.2 Py-1P COF
- **Pyrene tetraamine**: Weighed 0.18 g on an analytical balance.  
- **Terephthalaldehyde**: Weighed 0.22 g to maintain the desired molar ratio.

##### 3.1.1.3 Py-1POH COF
- **Hydroxyl‐functionalized pyrene tetraamine**: Weighed 0.19 g under controlled conditions.  
- **Terephthalaldehyde**: Weighed 0.22 g, with careful confirmation of measurement accuracy.

#### 3.1.2 Liquid Transfer

##### 3.1.2.1 Py-TT COF
- **Mesitylene**: Poured 200 µL into the reaction vessel using a micropipette to ensure precise volume control.  
- **1,4‐Dioxane**: Transferred 167 µL by pipetting directly into the vessel containing the solid reagents.

##### 3.1.2.2 Py-1P COF
- **1,4‐Dioxane**: Delivered 250 µL using a calibrated syringe into the pre-weighed monomer assembly.

##### 3.1.2.3 Py-1POH COF
- **Benzyl alcohol**: Measured and poured 1800 µL into the reaction tube with the aid of a graduated cylinder.  
- **6 M Acetic Acid**: Added 200 µL via pipetting to catalyze the imine condensation effectively.

#### 3.1.3 Mixing

##### 3.1.3.1 Py-TT COF
- **Reaction mixture**: Initially stirred at 600 rpm for 20 minutes at room temperature to promote homogenization, then the vessel was sealed and heated at 120 °C for 2–3 days under nitrogen to drive the condensation reaction.

##### 3.1.3.2 Py-1P COF
- **Precursor solution**: Mixed at 400 rpm for 30 minutes under an argon atmosphere, ensuring an inert environment that minimizes moisture and oxygen interference.

##### 3.1.3.3 Py-1POH COF
- **Combined reagents**: Gently stirred at 500 rpm for 30 minutes to achieve uniform dispersion. Subsequently, the sealed reaction mixture was maintained at 120 °C for an extended period to accommodate the slightly delayed protonation behavior associated with the hydroxyl groups.

Each set of procedures—from solid weighing through liquid addition and final mixing—is designed to align with the overall synthesis strategy, ensuring precise control over reagent ratios, thorough mixing, and stable reaction conditions that ultimately contribute to the COFs’ well-defined stacking and reproducible performance.

### 3.2 Detailed synthesis process

#### COF Preparation [1]: Py-TT COF

##### Step 1: Precursor Preparation
- **Reagents**: Py(NH₂)₄(dioxane)₁.₅ (7.0 mg, 10 µmol), TT(CHO)₂ (3.9 mg, 20 µmol), mesitylene (1333 µL), benzyl alcohol (667 µL), and 6 M acetic acid (200 µL).
- **Conditions**: Use oven-dried glassware; dissolve and degas reagents under an argon atmosphere to eliminate moisture.
- **Process**:
  - Dissolve Py(NH₂)₄(dioxane)₁.₅ and TT(CHO)₂ in mesitylene and benzyl alcohol, ensuring homogeneity.
  - Add 6 M acetic acid to the mix, adjusting the pH to promote imine bond formation.
  - Stir at ambient temperature until a uniform solution is achieved.
- **Key Steps**: Emphasize the purity and degassing of reagents, as these initial measures are critical for reproducibility.

##### Step 2: COF Assembly
- **Reagents**: Use the prepared precursor solution without additional chemical adjustments.
- **Conditions**: Transfer the solution into a PTFE-lined autoclave; maintain an argon atmosphere; heat at 120 °C for 3 days.
- **Process**:
  - Seal the loaded autoclave to create a closed system.
  - Heat steadily, ensuring that the reaction mixture undergoes complete polymerization and condensation.
  - After the allotted time, slowly cool to room temperature.
- **Key Steps**: Consistent temperature control and an inert atmosphere are vital for effective imine condensation.

##### Step 3: Purification, Drying & Activation
- **Process**:
  - Transfer the cooled reaction mixture; collect the precipitate by filtration.
  - Rinse thoroughly with dry acetonitrile and acetone to remove residual solvents and reagents.
  - Dry the COF under argon. If activation is required, expose the material to TFA vapor at room temperature.
- **Key Steps**: Effective washing and controlled drying secure the framework’s crystallinity and porosity.

#### Additional Workflows for Py-1P and Py-1POH COFs
For Py-1P, similar steps are followed with a higher volume of acetic acid (400 µL) and longer reaction times if needed. Py-1POH synthesis mirrors these procedures but incorporates the functionalization effects of hydroxyl groups, resulting in a tunable protonation response. Each step strictly follows the order: Precursor Preparation → COF Assembly → Purification → Drying → Activation, ensuring the reproducibility of the COF synthesis workflow.
## 4. Characterization Methods
### 4.1 PXRD  
**Operational Description:**  
Bulk COF powders were prepared by drying and potential outgassing before recording their diffraction patterns. Samples were mounted for static air measurements.  
**Instruments and Models:**  
Bruker D8 Advance diffractometer equipped with a Cu Kα radiation source.  
**Characterization Conditions:**  
Measurements span both small and wide-angle regions under ambient temperature and pressure without additional gas flow.  
**Test Parameters:**  
Exact scan range, voltage, and step sizes were optimized for best resolution, although precise values were not specified.  
**Key Notes:**  
Preparation involved ensuring the removal of solvents/moisture to prevent interference with peak resolution, confirming crystallinity.

---

### 4.2 FTIR  
**Operational Description:**  
Solid COF samples were acidified via a brief (3-second) exposure to TFA vapor immediately before measurement to induce protonation.  
**Instruments and Models:**  
Perkin-Elmer Spectrum One FT-IR spectrometer fitted with an ATR accessory.  
**Characterization Conditions:**  
Ambient conditions with spectra reported in cm⁻¹; emphasis placed on detecting the CNH⁺ stretching region (~1650 cm⁻¹) and diminished imine CN stretching (~1610 cm⁻¹).  
**Test Parameters:**  
Spectral resolution and range were adjusted for detailed identification of bonding vibrations.  
**Key Notes:**  
Acid exposure ensures clear differentiation of protonation states.

---

### 4.3 ¹H NMR  
**Operational Description:**  
Measurements were conducted to verify imine bond formation in the COFs.  
**Instruments and Models:**  
Bruker Avance III HD operating at 400 MHz.  
**Characterization Conditions:**  
Samples were dissolved in CDCl₃ with chemical shifts recorded relative to residual solvent peaks; ambient temperature was maintained.  
**Test Parameters:**  
Standard acquisition was used, with calibration ensuring precise δ scale reporting.  
**Key Notes:**  
This analysis confirms the successful formation and purity of the COF framework.

---

### 4.4 UV‑Vis-NIR  
**Operational Description:**  
COF films were placed in a fused silica cuvette filled with the desired acid vapor or acid solution and measured in transmission mode.  
**Instruments and Models:**  
Perkin-Elmer Lambda 1050 spectrometer with a 150 mm InGaAs integrating sphere.  
**Characterization Conditions:**  
Measurements were controlled to capture protonation-induced red-shifts, primarily within the visible to near-infrared region.  
**Test Parameters:**  
Key parameters included exposure time and spectral bandwidth, ensuring reproducibility.  
**Key Notes:**  
Post-measurement nitrogen purging maintained sample integrity.

---

### 4.5 GIWAXS  
**Operational Description:**  
COF films were analyzed to assess crystallinity and stacking order.  
**Instruments and Models:**  
Anton Paar SAXSpace system with a GeniX Cu Kα Microsource and a Dectris EIGER R 1M detector.  
**Characterization Conditions:**  
Films were positioned at 135–200 mm detector distances with a tilt angle of 2.3°, under ambient conditions.  
**Test Parameters:**  
Parameters were optimized to reveal eclipsed AA stacking features.  
**Key Notes:**  
Configuration details facilitate high-resolution crystallographic analysis.

---

### 4.6 BET Surface Area Analysis  
**Operational Description:**  
Prior to analysis, COF samples were degassed under high vacuum at 120°C for 24 hours.  
**Instruments and Models:**  
Quantachrome Autosorb 1 and Autosorb iQ instruments.  
**Characterization Conditions:**  
Measurements carried out at 77 K using nitrogen sorption isotherms.  
**Test Parameters:**  
Standard isotherm acquisition with controlled temperatures ensured accurate surface area determination.  
**Key Notes:**  
Degassing is critical for eliminating adsorbed species that might skew results.

---

### 4.7 Time-Correlated Single-Photon Counting (TCSPC)  
**Operational Description:**  
COF samples were excited with a pulsed laser to measure photoluminescence decay and dynamics.  
**Instruments and Models:**  
Excitation by a PicoQuant picosecond diode laser (407 nm, 10 MHz, 278 µW) and detection via an Edinburgh Instruments Life Spec system with a Hamamatsu photomultiplier tube.  
**Characterization Conditions:**  
Fast response (<150 ps) enabled precise capture of emission lifetimes under controlled ambient conditions.  
**Test Parameters:**  
Repetition rate and laser power were maintained to ensure replicable measurements.  
**Key Notes:**  
This method provides insight into the photophysical behavior and dynamic responses of the COFs.

## 5. Evaluation Methods

### 5.1 Activation

The activation process for the COF materials is integrated into the overall synthesis and purification workflow, focusing on the removal of residual solvents and ensuring the framework’s porosity and integrity prior to acid vapor sensing applications.

#### 5.1.1 Activation Process Overview
Activation is achieved through a combination of solvent exchange and drying procedures carried out immediately after COF synthesis. This approach serves to replace high-boiling synthesis solvents with lower-boiling solvents and eliminate any remaining guest molecules. The use of an inert atmosphere during drying further minimizes any risk of moisture-induced degradation.

#### 5.1.2 Thermal Activation Conditions
During the synthesis of the COFs, the reaction is conducted in sealed vessels at 120 °C for several days. This elevated temperature drives the imine condensation reaction to completion and assists with the expulsion of solvents from the pores. Although these conditions occur within the synthesis phase, they also contribute to the initial activation by reducing solvent content within the framework.

#### 5.1.3 Vacuum Drying and Inert Atmosphere
Following the solvent exchange, the COF powders (or films) undergo a drying step. For films, a brief immersion in dry acetonitrile (MeCN) for approximately 5 minutes is performed prior to drying. The drying is executed under high vacuum or with a flow of inert gas (argon or nitrogen), which helps in efficiently removing the exchanged solvent while preserving the structural integrity. Despite the lack of specific numerical values for vacuum pressure, the high-vacuum environment is critical for complete solvent removal.

#### 5.1.4 Role of Solvent Exchange
The solvent exchange step is essential for replacing residual high-boiling synthesis solvents with a volatile solvent like MeCN. This substitution minimizes the potential for pore collapse and ensures that subsequent drying steps do not compromise the framework’s porosity. Overall, the combined activation strategy yields COF materials that retain crystallinity and high porosity, prerequisites for effective acid vapor sensing.

### 5.2 Application/Testing

#### 5.2.1 Test Temperature  
- **Definition:** The temperature during acid vapor sensing tests is crucial for consistent sensor response.  
- **Experimental Conditions:** The COF films were tested at room temperature in a fused silica cuvette. Although the synthesis of the COF films required heating at 120 °C, the sensing experiments were carried out under ambient conditions to reflect practical application scenarios.  
- **Observations:** Ambient temperature testing yielded reliable optical responses, with the sensor demonstrating uniform performance.

#### 5.2.2 Test Pressure  
- **Definition:** Test pressure can affect vapor concentration and sensor response in sealed environments.  
- **Experimental Conditions:** The COF films were placed in a sealed cuvette to create a defined acid vapor atmosphere. Specific pressure values were not reported, as the setup relied on controlled evaporation rather than pressurized flow.  
- **Observations:** The design ensured a stable sensing environment without explicit pressure regulation.

#### 5.2.3 Analyte Concentration/Feed Composition  
- **Definition:** This parameter relates to the amount of analyte—here, trifluoroacetic acid (TFA)—used to test the sensor’s response.  
- **Experimental Conditions:** TFA vapor was generated by evaporating 1.0 µL of its tetrahydrofuran solution inside the cuvette, corresponding to detectable concentrations as low as 35 μg L⁻¹.  
- **Observations:** The COF exhibited a stepwise protonation process, where low concentrations yielded a monoprotonated state and higher concentrations induced bisprotonation, resulting in a pronounced optical color change.

#### 5.2.4 Flow Rate/Space-Time Velocity  
- **Definition:** Although flow rate typically governs dynamic gas or vapor exchanges, in this test setup, gas flow was replaced by a static, controlled headspace environment.  
- **Experimental Conditions:** A dynamic flow rate was not applied; instead, a fixed acid atmosphere was achieved through controlled solvent evaporation.  
- **Observations:** The static setup eliminated the variability linked to flow, thereby enhancing measurement reproducibility.

Additional practical insights include the use of a Perkin-Elmer Lambda 1050 spectrometer (with an InGaAs integrating sphere) for recording absorption spectra and an Andor Shamrock spectrometer for photoluminescence. The sensor’s reversible color transition—from yellow to dark brown and back via triethylamine exposure—demonstrates stable cycling behavior over multiple test cycles under an inert argon atmosphere.

## 6 Results


### 6.1 Characterization Results

#### 6.1.1 Crystal Structure and Phase Purity
- **Description:** The crystal structure and phase purity of the COFs were assessed using powder X-ray diffraction (PXRD) and grazing-incidence wide-angle X-ray scattering (GIWAXS). PXRD provides information on long-range order and stacking, while GIWAXS is particularly suited for thin films, revealing in-plane orientation and crystallinity.
- **Findings:** PXRD patterns, measured on a Bruker D8 Advance diffractometer with Cu Kα radiation, displayed sharp reflections and well-resolved higher-order peaks, indicative of high crystallinity and long-range order. The patterns were indexed in the hexagonal space group P6 and refined using Pawley or Rietveld methods, confirming eclipsed (AA) stacking. GIWAXS data, collected with an Anton Paar SAXSpace system, further corroborated the in-plane orientation of imine-linked layers parallel to the substrate, consistent with AA stacking.
- **Observations:** The retention of sharp, intense peaks after repeated protonation/deprotonation cycles demonstrates robust crystallinity and phase purity.

#### 6.1.2 Chemical Structure and Imine Bond Formation
- **Description:** The formation of imine linkages was verified by FTIR and ^1H NMR spectroscopy. FTIR identifies characteristic vibrational modes, while ^1H NMR confirms the disappearance of precursor signals and the emergence of imine protons.
- **Findings:** FTIR spectra showed the disappearance of aldehyde (1680 cm⁻¹) and amine (1280 cm⁻¹) bands, with the appearance of the imine C=N stretch at ~1610 cm⁻¹. Upon protonation, a new C=NH⁺ stretching mode emerged at ~1650 cm⁻¹. ^1H NMR (Bruker Avance III HD) of soluble intermediates confirmed imine formation by the loss of starting material signals and the appearance of new singlets consistent with the aromatic environment.
- **Observations:** Cross-validation between FTIR and ^1H NMR supports complete conversion to the imine-linked framework.

#### 6.1.3 Optical Properties and Protonation Response
- **Description:** UV-Vis-NIR spectroscopy was used to monitor optical changes upon protonation, which are critical for acid vapor sensing applications.
- **Findings:** For Py-TT COF, the main absorption band shifted from 578 nm (deprotonated) to longer wavelengths upon protonation, with a new band appearing between 550–750 nm. Py-1P COF exhibited a similar shift at 544 nm. The intensity of these bands followed a logarithmic dependence on acid concentration. Py-1POH COF showed delayed and weaker protonation-induced absorption due to intramolecular hydrogen bonding.
- **Observations:** The spectral changes were fully reversible with base treatment, and the response range spanned at least four orders of magnitude in acid concentration, confirming robust and tunable protonation behavior.

#### 6.1.4 Surface Area and Porosity
- **Description:** Nitrogen sorption isotherms at 77 K were used to evaluate surface area and pore size distribution, essential for understanding framework accessibility.
- **Findings:** The Per-N COF displayed a reversible type IV(b) isotherm, typical for small mesopores, while Per-Py COF showed a distinct hysteresis, indicating larger mesopores. Pore size distributions revealed two maxima corresponding to trigonal and hexagonal pores. Samples were outgassed at 120 °C for 24 h prior to measurement.
- **Observations:** The COFs maintained porosity and surface area after repeated cycling, supporting their structural robustness.

#### 6.1.5 Morphology and Particle Size
- **Description:** No SEM or TEM data were reported for morphology or particle size in the provided context.




### 6.2 Application/Performance

#### 6.2.1 Acid Vapor Sensing Sensitivity and Response Range
- **Description:** Sensitivity and dynamic range are critical metrics for evaluating COF-based acid vapor sensors. Sensitivity is defined by the lowest acid vapor concentration that induces a measurable optical response, while the response range denotes the span of concentrations over which the sensor provides a quantifiable signal.
- **Experimental Data:** Py-TT COF thin films demonstrated a detection limit for HCl vapor of approximately 100 μg L⁻¹, with a linear (logarithmic) response over at least three orders of magnitude in acid concentration. For Py-1P COF, the detection limit reached as low as 35 μg L⁻¹, with a response range spanning at least four orders of magnitude. These values were determined by exposing COF films in sealed cuvettes to defined acid vapor concentrations and recording UV-Vis-NIR absorption spectra.
- **Observations and Trends:** Both Py-TT and Py-1P COFs exhibited high sensitivity and broad dynamic range, with no saturation observed within the tested concentration window. The response was immediate upon exposure, indicating rapid protonation kinetics suitable for practical sensing applications.

#### 6.2.2 Optical Response and Reversibility
- **Description:** The optical response is characterized by color changes and the emergence of new absorption bands upon protonation. Reversibility assesses the ability of the COF to return to its original state after deprotonation, a key factor for sensor reusability.
- **Experimental Data:** Upon exposure to TFA vapor, Py-TT COF films changed from orange to brown (mono-protonated) and then to black (bis-protonated) as acid strength or concentration increased. UV-Vis-NIR spectra revealed new absorption bands between 500–750 nm and a bleach band at ~370 nm. These changes were fully reversible: treatment with triethylamine vapor restored the original color and absorption profile. Py-1P COF showed analogous reversible spectral shifts, with a prominent absorption at 544 nm in the mono-protonated state.
- **Observations and Trends:** The COFs maintained consistent optical properties and reversibility over multiple acid/base cycles, confirming their robustness for repeated sensing.

#### 6.2.3 Tunability and Selectivity via Chemical Structure
- **Description:** The chemical composition of the COF framework modulates its protonation behavior, enabling tunable sensing performance and selectivity.
- **Experimental Data:** Py-1POH COF, containing hydroxyl groups, required significantly higher acid concentrations to achieve protonation, as evidenced by lower intensity and delayed appearance of protonation-induced absorption bands compared to Py-TT and Py-1P COFs. This effect is attributed to intramolecular –OH···N hydrogen bonding, which stabilizes the nonprotonated state.
- **Observations and Trends:** The distinct protonation thresholds and spectral responses among the COFs demonstrate that sensor performance can be tailored through rational design of the framework’s functional groups.

#### 6.2.4 Structural Stability and Cycling Performance
- **Description:** Structural stability is assessed by retention of crystallinity and porosity after repeated sensing cycles, ensuring long-term operational reliability.
- **Experimental Data:** GIWAXS and PXRD measurements confirmed that Py-TT and Py-1P COFs retained their crystallinity and porosity after at least five protonation/deprotonation cycles. Nitrogen sorption isotherms showed no significant loss in surface area or pore structure.
- **Observations and Trends:** The COFs’ robust frameworks enable stable performance and reusability, with no observable degradation after multiple sensing cycles.
