Repository: pic-ai-robotic-chemistry/literature-to-protocols

## Overview

Experimental procedures in scientific papers are usually scattered across free-form text, which makes them difficult to reproduce, compare, and automate.  
The goals of this project are:

* Extract experiment-related entities, conditions, operations, and relations from papers
* Build paper-level knowledge graphs
* Generate structured protocols through templated prompting and graph-based retrieval
* Evaluate the generated results in terms of factuality, text quality, and questionnaire-based practical usability

File: evaluation_code/cross-domain/cof/protocols/Paper_16.md
# Fabricating Organic Nanotubes through Selective Disassembly of Two-Dimensional Covalent Organic Frameworks

## 1. Materials

### 1.1 Reagents

#### 1.1.1 Monomers (Linkers and Nodes)
- **Aldehyde Linkers**:
  - **3,5-Diformylphenylboronic Acid**: [Formula not provided], [Purity not specified], [Supplier not specified], Used as the aldehyde linker in both COF-OEt and COF-OAl syntheses.
- **Hydrazide Nodes**:
  - **2,5-Diethoxyterephthalohydrazide**: [Formula not provided], [Purity not specified], [Supplier not specified], Used as the hydrazide node in COF-OEt synthesis.
  - **2,5-Bis(allyloxyterephthalohydrazide)**: [Formula not provided], [Purity not specified], [Supplier not specified], Used as the hydrazide node in COF-OAl synthesis.

#### 1.1.2 Catalysts/Initiators
- **Grubbs Catalyst 1st Generation**: Benzylidenebis(tricyclohexylphosphine)dichlororuthenium, [Purity not specified], [Supplier not specified], Used for post-synthetic covalent cross-linking in COF-OAl synthesis (applied in dichloromethane under reflux at 45 °C for 36 hours).

#### 1.1.3 Solvents
- **n-Butyl Alcohol**: [Formula not provided], [Purity not specified], [Supplier not specified], Used as a solvent in the synthesis of both COF-OEt and COF-OAl.
- **o-Dichlorobenzene**: [Formula not provided], [Purity not specified], [Supplier not specified], Used as a co-solvent in COF-OEt synthesis.
- **Mesitylene**: [Formula not provided], [Purity not specified], [Supplier not specified], Used as a co-solvent in COF-OAl synthesis.
- **Dichloromethane**: [Formula not provided], [Purity not specified], [Supplier not specified], Used as the solvent in the Grubbs catalyst mediated cross-linking reaction.

#### 1.1.4 Acid/Base Regulators
- **Hydrochloric Acid (6 M)**: HCl, 6 M solution, [Purity not specified], [Supplier not specified], Used for hydrolysis of COF-OEt to control pH.

#### 1.1.5 Atmosphere Gases
- **Vacuum**: [Applied via three freeze–pump–thaw cycles, then sealed in a glass ampoule], Used to remove air and moisture, thereby creating an inert reaction environment during synthesis.

#### 1.1.6 Other Reagents
- **Ethanol**: C₂H₅OH, [Purity not specified], [Supplier not specified], Used for washing the COF-OEt product.
- **Methyl Alcohol**: CH₃OH, [Purity not specified], [Supplier not specified], Used for washing COF-OEt and COF-OAl products.
- **Ethyl Alcohol**: C₂H₅OH, [Purity not specified], [Supplier not specified], Used for washing the COF-OAl product.

### 1.2 Specific Experimental Equipment

#### Synthesis Equipment
- Sealed glass ampoules for solvothermal reactions  
  (Generic glass ampoules used to contain solvent mixtures for controlled heating; no specific dimensions or brands provided)
- Freeze–pump–thaw apparatus  
  (Generic equipment used to carry out three freeze–pump–thaw cycles prior to synthesis)

#### Characterization Equipment
- Powder X-ray diffractometer (PANalytical X'Pert Powder System)
- Fourier transform infrared spectrometer (Nicolet 380 FT-IR spectrometer)
- Solid-state 13C CP/MAS NMR spectrometer (Agilent DD2 600 Solid NMR System)
- Transmission electron microscope (JEOL JEM-2100 and JEOL USA JEM-F200)
- Scanning electron microscope (FEI NOVA NANOSEM 450)
- BET surface area analyzer (Quantachrome autosorb iQ system)
- Thermogravimetric analyzer (Waters TGA Q500 instrument)

#### Activation Equipment
- Dynamic vacuum system  
  (Utilized for post-synthesis drying at 120 °C under dynamic vacuum for 4 hours; specific model details are not provided)

#### Reaction Equipment
- Sealed glass ampoules  
  (Employed as reaction vessels for maintaining controlled atmospheres during solvothermal synthesis)
- Reflux apparatus  
  (Generic setup used to facilitate cross-linking reactions under controlled temperature conditions, e.g., stirring with Grubbs catalyst at 45 °C)

#### Product Analysis Equipment
- While dedicated product analysis instruments such as HPLC or GC-MS are common in such studies, the primary analytical evaluation here relied on the characterization equipment listed above.

#### Other Specific Equipment
- Generic magnetic stirrer  
  (Used for reagent mixing during synthesis and post-synthesis processing)
- Laboratory balance and volumetric devices  
  (Standard equipment for precise reagent measurements; no specific models provided)

This list integrates the equipment specified for COF synthesis, characterization, activation, and reaction processes. The selections reflect the experimental workflow—from synthesis in sealed glass ampoules and freeze–pump–thaw cycles through advanced spectroscopic and microscopic characterization, to the activation and subsequent reaction setups—providing clear names, brands, and models as available from the described experimental framework.

### 1.3 Common Laboratory Equipment

In this section, a comprehensive list of common laboratory equipment is presented, highlighting its integration within the experimental workflow of COF synthesis, processing, and characterization. The equipment listed here plays a crucial role in maintaining the controlled environment required during reagent handling, reaction processes, and post-synthesis treatments.

#### Drying Equipment
For drying reagents or COF products, particularly during the dynamic vacuum drying step at 120 °C, a vacuum oven is essential. Its design ensures precise temperature control and the maintenance of a dynamic vacuum, which efficiently removes solvents without degrading the material. In addition, a freeze dryer (e.g., Labconco FreeZone) is available for instances when freeze–pump–thaw cycles are necessary, as it effectively achieves solvent removal under low-temperature conditions.

#### Calcination Equipment
Controlled heating during calcination or material activation is achieved using calcination equipment. A muffle furnace, for instance, provides reliable temperature regulation and a confined heating environment. This is critical for enhancing the structural integrity of COFs or for removing residual organic solvents during post-synthetic treatments.

#### Other Common Equipment
A suite of standard laboratory tools is also employed throughout the experimental process. An analytical balance is used for accurately measuring reagents such as 3,5-diformylphenylboronic acid and the corresponding hydrazide precursors, ensuring precision in reagent formulation. Magnetic stirrers play an integral role in homogenizing reaction mixtures, while glass filtration apparatus—including Buchner funnels, filter papers, and associated vacuum filtration setups—facilitates efficient washing and isolation of the synthesized COF materials.

Additional equipment includes vacuum pumps for sealing glass ampoules and creating controlled atmospheres during the solvothermal synthesis, as well as temperature controllers or thermocouples that monitor reactor conditions. Graduated cylinders, pipettes, and vortex mixers are used for precise solvent measurement and consistent reagent mixing. Together, these instruments assure the replicability and integrity of the experimental procedures, supporting both the synthesis and subsequent activation of COF materials.

## 2. Synthesis Methods

### Extraction of Detailed Preparation and Post-processing Steps

The article reports two primary COF synthesis methods—solvothermal synthesis for COF-OEt and a modified, cross-linking approach for COF-OAl. Both methods follow a similar structured workflow, detailed below.

#### • COF-OEt (Solvothermal Synthesis)

1. **Monomer Mixing / Solution Preparation**  
   - Reagents: 10.0 mg 3,5-diformylphenylboronic acid (DFPBA) and 16.2 mg 2,5-diethoxyterephthalohydrazide (DETH).  
   - Solvent System: A 1:1 mixture of n-butyl alcohol and o-dichlorobenzene (total volume 1.5 mL).  
   - Process: The mixture undergoes three freeze–pump–thaw cycles to remove air and moisture.

2. **Polymerization/Condensation**  
   - The reaction mixture is sealed in a glass ampoule under vacuum.  
   - Conditions: Heated at 150 °C for 3 days, facilitating both polymerization and condensation.  
   - Observation: Formation of a yellow colloid, indicating the onset of gelation.

3. **Crystallization / Reaction**  
   - With continued heating, crystallization occurs within the sealed environment.

4. **Washing / Purification**  
   - Post-reaction, the resultant material is washed sequentially with ethanol and methyl alcohol.

5. **Drying**  
   - Drying is performed under dynamic vacuum at 120 °C, ensuring removal of residual solvents.

#### • COF-OAl (Solvothermal Synthesis with Post-synthetic Cross-linking)

1. **Monomer Mixing / Solution Preparation**  
   - Reagents: 10.0 mg DFPBA and 17.2 mg 2,5-bis(allyloxy)terephthalohydrazide (BATH).  
   - Solvent System: A 1:1 mixture of n-butyl alcohol and mesitylene.  
   - The same freeze–pump–thaw procedure is applied prior to sealing.

2. **Polymerization/Condensation**  
   - Sealed under vacuum in a glass ampoule and heated at 120 °C for 3 days.

3. **Crystallization, Washing, and Drying**  
   - The product is filtered and washed with ethanol then dried to obtain the COF-OAl.

4. **Additional Post-treatment – Covalent Cross-linking**  
   - Process: COF-OAl is stirred with Grubbs catalyst (1st generation) in dichloromethane.  
   - Conditions: Reflux at 45 °C for 36 hours, enabling alkene metathesis and cross-link formation.

This structured extraction provides a reproducible framework, with explicit numerical values and step ordering—from monomer mixing through polymerization/condensation to subsequent purification and post-treatment—ensuring clarity and comparability for researchers aiming to replicate these COF syntheses.

## 3. Synthesis Procedures

### 3.1 Reagent Preparation

In this section, the preparation steps for each COF are organized into three groups: weighing of solid reagents, liquid transfer of the solvents, and mixing under controlled conditions. The following subsections detail the specific procedures for each COF, ensuring clarity and reproducibility.

#### 3.1.1 Weighing

##### 3.1.1.1 COF-OEt  
- **3,5-Diformylphenylboronic acid (DFPBA)**: Weighed 10.0 mg using an analytical balance.  
- **2,5-Diethoxyterephthalohydrazide (DETH)**: Weighed 16.2 mg with the same high-precision balance.

##### 3.1.1.2 COF-OAl  
- **3,5-Diformylphenylboronic acid (DFPBA)**: Weighed 10.0 mg using an analytical balance.  
- **2,5-Bis(allyloxy)terephthalohydrazide (BATH)**: Weighed 17.2 mg, ensuring accurate stoichiometry.

The inclusion of both the chemical names and their exact masses guarantees that any researcher can replicate the solid reagent measurements with minimal error.

#### 3.1.2 Liquid Transfer

##### 3.1.2.1 COF-OEt  
- **n-Butyl alcohol**: Poured 1.5 mL into a pre-cleaned glass ampoule designated for the reaction mixture.  
- **o-Dichlorobenzene**: Poured 1.5 mL into the same glass ampoule immediately after adding the n-butyl alcohol, ensuring proper solvent mixing.

##### 3.1.2.2 COF-OAl  
- **n-Butyl alcohol**: Transferred 1.5 mL by pouring into a sealed glass ampoule.  
- **Mesitylene**: Pipetted 1.5 mL directly into the reaction vessel to maintain accuracy in liquid measurement.

These entries report the volume, method of transfer, and the equipment used (glass ampoule or pipette) to maintain consistency and transfer precision.

#### 3.1.3 Mixing

##### 3.1.3.1 COF-OEt  
- **Reaction mixture**: After the addition of solid and liquid reagents, the contents were homogenized by subjecting the sealed ampoule to three freeze–pump–thaw cycles. The mixture was then heated at 150 °C for 72 hours under vacuum conditions to promote complete reaction.

##### 3.1.3.2 COF-OAl  
- **Reaction mixture**: Following reagent addition and ensuring a uniform suspension through freeze–pump–thaw cycles, the sealed ampoule was heated at 120 °C for 72 hours. This controlled thermal mixing under vacuum conditions guaranteed an even reaction throughout the system.

Grouping the procedures by COF and by the preparation steps ensures that each phase of the synthesis—from weighing to liquid transfer and final mixing—is documented with the precision necessary for reproducibility across different experiments.

### 3.2 Detailed synthesis process

#### COF Preparation [1]: COF-OEt

##### Step [1]: Precursor Preparation for COF-OEt  
- **Reagents**:  
  • 3,5-diformylphenylboronic acid (DFPBA): 10.0 mg (0.056 mmol)  
  • 2,5-diethoxyterephthalohydrazide (DETH): 16.2 mg (0.056 mmol)  
  • Solvent: 1.5 mL of a 1:1 mixture of n-butyl alcohol and o-dichlorobenzene  
- **Conditions**:  
  • Three freeze–pump–thaw cycles to ensure a vacuum environment  
  • Reaction sealed in a glass ampoule  
- **Process**:  
  • Dissolve DFPBA and DETH in the solvent mixture.  
  • Perform three freeze-pump-thaw cycles to evacuate air and prevent oxidation.  
  • Seal the ampoule under vacuum.  
- **Key Steps**:  
  • Ensure precise vacuum conditions prior to heating to guarantee reproducibility.

##### Step [2]: COF Assembly  
- **Reagents & Process**:  
  • Heat the sealed ampoule at 150 °C for 3 days to promote condensation and formation of hydrazone and boroxine linkages.  
- **Key Steps**:  
  • Monitor temperature consistency throughout the solvothermal synthesis.

##### Step [3]: Purification, Drying & Activation  
- **Process**:  
  • Once cooled, filter the yellow colloid to collect the product.  
  • Wash thoroughly with ethanol followed by methyl alcohol to remove unreacted precursors.  
  • Dry under dynamic vacuum at 120 °C for 4 hours to ensure complete activation and removal of residual solvents.

---

#### COF Preparation [2]: COF-OAl and COF-OAl-CR

##### Step [1]: Precursor Preparation for COF-OAl  
- **Reagents**:  
  • 3,5-diformylphenylboronic acid (DFPBA)  
  • 2,5-bis(allyloxy)terephthalohydrazide (BATH) – prepared as per standard protocol  
  • Solvent: 1:1 mixture of n-butyl alcohol and mesitylene  
- **Process**:  
  • Mix the primary chemicals in the solvent system and transfer into a glass ampoule.  
  • Seal and heat at 120 °C for 3 days.

##### Step [2]: Post-Synthetic Modification (COF-OAl-CR)  
- **Reagents**:  
  • Grubbs catalyst 1st generation  
  • Dichloromethane as solvent  
- **Conditions & Process**:  
  • Reflux the washed COF-OAl in dichloromethane at 45 °C for 36 hours to achieve covalent cross-linking.  
- **Key Steps**:  
  • Perform careful washing with ethyl alcohol and methyl alcohol after the primary synthesis to ensure removal of impurities before cross-linking.

This detailed workflow—covering precursor synthesis, assembly, purification, drying, activation, and post-synthetic modification—ensures reproducibility and clarity for researchers replicating these COF syntheses.
## 4. Characterization Methods
### 4.1 PXRD  
**Operational Description**:  
COF samples were finely powdered and uniformly spread on the square recess of an XRD sample holder to form thin layers. Measurements involved comparing experimental diffraction profiles with simulated patterns to distinguish between eclipsed (AA) and staggered (AB) stacking models. Specific lamellar diffraction peaks (e.g., an intense peak at 2.42°) were recorded.  

**Instruments and Models**:  
The analysis was conducted using a PANalytical X'Pert Powder system utilizing monochromated Cu/Kα radiation.  

**Characterization Conditions**:  
Although the explicit scan range and step size were not detailed, testing was carried out under standard laboratory conditions ensuring reliable data capture of characteristic peaks.  

**Test Parameters**:  
Operational parameters included the strategic placement of samples, and simulated pattern comparisons via Pawley refinement, confirming unit cell parameters.  

**Key Notes**:  
This method serves to confirm the crystalline arrangement and stacking model of the COFs, anchoring structural validation.

---

### 4.2 FTIR  
**Operational Description**:  
COF samples were prepared as KBr pellets and analyzed to identify functional group transformations, notably the disappearance of –CHO and –NHNH₂ bands and the appearance of CN and B₃O₃ bands.  

**Instruments and Models**:  
The spectra were recorded using a Nicolet 380 FT-IR spectrometer.  

**Characterization Conditions**:  
Measurements were performed under ambient conditions, ensuring minimal sample interference.  

**Test Parameters**:  
While resolution and spectral range specifics were not provided, the method delivered confirmation of hydrazone and boroxine formation.  

**Key Notes**:  
FTIR is pivotal for quick verification of chemical bond formation and framework integrity.

---

### 4.3 13C CP/MAS NMR  
**Operational Description**:  
Dried COF samples were loaded into 3.2 mm zirconia rotors for solid-state analysis. The technique pinpointed resonance signals, such as the hydrazone unit at 148.9 ppm.  

**Instruments and Models**:  
Spectra were acquired using an Agilent DD2 600 Solid NMR System.  

**Characterization Conditions**:  
Spinning was maintained at 8 kHz with a contact time of 3 ms to optimize cross-polarization efficiency.  

**Test Parameters**:  
Parameters ensured clear resolution of carbon environments to confirm framework formation.  

**Key Notes**:  
This method substantiates the chemical composition and molecular connectivity within the COF.

---

### 4.4 BET Surface Area Analysis  
**Operational Description**:  
Samples were activated by degassing at 100 °C for 10 hours. Subsequent nitrogen adsorption measurements provided insights into the porosity and surface area.  

**Key Notes**:  
BET analysis underpins the evaluation of pore structures; although specific gas flow rates were omitted, standard testing practices were followed.

---

### 4.5 TGA  
**Operational Description**:  
Thermogravimetric analysis involved heating the COF samples from room temperature to 1000 °C under a nitrogen atmosphere.  

**Test Parameters**:  
A heating rate of 10 °C/min was employed to track weight loss and thermal degradation behavior.  

**Key Notes**:  
This method is essential for assessing the thermal stability and decomposition thresholds of the materials.

---

### 4.6 SEM  
**Operational Description**:  
For SEM imaging, COF samples were dispersed onto silicon wafer slices fixed on copper platforms and then coated with gold via sputtering.  

**Instruments and Models**:  
Gold coating was applied at ambient temperature under 85 torr nitrogen, using a sputter coater at 30 mA for 30 seconds.  

**Key Notes**:  
This preparation enhances image quality and enables detailed visualization of the COF morphology.

---

### 4.7 TEM  
**Operational Description**:  
TEM analysis was conducted by dispersing samples in ethanol and mounting them on carbon-coated copper grids. For COF-OEt, the samples were hydrolyzed in 6 M HCl at room temperature for several days prior to imaging.  

**Key Notes**:  
The procedure provides critical insights into the formation of nanotubular structures post-hydrolysis, despite the inherent sensitivity of these assemblies to ultrasonic treatment.

## 5. Evaluation Methods

### 5.1 Activation

The activation procedure for the COFs, as described in the article, is designed to remove residual solvents from the as-formed colloidal frameworks and to ensure that the inherent porosity is fully accessible for subsequent application.

#### 5.1.1 Activation Temperature
- **Definition:** The activation temperature is critical for eliminating trapped solvents and opening the COF's internal channels while maintaining framework integrity.
- **Experimental Conditions:** The COF samples (e.g., COF-OEt and COF-OAl) are dried under dynamic vacuum at 120 °C.
- **Observations:** The selected temperature efficiently promotes solvent removal without inducing significant framework collapse, thus enhancing porosity.

#### 5.1.2 Activation Pressure
- **Definition:** Activation pressure influences the rate of solvent evaporation and the stability of the material during drying.
- **Experimental Conditions:** A dynamic vacuum is applied during the drying process. Although no specific pressure is mentioned, the use of dynamic vacuum suggests a low-pressure environment conducive to effective solvent removal.
- **Observations:** The dynamic vacuum treatment contributes to the effective evacuation of residual solvents while preserving the structural framework, as indicated by post-activation analyses.

#### 5.1.3 Activation Solvent Exchange
- **Definition:** Solvent exchange before or after vacuum drying assists in replacing high-boiling point solvents with more volatile ones, thereby facilitating a more complete activation.
- **Experimental Conditions:** Following the dynamic vacuum drying step, the COF-OEt is washed with ethanol and methyl alcohol.
- **Observations:** The solvent washing process helps remove any remaining solvent molecules, thereby “activating” the framework by cleaning residual impurities and enhancing crystallinity and porosity.

#### 5.1.4 Activation Time
- **Definition:** The duration of the activation step ensures complete removal of guest molecules without overexposing the material to thermal stress.
- **Experimental Conditions:** The drying step under dynamic vacuum is maintained for 4 hours.
- **Observations:** This period is sufficient to yield a yellow, insoluble solid with the desired properties. The efficiency of this process is confirmed by subsequent elemental analysis and performance assessments.

This activation protocol, combining thermal activation and vacuum drying with subsequent solvent washing, reliably prepares the COF materials for further practical applications.

### 5.2 Application/Testing

#### 5.2.1 Hydrolysis Testing Conditions for COF-OEt  
The application test for COF-OEt involves a controlled hydrolysis process designed to transform the lamellar COF into hollow organic nanotubes. In this procedure, COF-OEt is suspended in an aqueous hydrochloric acid solution at a concentration of 6 M. The reaction is carried out at room temperature over a period of 6 days. This hydrolysis selectively cleaves the boroxine rings while preserving the hydrazone linkages, thereby promoting the formation of nanotubes. Transmission electron microscopy (TEM) analysis confirmed the successful transformation with the resulting nanotubes exhibiting a mean diameter of approximately 5.5 ± 0.6 nm. This precise condition is crucial in achieving reproducible formation of nanotubes with the desired nanoscale channel structure.

#### 5.2.2 Covalent Cross-Linking and Stability Testing for COF-OAl-CR  
For COF-OAl, application testing extends to post-synthetic modification via covalent cross-linking. Initially synthesized at 120 °C for 3 days in a 1:1 mixture of n-butyl alcohol and mesitylene, COF-OAl undergoes a subsequent cross-linking step. In this step, the COF is stirred in dichloromethane with Grubbs catalyst 1st generation under reflux conditions at 45 °C for 36 hours. This reaction facilitates the formation of covalent bonds between stacked macrocycles, thereby locking the multilayer structure and significantly enhancing the material’s stability. The improvement in robustness is evident when comparing the cross-linked nanotubes to those obtained from COF-OEt, which are more sensitive under ultrasonic treatment.

#### 5.2.3 Ultrasonic Sensitivity Evaluation  
To assess the stability of the COF-derived nanotubes under operational conditions, ultrasonic treatment is applied and subsequent morphological analysis is conducted via TEM. This evaluation monitors potential disassembly or disruption of the nanotubular structures. Observations indicate that while COF-OEt-derived nanotubes are prone to disruption, the cross-linked COF-OAl-CR nanotubes exhibit enhanced structural integrity. These testing conditions, therefore, provide insight into the impact of controlled chemical modifications on the application performance of COF-based materials.

## 6 Results


### 6.1 Characterization Results

#### 6.1.1 Crystal Structure and Phase Purity
- **Description:** The crystallinity and phase purity of the COFs were assessed by powder X-ray diffraction (PXRD), a key technique for confirming framework order and stacking arrangements.
- **Findings:** For COF-OEt, the PXRD profile displayed an intense diffraction peak at 2.42°, with additional peaks at 4.05°, 6.59°, 8.85°, 11.50°, and 22.27°. These peaks closely matched simulated patterns for both eclipsed (AA) and staggered (AB) stacking models, with the experimental data and lower total energy supporting AA stacking as the predominant arrangement. COF-OAl exhibited PXRD patterns in excellent agreement with simulated models, with lattice parameters determined as a = b = 39.00 Å, c = 4.07 Å, α = β = 90°, γ = 120°, confirming the dual-pore crystalline framework.
- **Observations:** The sharp and well-defined peaks indicate high crystallinity and phase purity, essential for subsequent structural transformations.

#### 6.1.2 Chemical Structure and Bond Formation
- **Description:** Fourier-transform infrared spectroscopy (FTIR) and solid-state ^13C CP/MAS NMR were employed to verify the formation of key covalent linkages within the COFs.
- **Findings:** FTIR spectra of both COF-OEt and COF-OAl showed attenuation of –CHO, –OH, and –NHNH₂ bands, alongside the emergence of characteristic CN (hydrazone) and B₃O₃ (boroxine) bands, confirming successful condensation. In ^13C CP/MAS NMR, a resonance at 148.9 ppm was observed for both COFs, corresponding to the hydrazone carbon.
- **Observations:** These spectroscopic signatures confirm the formation of the intended framework linkages and the absence of unreacted monomers.

#### 6.1.3 Surface Area and Porosity
- **Description:** Nitrogen adsorption–desorption isotherms (BET analysis) were used to determine surface area, pore volume, and pore size distribution, which are critical for evaluating framework accessibility.
- **Findings:** COF-OEt exhibited a BET surface area of 465 m²/g and a total pore volume of 0.85 cm³/g, with a main pore size distribution around 23.5 Å. COF-OAl showed a lower BET surface area of 202 m²/g and a main pore size centered at 20.0 Å, consistent with the theoretical hexagonal pore diameter (19.5 Å). The reduced surface area in COF-OAl is attributed to gelation during synthesis, which limits solvent removal.
- **Observations:** Both COFs display dual-pore architectures, but only the larger hexagonal pores are accessible to N₂, as the rectangular pores are too narrow.

#### 6.1.4 Morphology and Structural Transformation
- **Description:** Scanning electron microscopy (SEM) and transmission electron microscopy (TEM) were utilized to examine particle morphology and post-synthetic transformations.
- **Findings:** SEM revealed that as-synthesized COFs aggregate into irregular, lamellar particles. TEM showed that pristine COF-OEt and COF-OAl possess lamellar morphologies, which transform into hollow nanotubes (NT-OEt and NT-OAl-CR) after hydrolysis. The mean diameters of the nanotubes were 5.5 (±0.6) nm for NT-OEt and 5.6 (±0.5) nm for NT-OAl-CR, closely matching theoretical predictions.
- **Observations:** The transformation from 2D lamellar frameworks to 1D nanotubes demonstrates the structural tunability of these COFs. Intertwining of nanotubes, attributed to hydrogen bonding at the periphery, was frequently observed.

#### 6.1.5 Thermal Stability
- **Description:** Thermogravimetric analysis (TGA) was performed to assess the thermal robustness of the COFs.
- **Findings:** TGA indicated that COF-OEt possesses good thermal stability, with no significant decomposition at moderate temperatures.
- **Observations:** The high thermal stability supports the suitability of these materials for further processing and application.




### 6.2 Application/Performance

#### 6.2.1 Fabrication and Structural Integrity of Organic Nanotubes

- **Description:** The primary application explored is the transformation of two-dimensional covalent organic frameworks (COFs) into one-dimensional organic nanotubes via selective hydrolysis. The performance metric centers on the successful formation, dimensional control, and stability of these nanotubes, which are relevant for applications requiring nanoscale channels and robust nanostructures.

- **Experimental Data:**
  - **COF-OEt:** Upon hydrolysis in 6 M HCl at room temperature for 6 days, COF-OEt disassembles into hollow organic nanotubes (NT-OEt) with a mean diameter of 5.5 ± 0.6 nm, closely matching theoretical predictions.
  - **COF-OAl-CR:** Similarly, COF-OAl, after covalent cross-linking via alkene metathesis (using Grubbs catalyst 1st generation), yields NT-OAl-CR nanotubes with a mean diameter of 5.6 ± 0.5 nm following hydrolysis.

- **Observations and Trends:** The dual-pore design of both COFs enables precise control over nanotube diameter, directly inherited from the COF precursor. TEM imaging confirms the successful top-down transformation from lamellar COF to discrete nanotubes, validating the structural tunability of the approach.

#### 6.2.2 Stability and Robustness under Mechanical Stress

- **Description:** Stability is assessed by the retention of nanotube morphology after exposure to ultrasonic treatment, a proxy for mechanical robustness. This metric is critical for practical applications where materials may encounter physical agitation.

- **Experimental Data:**
  - **NT-OEt:** Nanotubes derived from COF-OEt are labile; TEM images show complete disassembly after 10 minutes of ultrasonic treatment, with no regeneration observed after 12 hours at room temperature.
  - **NT-OAl-CR:** In contrast, nanotubes derived from covalently cross-linked COF-OAl (NT-OAl-CR) remain intact after identical ultrasonic treatment, demonstrating enhanced mechanical stability.

- **Observations and Trends:** The introduction of covalent cross-links via alkene metathesis significantly improves the robustness of the nanotubes, preventing disassembly under conditions that disrupt non-cross-linked analogues. This highlights the importance of post-synthetic modification for enhancing material performance.

#### 6.2.3 Structural and Thermal Stability

- **Description:** Structural and thermal stability are evaluated through PXRD, BET, and TGA analyses, which are essential for determining suitability in demanding environments.

- **Experimental Data:**
  - **COF-OEt:** BET surface area: 465 m²/g; main pore size: 23.5 Å. TGA confirms good thermal stability.
  - **COF-OAl:** BET surface area: 202 m²/g; pore size distribution centered at 20.0 Å. PXRD confirms high crystallinity and retention of structure post-cross-linking.

- **Observations and Trends:** Both COFs exhibit defined porosity and thermal stability, with COF-OAl showing lower surface area due to gelation. The retention of crystallinity and porosity after cross-linking and hydrolysis underscores the frameworks’ resilience and adaptability for further application-driven research.

---
