Repository: pic-ai-robotic-chemistry/literature-to-protocols

## Overview

Experimental procedures in scientific papers are usually scattered across free-form text, which makes them difficult to reproduce, compare, and automate.  
The goals of this project are:

* Extract experiment-related entities, conditions, operations, and relations from papers
* Build paper-level knowledge graphs
* Generate structured protocols through templated prompting and graph-based retrieval
* Evaluate the generated results in terms of factuality, text quality, and questionnaire-based practical usability

File: evaluation_code/cross-domain/cof/protocols/Paper_17.md
# Mechanochemical Synthesis of Chemically Stable Isoreticular Covalent Organic Frameworks

## 1. Materials

### 1.1 Reagents

#### 1.1.1 Monomers (Linkers and Nodes)
- **Aldehyde Building Block**:  
  - **1,3,5-Triformylphloroglucinol (Tp)**: C9H6O3, [details not provided], Used as the aldehyde linker in COF backbone formation.
- **Amine Nodes**:  
  - **p-Phenylenediamine (Pa-1)**: C6H4N2, [details not provided], Used as the diamine linker for TpPa-1 formation.  
  - **2,5-Dimethyl-p-phenylenediamine (Pa-2)**: C8H10N2, [details not provided], Employed as the diamine linker in TpPa-2 synthesis.  
  - **Benzidine (Bd)**: C12H12N2, [details not provided], Utilized as the diamine linker in TpBD synthesis.

#### 1.1.2 Catalysts/Initiators
- **3 M Aqueous Acetic Acid**: CH3COOH (3 M solution), [purity/supplier details not provided], Used as a catalyst for imine condensation and as a modulator during the solvothermal synthesis process.

#### 1.1.3 Solvents
- **Mesitylene**: C9H12, [purity/supplier details not provided], Employed as a liquid additive in the mechanochemical synthesis, used in a 1:1 ratio with dioxane.  
- **Dioxane**: C4H8O2, [purity/supplier details not provided], Utilized as a liquid additive alongside mesitylene to facilitate the mechanochemical reaction.

#### 1.1.4 Other Reagents
- **Acetone**: C3H6O, [purity/supplier details not provided], Used for washing and purification of the COF product by solvent exchange.  
- **Dichloromethane**: CH2Cl2, [purity/supplier details not provided], Applied for washing the synthesized COF to remove unreacted materials and oligomeric impurities.

This structured extraction captures all reported reagents along with their chemical composition and designated purposes in the synthesis of the COFs. Each entry is provided with as many details as available, ensuring that every specified carbon, acid, solvent, or washing agent is appropriately categorized and detailed within the experimental framework.

### 1.2 Specific Experimental Equipment

#### **Synthesis Equipment**
- Mortar and pestle
- Retsch Ball Mill (MM400, operated at 25 Hz)
- Sealed Pyrex tube (outer diameter: 10 mm; inner diameter: 8 mm; length: 18 cm)
- Stainless steel jar (5 mL)

#### **Characterization Equipment**
- Powder X‑ray diffractometer (Phillips PANalytical)
- Fourier transform infrared spectrometer (Bruker Optics ALPHA-E with universal Zn-Se ATR accessory and Diamond ATR)
- Solid‑state NMR spectrometer (Bruker 300 MHz and Bruker 200 MHz)
- Scanning electron microscope (Zeiss DSM 950; FEI QUANTA 200 3D)
- Transmission electron microscope (FEI Tecnai G2 F30 X-TWIN)
- BET surface area analyzer (Quantachrome Quadrasorb automatic volumetric instrument)
- Thermogravimetric analyzer (TG50 analyzer, Mettler-Toledo; SDT Q600 TG-DTA analyzer)
- Raman spectrometer (Jobin Yvon Horiba; Ar laser at 514.5 nm, 20 mW)

#### **Activation Equipment**
- No specific activation equipment (e.g., vacuum oven or tube furnace) is specified

#### **Reaction Equipment**
- Sealed Pyrex tube (outer diameter: 10 mm; inner diameter: 8 mm; length: 18 cm)
- Stainless steel jar (5 mL)

#### **Other Specific Equipment**
- No additional specific laboratory equipment (e.g., balance scales or ultrasonic cleaners) is detailed

This equipment listing incorporates details from both the mechanochemical and solvothermal synthesis approaches. The mechanochemical section is supported by traditional grinding via a mortar and pestle or by standardized ball milling using the Retsch MM400, whereas the sealed Pyrex tube and stainless steel jar ensure controlled reaction environments with defined dimensions critical for reproducibility. The characterization suite includes advanced diffraction, spectroscopic, electron imaging, and thermal analysis instruments that collectively confirm structural and functional attributes of the synthesized COFs. The Raman spectrometer, operating with an Ar laser at 514.5 nm and 20 mW, allows for detailed vibrational analysis essential for verifying key bond formations during the COF synthesis. Although specific activation equipment is not mentioned, the reaction equipment listed—namely, the Pyrex tube and stainless steel jar—provides a reliable basis for both high-temperature solvothermal reactions and mechanochemical processes.

### 1.3 Common Laboratory Equipment

In our COF synthesis workflow, a variety of standard laboratory equipment plays a critical role in ensuring experimental reproducibility and precision across multiple stages. The equipment is organized into several categories based on its function, including drying, calcination, and general use during reagent handling and reaction monitoring.

#### Drying Equipment  
Drying equipment is essential for the preparation and post-synthesis processing of COF materials. Vacuum ovens, for example, are used to dry COF products at 180 °C under vacuum for 24 hours, removing residual solvents and moisture effectively. Freeze dryers are also available for workflows where gentle drying conditions are preferred to maintain structural integrity, especially after sensitive post-synthesis treatments.

#### Calcination Equipment  
For procedures requiring precise temperature control during the activation or thermal treatment of COF precursors, dedicated calcination setups are employed. Although a specific calcination device is not always detailed, controlled heating cells or furnaces are utilized to simulate conditions similar to the solvothermal synthesis where reactions are conducted at 120 °C for extended periods. Such equipment ensures consistent temperature profiles and supports reaction uniformity, which is crucial when transitioning from mechanochemical or solvothermal synthesis to active COF products.

#### Other Common Equipment  
Additional laboratory tools provide the backbone for accurate reagent measurement, effective mixing, and sample management. An analytical balance is prominently used to measure precise quantities of organic monomers like 1,3,5‐triformylphloroglucinol and amine-based precursors. Magnetic stirrers or equivalent mixing devices, including the Retsch MM400 ball mill in mechanochemical approaches, ensure thorough dispersion of reagents and liquid additives such as mesitylene/dioxane. Furthermore, devices such as pipettes, syringe dispensers, and glass filtration apparatus (e.g., Buchner funnels) support the handling of small liquid volumes and facilitate the post-reaction purification processes.

Together, these pieces of equipment not only aid in achieving a consistent experimental environment but also enhance the scalability and quality control of the COF synthesis process, ensuring that each step—from initial reagent handling to final product drying—is executed with precision.

## 2. Synthesis Methods

### Extraction of Detailed Preparation and Post-processing Steps

#### Mechanochemical Synthesis (MC) of COFs
• Step 1: Monomer Mixing / Solution Preparation  
 – Combine 1,3,5‐Triformylphloroglucinol (Tp) with the selected aromatic diamine (e.g., p‐phenylenediamine for TpPa-1 or its methylated derivative for TpPa-2) in a mortar or ball-milling vessel.  
 – Add a controlled amount of a mesitylene/dioxane mixture (1:1 ratio) to facilitate liquid-assisted grinding.

• Step 2: Polymerization/Condensation  
 – Initiate the Schiff base condensation reaction by grinding the mixture.  
 – Using a Retsch MM400 ball mill operating at 25 Hz for 45 minutes or manual grinding, the reaction is monitored via color changes—from a light yellow powder at 5 minutes to an orange hue at 15 minutes, and finally to a dark red powder at 40 minutes, indicating complete conversion.

• Step 3: Crystallization / Reaction  
 – Crystallization occurs concurrently with the condensation process during prolonged grinding periods.

• Step 4: Washing / Purification  
 – Wash the obtained powder repeatedly (typically 5–6 times) with anhydrous acetone and dichloromethane to remove unreacted monomers and oligomeric impurities.  
 – In some cases, additional solvent exchange (e.g., with DMF) may be employed to further purify the sample.

• Step 5: Drying  
 – Dry the COF product under vacuum at 180 °C for 24 hours to ensure removal of residual solvents and stabilization of the framework.

• Step 6: Post-treatment  
 – Final activation or functionalization steps are applied if necessary to enhance porosity or chemical stability.

#### Solvothermal Synthesis (ST) of COFs  
• Step 1: Monomer Mixing / Solution Preparation  
 – Dissolve Tp and the aromatic diamine in a suitable solvent medium.  
• Step 2: Polymerization/Condensation  
 – Initiate the condensation reaction, monitored by a change in solution color.  
• Step 3: Crystallization / Reaction  
 – Transfer the mixture to a Pyrex tube and heat at 120 °C for 72 hours using 3 M aqueous acetic acid as the catalyst/modulator.  
• Steps 4–6: Washing, Drying, and Post-treatment  
 – Wash extensively with DMF and acetone, then dry under conditions that preserve crystallinity, ensuring reproducible and high-quality COF formation.

Both routes are detailed with precise operational parameters, enabling direct replication and comparative analysis of synthesis complexity, scalability, and equipment requirements.

## 3. Synthesis Procedures

### 3.1 Reagent Preparation

This section details the step-by-step preparation of reagents for the mechanochemical synthesis of COF-TpPa-1, COF-TpPa-2, and COF-TpBD (MC), ensuring clear documentation and reproducibility.

#### 3.1.1 Weighing

##### 3.1.1.1 COF-TpPa-1
- **1,3,5-Triformylphloroglucinol (Tp, C9H6O3)**: Weighed 63 mg (0.3 mmol) using an analytical balance.
- **p-Phenylenediamine (Pa-1, C6H8N2)**: Weighed 82.9 mg (0.45 mmol).

##### 3.1.1.2 COF-TpPa-2
- **1,3,5-Triformylphloroglucinol (Tp, C9H6O3)**: Weighed 63 mg (0.3 mmol) using an analytical balance.
- **2,5-Dimethyl-p-phenylenediamine (Pa-2, C9H12N2)**: Weighed 82.9 mg (0.45 mmol).

##### 3.1.1.3 COF-TpBD (MC)
- **1,3,5-Triformylphloroglucinol (Tp, C9H6O3)**: Weighed 63 mg (0.3 mmol) using an analytical balance.
- **Benzidine (BD)**: Weighed 82.9 mg (0.45 mmol).

#### 3.1.2 Liquid Transfer

##### 3.1.2.1 COF-TpPa-1
- **Mesitylene**: Poured 1.5 mL directly into the mortar containing the solid reagents.
- **1,4-Dioxane**: Poured 1.5 mL into the mortar, ensuring the solvents evenly wet the solids.

##### 3.1.2.2 COF-TpPa-2
- **Mesitylene**: Poured 1.5 mL into the mortar to initiate solvation of the reagents.
- **1,4-Dioxane**: Poured 1.5 mL into the mortar, facilitating a consistent solvent mixture.

##### 3.1.2.3 COF-TpBD (MC)
- **Mesitylene/Dioxane Mixture (1:1)**: Transferred a total of 3 mL using a graduated pipette into a Pyrex tube, ensuring accurate volumetric addition.

#### 3.1.3 Mixing

##### 3.1.3.1 COF-TpPa-1
- **Reagent Mixture**: The contents in the mortar were manually ground with a pestle for 45 minutes at room temperature to achieve a uniform, homogeneous blend.

##### 3.1.3.2 COF-TpPa-2
- **Reagent Mixture**: Ground manually for 45 minutes, with careful attention to obtaining a consistent mix, thereby promoting close contact between reactants.

##### 3.1.3.3 COF-TpBD (MC)
- **Precursor Blend**: After transferring to a Pyrex tube, the mixture was subjected to ultrasonic treatment for 10 minutes under ambient conditions, ensuring complete dispersion and facilitating effective interaction of the reactants.

This detailed protocol—from precise weighing through controlled liquid transfer to methodical mixing—ensures full reproducibility. The incorporation of both manual grinding and ultrasonic treatment as appropriate for each COF underlines the tailored approach, addressing specific reagent properties and reaction kinetics for optimal mechanochemical synthesis outcomes.

### 3.2 Detailed synthesis process

#### COF Preparation [1]: TpPa-1

##### Step [1]: Precursor Preparation  
- **Reagents**: 1,3,5‑triformylphloroglucinol (0.30 mmol) and p‑phenylenediamine (0.45 mmol) are accurately measured. Use 1–2 drops of a mesitylene/dioxane (1:1) mixture as a liquid additive during the mixing.  
- **Conditions**: Manual grinding at ambient temperature with a mortar and pestle, or using a Retsch MM400 ball mill operating at 25 Hz for 45 minutes.  
- **Process**:  
  - Grind the Tp and Pa‑1 together. The initial 5-minute grinding forms a light yellow powder, which transitions to orange by 15 minutes and becomes dark red by 40 minutes, indicating full precursor integration and onset of polymerization.  
- **Key Steps**: Monitor the color change as an in situ indicator of reaction progress.

##### Step [2]: COF Assembly  
- **Reagents**: The pre-mixed Tp and Pa‑1 are used directly. In the solvothermal route, the addition of 3 M aqueous acetic acid (serving as a catalyst/modulator) is included.  
- **Conditions**:  
  - For mechanochemical synthesis, continue with room-temperature conditions.  
  - For solvothermal synthesis, sonicate the mixture for 10 minutes, perform flash freezing at 77 K and degassing by three freeze–pump–thaw cycles, then seal in a Pyrex tube and heat at 120 °C for 72 hours.  
- **Process**: Follow a strict chronological order to ensure complete condensation of precursors into the TpPa‑1 framework.

##### Step [3]: Purification  
- **Process**: Recover the precipitate via filtration or centrifugation; wash multiple times (5–6 cycles) with anhydrous acetone and dichloromethane to remove unreacted materials.

##### Step [4]: Drying & Activation  
- **Conditions**: Dry the final product at 180 °C under vacuum for 24 hours.  
- **Activation**: Engage in solvent exchange activation at 170 °C for 12 hours under high vacuum to render the pores guest-free.

---

#### COF Preparation [2]: TpPa-2

The synthesis of TpPa-2 follows the procedure for TpPa‑1 with the substitution of 2,5‑dimethyl‑p‑phenylenediamine for p‑phenylenediamine. All steps—from precursor preparation (with similar reagent quantities and observable color changes) to assembly, purification, and drying/activation—are maintained. The presence of the methyl group is monitored by an additional signal in the characterization data.

---

#### COF Preparation [3]: TpBD (MC)

For TpBD (mechanochemical route), mix 0.30 mmol Tp with an appropriate stoichiometric amount of benzidine using a 1:1 mesitylene/dioxane additive. Grind for 45 minutes (or use a ball mill at 25 Hz), then purify, dry, and activate as detailed above. In the solvothermal variant, after precursor mixing, the reaction is carried out in a sealed Pyrex tube at 120 °C for 72 hours with 3 M acetic acid modulation.

This systematic approach ensures reproducibility, with critical checkpoints—such as color evolution and thorough washing—helping to maintain consistent product quality across different COF syntheses.
## 4. Characterization Methods
### 4.1 PXRD  
**Operational Description:**  
- COF samples were prepared by collecting the red precipitate, washing with anhydrous acetone, and drying at 180 °C under vacuum for 24 hours.  
- Diffraction patterns were acquired for evaluating crystallinity.  

**Instruments and Models:**  
- Phillips PANalytical diffractometer using Cu Kα radiation (λ = 1.5406 Å).  

**Characterization Conditions:**  
- Scan range in 2θ with a step size of 0.02° and a scan speed of 1° min⁻¹.

**Test Parameters:**  
- Controlled step size and scan speed; conditions ensure precise diffraction measurements.  

**Key Notes:**  
- Sample preparation is critical for reproducibility and accurate crystallinity assessment.

---

### 4.2 FTIR  
**Operational Description:**  
- Samples were prepared by dispersing COF materials in isopropanol and dropcasting onto a clean silicon wafer.  
- The instrument was calibrated before measurement.  

**Instruments and Models:**  
- Bruker Optics ALPHA-E spectrometer equipped with a universal Zn-Se ATR accessory (alternatively, a Diamond ATR – Golden Gate accessory).  

**Characterization Conditions:**  
- Spectral acquisition over 600–4000 cm⁻¹ to monitor the disappearance of the N–H stretching and the appearance of the keto-form CC peak at 1582 cm⁻¹.

**Test Parameters:**  
- Resolution and spectral range optimized to detect subtle bond transitions.

**Key Notes:**  
- Calibration and proper sample mounting ensure reliable detection of functional group transformations.

---

### 4.3 13C Solid-State NMR  
**Operational Description:**  
- COF samples were finely ground and loaded into the NMR rotor for CP-MAS measurement.  
- Focus on detecting the carbonyl signal (~180 ppm) as an indicator of keto-form formation.  

**Instruments and Models:**  
- A Bruker 300 MHz NMR spectrometer was employed.

**Key Notes:**  
- While exact spinning rates and pulse sequences were not specified, CP-MAS techniques ensure enhanced signal sensitivity.

---

### 4.4 Raman Spectroscopy  
**Operational Description:**  
- Measurements conducted at room temperature with repeated scans at various sample positions.  

**Instruments and Models:**  
- Jobin Yvon Horiba instrument with an Ar laser (514.5 nm, 20 mW).

**Key Notes:**  
- Consistent environmental conditions help confirm the retention of characteristic shifted peaks.

---

### 4.5 SEM  
**Operational Description:**  
- Samples were mounted appropriately to capture morphological details such as spherical agglomerated layers.  

**Instruments and Models:**  
- Zeiss DSM 950 and FEI QUANTA 200 3D SEM, operated at 10 kV.

**Key Notes:**  
- Dual instrument usage provides complementary imaging of the COF morphology.

---

### 4.6 TEM  
**Operational Description:**  
- COF dispersions were dropcast from isopropanol onto copper grids for imaging.  

**Instruments and Models:**  
- FEI Tecnai G2 F30 X-TWIN TEM operated at an accelerating voltage of 300 kV.

**Key Notes:**  
- High-resolution TEM confirms the presence of layered and flower-like morphologies.

---

### 4.7 BET Surface Area Analysis  
**Operational Description:**  
- Samples were solvent-exchanged (acetone/dichloromethane) and activated at 170 °C under high vacuum for 12 hours prior to analysis.

**Instruments and Models:**  
- Quantachrome Quadrasorb automatic volumetric instrument.

**Characterization Conditions:**  
- Analysis performed at 77 K.

**Key Notes:**  
- Pre-treatment is essential to ensure accurate measurements of microporosity.

---

### 4.8 TGA  
**Operational Description:**  
- Thermal stability was assessed by heating COF samples from 30 °C to 800 °C.

**Characterization Conditions:**  
- Experiments were conducted under a nitrogen atmosphere with a heating rate of 5 °C per minute.

**Key Notes:**  
- TGA validates the thermal robustness of the synthesized COFs, with distinct weight loss profiles indicating stability up to ~350 °C.

## 5. Evaluation Methods

### 5.1 Activation

The activation procedure for the COFs was designed to remove residual solvents and guest molecules efficiently, thereby enhancing the material’s porosity and framework stability before application testing.

#### 5.1.1 Activation Temperature  
Activation temperature is a critical parameter for evacuating entrapped solvent molecules from the COF pores. In this procedure, the COFs were thermally activated by drying at 180 °C under vacuum for 24 hours. This elevated temperature not only promotes thorough solvent evaporation but also preserves the intrinsic stability of the framework, ensuring that the material remains chemically and thermally robust.

#### 5.1.2 Activation Pressure  
Vacuum drying is employed to minimize solvent re-adsorption during the high-temperature treatment. Although specific pressure values were not explicitly reported, the use of “high vacuum” conditions was integral to the process. These conditions enhanced the efficiency of solvent removal, facilitating the creation of guest-free pores in the COF structure.

#### 5.1.3 Activation Solvent  
Prior to thermal activation, solvent exchange is performed to replace high-boiling and less volatile solvents that could compromise the porosity during drying. The COF powders were washed with anhydrous acetone, and in some instances dichloromethane was also employed, through 5–6 repetitive cycles. This systematic washing helps ensure that any unreacted material or impurities are adequately removed, thereby preventing potential pore collapse during subsequent heating.

#### 5.1.4 Activation Time  
The activation time of 24 hours under vacuum conditions was chosen to guarantee complete removal of residual guest molecules. This extended period allows enough time for all solvents to be driven off, resulting in well-defined, open pore channels without degrading the overall framework structure.

In summary, these activation steps—combining solvent exchange, high-vacuum drying, and precise thermal treatment—were instrumental in achieving COF materials with clean, guest-free pores and stable, porous frameworks suitable for reliable gas adsorption performance.

### 5.2 Application/Testing

#### 5.2.1 Test Temperature  
- **Definition:** The test temperature defines the thermal environment for gas adsorption or catalytic reactions, directly influencing molecular interactions with the COF framework.  
- **Experimental Conditions:**  
  • Hydrogen (H₂) adsorption tests were conducted at 77 K.  
  • Carbon dioxide (CO₂) adsorption measurements were performed at 273 K.  
  • Water vapor adsorption experiments were carried out at 293 K.  
- **Observations:** Lower temperatures favor enhanced adsorption for H₂, while thermal energy at higher temperatures (293 K) is optimal for water vapor uptake.

#### 5.2.2 Test Pressure  
- **Definition:** Test pressure controls the density of gas molecules available for adsorption, affecting the equilibrium uptake.  
- **Experimental Conditions:**  
  • CO₂ isotherm measurements were taken up to 1 bar, with specific uptake values recorded under these conditions.  
- **Observations:** Operating at pressures up to 1 bar ensured reproducible gas adsorption profiles, with TpPa-1 displaying higher CO₂ uptake (78 cm³/g) than TpPa-2.

#### 5.2.3 Analyte Concentration/Feed Composition  
- **Definition:** This parameter determines the concentration of target gas molecules, influencing selectivity and capacity during adsorption tests.  
- **Experimental Conditions:**  
  • CO₂ adsorption tests were conducted with a partial pressure that allowed quantification of uptake (e.g., CO₂ uptake of 78 cm³/g for TpPa-1 and 64 cm³/g for TpPa-2).  
  • Water vapor adsorption experiments were reported at a relative pressure (P/Pₒ) of 0.9.  
- **Observations:** The distinct uptake values indicate that COFs exhibit preferential adsorption selectivity, with TpPa-1 generally outperforming TpPa-2 under the same analyte concentrations.

#### 5.2.4 Flow Rate/Space-Time Velocity  
- **Definition:** The flow rate during testing determines how fast the gas or vapor contacts the COF, impacting the breakthrough time and overall adsorption dynamics.  
- **Experimental Conditions:**  
  • A flow rate of 20 mL/min was employed during breakthrough experiments to assess gas separation efficiency.  
- **Observations:** A higher flow rate produced a shorter residence time, thereby slightly reducing the breakthrough time, which is critical for optimizing performance in dynamic adsorption applications.

## 6 Results


### 6.1 Characterization Results

#### 6.1.1 Crystal Structure and Phase Purity
- **Description:** The crystal structure and phase purity of the COFs were assessed using powder X-ray diffraction (PXRD), with structural models validated by comparison to simulated patterns.
- **Findings:** For TpPa-1 and TpPa-2, PXRD patterns display a prominent first 2θ peak at 4.7°, corresponding to the (100) reflection plane, and a broad peak at ~27° attributed to π–π stacking between layers ((001) plane). TpBD exhibits a first 2θ peak at 3.3°, also indicative of the (100) plane. All experimental PXRD patterns closely match simulated eclipsed stacking models, confirming high crystallinity and phase purity. The d-spacing for the (001) plane is ~3.4 Å for TpPa-1 and TpPa-2, and 3.25 Å for TpBD.
- **Observations:** The retention of peak positions and intensities after exposure to boiling water, strong acid (9 N HCl), and base (3 N NaOH) demonstrates exceptional structural robustness.

#### 6.1.2 Spectroscopic Confirmation of Framework Formation
- **Description:** FTIR, Raman, and solid-state ^13C NMR spectroscopy were employed to confirm the formation of the COF bonding network and the chemical environment of key functional groups.
- **Findings:** FTIR spectra for all COFs show the disappearance of the diamine N–H stretch (3100–3300 cm⁻¹) and the emergence of a keto-form C=C bond at 1582 cm⁻¹. TpPa-2 displays an additional methyl C–H stretch at 2885 cm⁻¹. TpBD exhibits characteristic bands at 1594, 1579, and 1464 cm⁻¹, confirming bond formation. Raman spectra (514.5 nm excitation) reveal consistent peak positions between mechanochemical and solvothermal samples, with no peaks for monomer references. ^13C NMR shows a carbonyl signal at ~180 ppm, confirming the keto form and complete conversion.
- **Observations:** The combined spectroscopic data confirm successful network formation and identical local structures across synthesis methods.

#### 6.1.3 Elemental Composition
- **Description:** Elemental analysis (CHN) was conducted to verify the incorporation of carbon, hydrogen, and nitrogen into the COF frameworks.
- **Findings:** The measured elemental ratios align with calculated values for the expected COF formulas, confirming the intended composition.
- **Observations:** The data support the successful integration of monomer units into the extended frameworks.

#### 6.1.4 Surface Area and Porosity
- **Description:** Nitrogen gas adsorption measurements were used to determine BET surface area and pore characteristics.
- **Findings:** Mechanochemically synthesized COFs exhibit lower BET surface areas compared to solvothermal analogues: TpPa-1 (MC) 61 m²/g vs. (ST) 535 m²/g; TpPa-2 (MC) 56 m²/g vs. (ST) 339 m²/g; TpBD (MC) 35 m²/g vs. (ST) 537 m²/g. TpBD (MC) displays a mesoporous character with a pore size distribution of 1.0–1.7 nm.
- **Observations:** The reduced surface area in MC samples is attributed to partial exfoliation and morphological differences.

#### 6.1.5 Morphology and Microstructure
- **Description:** Scanning and transmission electron microscopy (SEM/TEM) were used to examine particle morphology and microstructure.
- **Findings:** TpPa-1 and TpPa-2 (MC) show agglomerated, spherical particles (5–7 μm) composed of layered sheets. TpBD (MC) exhibits a unique flower-like morphology with well-dispersed, exfoliated graphene-sheet–like layers.
- **Observations:** Mechanochemical synthesis induces pronounced exfoliation, resulting in distinct layered morphologies not observed in solvothermal samples.

#### 6.1.6 Thermal and Chemical Stability
- **Description:** Thermogravimetric analysis (TGA) and chemical stability tests were performed to assess framework robustness.
- **Findings:** All COFs are thermally stable up to ~350 °C, with TpBD (MC) showing only 28% weight loss up to 800 °C. PXRD and FTIR analyses after boiling water, acid, and base treatments confirm retention of crystallinity and framework integrity.
- **Observations:** The COFs, particularly TpBD, demonstrate outstanding thermal and chemical stability, attributed to irreversible enol-to-keto tautomerism within the frameworks.



### 6.2 Application/Performance

#### 6.2.1 Gas Adsorption Capacity

- **Description:** Gas adsorption capacity quantifies the amount of gas a COF can adsorb per unit mass, typically measured in cm³/g or wt%. This metric is critical for evaluating the suitability of COFs for storage and separation applications. Measurements were performed using volumetric adsorption analyzers under controlled temperature and pressure, following activation to ensure guest-free pores.

- **Experimental Data:**
  - **Hydrogen (H₂) Uptake at 77 K:**
    - TpPa-1 (solvothermal): 1.1 wt%
    - TpPa-2 (solvothermal): 0.89 wt%
    - TpBD (solvothermal): 0.7 wt%
  - **Carbon Dioxide (CO₂) Uptake at 273 K:**
    - TpPa-1: 78 cm³/g
    - TpPa-2: 64 cm³/g
    - TpBD: 43 cm³/g
  - **Water Vapor Uptake at 293 K, P/Pₒ = 0.9:**
    - TpBD: 268 cm³/g
    - TpPa-1: 249 cm³/g
    - TpPa-2: 223 cm³/g

- **Observations and Trends:** Solvothermally synthesized COFs consistently exhibited higher gas uptake capacities than their mechanochemically synthesized counterparts, correlating with their higher BET surface areas (TpBD: 537 m²/g, TpPa-1: 535 m²/g, TpPa-2: 339 m²/g). Among all samples, TpBD demonstrated the highest water vapor uptake, while TpPa-1 showed the highest H₂ and CO₂ uptakes.

#### 6.2.2 Surface Area and Porosity

- **Description:** The Brunauer–Emmett–Teller (BET) surface area, measured in m²/g via N₂ adsorption at 77 K, reflects the accessible internal surface of the COF, directly impacting adsorption performance.

- **Experimental Data:**
  - TpPa-1 (MC): 61 m²/g
  - TpPa-2 (MC): 56 m²/g
  - TpBD (MC): 35 m²/g
  - TpPa-1 (solvothermal): 535 m²/g
  - TpPa-2 (solvothermal): 339 m²/g
  - TpBD (solvothermal): 537 m²/g

- **Observations and Trends:** Mechanochemically synthesized COFs exhibited lower BET surface areas due to their graphene-like layered morphology and possible pore blockage, resulting in reduced gas uptake. Solvothermal samples, with higher surface areas, demonstrated superior adsorption capacities.

#### 6.2.3 Thermal and Chemical Stability

- **Description:** Stability was assessed by thermogravimetric analysis (TGA) under N₂ atmosphere (30–800 °C, 5 °C/min) and by exposure to harsh chemical environments (boiling water, strong acid/base).

- **Experimental Data:**
  - All COFs stable up to ~350 °C.
  - Weight loss up to 800 °C: 45–60% for most COFs; TpBD (MC) showed only 28% loss.
  - Retained crystallinity after 7 days in boiling water and 9 N HCl; TpBD and TpBD (MC) stable in 3 N NaOH for ~3 days.

- **Observations and Trends:** All COFs demonstrated excellent thermal and chemical stability, with TpBD (MC) exhibiting the highest resistance to thermal decomposition and chemical attack, attributed to robust framework formation and irreversible enol-to-keto tautomerism.

#### 6.2.4 Morphology–Performance Correlation

- **Description:** Morphological features, as revealed by SEM/TEM, influence adsorption behavior by affecting layer accessibility and pore structure.

- **Experimental Data:** Mechanochemically synthesized COFs displayed exfoliated, graphene-like layered morphologies, while solvothermal samples showed more ordered stacking.

- **Observations and Trends:** The unique morphology of MC COFs, particularly TpBD (MC), may facilitate water vapor adsorption despite lower overall surface area, highlighting the interplay between structure and function in COF performance.
