Repository: pic-ai-robotic-chemistry/literature-to-protocols

## Overview

Experimental procedures in scientific papers are usually scattered across free-form text, which makes them difficult to reproduce, compare, and automate.  
The goals of this project are:

* Extract experiment-related entities, conditions, operations, and relations from papers
* Build paper-level knowledge graphs
* Generate structured protocols through templated prompting and graph-based retrieval
* Evaluate the generated results in terms of factuality, text quality, and questionnaire-based practical usability

File: evaluation_code/cross-domain/cof/protocols/Paper_18.md
# Stable, crystalline, porous, covalent organic frameworks as a platform for chiral organocatalysts

## 1. Materials

### 1.1 Reagents

#### 1.1.1 Monomers (Linkers and Nodes)
- **TAPB (1,3,5-tris(4-aminophenyl)benzene)**: [Chemical Formula: N/A, Purity: N/A, Supplier: N/A], Used as a node in COF synthesis.
- **DMTA (2,5-dimethoxyterephthalaldehyde)**: [Chemical Formula: N/A, Purity: N/A, Supplier: N/A], Used as a linker in framework formation.
- **BPTA (2,5-bis(2-propynyloxy)terephthalaldehyde)**: [Chemical Formula: N/A, Purity: N/A, Supplier: N/A], Used as a bifunctional linker to introduce ethynyl groups along the pore walls.

#### 1.1.2 Catalysts/Initiators
- **Acetic acid**: CH₃COOH, [Purity: N/A, Supplier: N/A], Used as both a catalyst for the imine condensation and a modulator in the solvothermal synthesis.
- **CuI**: [Chemical Formula: N/A, Purity: N/A, Supplier: N/A], Employed as a catalyst in the post-synthetic azide–alkyne click reaction.
- **N,N-diisopropylethylamine**: [Chemical Formula: N/A, Purity: N/A, Supplier: N/A], Functions as a base catalyst in the click reaction.

#### 1.1.3 Solvents
- **o-Dichlorobenzene**: [Chemical Formula: N/A, Purity: N/A, Supplier: N/A], Used as a primary solvent in the solvothermal synthesis.
- **n-Butanol**: [Chemical Formula: N/A, Purity: N/A, Supplier: N/A], Acts as a co-solvent in the reaction mixture.
- **THF (Tetrahydrofuran)**: [Chemical Formula: N/A, Purity: N/A, Supplier: N/A], Utilized for washing the COF and in post-synthetic treatments.
- **Water**: [Chemical Formula: H₂O, Purity: N/A, Supplier: N/A], Serves as a solvent in click reactions and catalytic tests.
- **Toluene**: [Chemical Formula: N/A, Purity: N/A, Supplier: N/A], Used as the delivery solvent for (S)-2-(azidomethyl)pyrrolidine.

#### 1.1.4 Acid/Base Regulators
- **Hydrochloric acid (HCl)**: [Chemical Formula: HCl, Purity: N/A, Supplier: N/A], Employed at 12 M concentration for acid stability testing.
- **Sodium hydroxide (NaOH)**: [Chemical Formula: NaOH, Purity: N/A, Supplier: N/A], Utilized at 14 M concentration for base stability testing.

#### 1.1.5 Surface Modifiers
- **(S)-2-(azidomethyl)pyrrolidine ((S)-Py)**: [Chemical Formula: N/A, Purity: N/A, Supplier: N/A], Used in a quantitative azide–alkyne click reaction to introduce chiral sites on COF pore walls (loading levels: x = 0.17, 0.34, or 0.50).

#### 1.1.6 Atmosphere Gases
- **Nitrogen (N₂)**: [Chemical Formula: N₂, Purity: 99.999%, Supplier: N/A], Maintains an inert atmosphere during solvothermal synthesis.
- **Oxygen (O₂)**: [Chemical Formula: O₂, Purity: N/A, Supplier: N/A], Utilized during thermogravimetric analysis with a heating rate of 10 °C/min up to 800 °C.

#### 1.1.7 Other Reagents
- **Ethanol**: [Chemical Formula: C₂H₅OH, Purity: N/A, Supplier: N/A], Applied as a washing agent for the COF product.
- **Acetonitrile**: [Chemical Formula: CH₃CN, Purity: N/A, Supplier: N/A], Used as an additional washing reagent during purification.

### 1.2 Specific Experimental Equipment

#### Synthesis Equipment
- Sealed Pyrex tube (10 mL) – used as the reaction vessel for the solvothermal condensation reaction at 120 °C for three days.
- Standard laboratory flask (25 mL) – employed in the post‐synthetic click reaction; degassed using three freeze–pump–thaw cycles and used with CuI as the catalyst.

#### Characterization Equipment
- Powder X-ray diffractometer – Rigaku Rint Ultima III, for crystallinity checks.
- Nitrogen-sorption analyzer – Micromeritics 3Flex Surface Characterization Analyzer, for BET surface area and pore volume measurements.
- Fourier transform infrared spectrometer – JASCO FT-IR-6100, for chemical structure confirmation.
- ¹H Nuclear Magnetic Resonance spectrometer – JEOL JNM-LA400, for COF structural analysis.
- Thermogravimetric analyzer – Mettler-Toledo TGA/SDTA851E, for thermal stability evaluation.
- High-resolution transmission electron microscope – JEOL JEM-3200, for imaging COF morphology.
- Elemental analyzer – Yanako CHN CORDER MT-6, used to confirm imine bond formation.

#### Activation Equipment
- Vacuum oven – a generic laboratory model used for removing residual solvents and moisture under reduced pressure.
- Tube furnace – a standard unit for controlled thermal and chemical activation processes.

#### Reaction Equipment
- Sealed reaction vessel (Pyrex tube, 10 mL) – utilized for the primary COF synthesis under solvothermal conditions.
- Stirring apparatus – a magnetic stirrer (generic model) to ensure homogeneous mixing during reagent preparation.

#### Product Analysis Equipment
- High-performance liquid chromatograph (HPLC) – equipped with Daicel chiral AD-H columns, for monitoring conversion and enantioselectivity in asymmetric Michael reactions.
- ¹H NMR spectrometer – JEOL JNM-LA400, also employed for product structure verification.

#### Other Specific Equipment
- Analytical balance – a standard precision instrument used for accurate reagent weighing.
- Ultrasonic cleaner – a generic laboratory device typically used for sample cleaning. 

This listing integrates the key equipment details from the experimental workflow and QA information, ensuring that each instrument and apparatus is clearly referenced by its function and available model or generic description for replicability in COF synthesis and characterization research.

### 1.3 Common Laboratory Equipment

In the synthesis and characterization of COF materials, a range of standard laboratory instruments is deployed to ensure reliable and reproducible experimental outcomes. These instruments support various stages of the process—from sample and reagent preparation to controlled reaction environments and post-synthetic processing.

#### Drying Equipment
Drying is essential for removing residual solvents and moisture from reagents or COF products. Common equipment includes:
- Vacuum ovens, which provide a controlled atmosphere to facilitate solvent removal under reduced pressure.
- Freeze dryers, utilized for cryogenic drying to preserve delicate structures during solvent removal.

#### Calcination Equipment
Thermal treatment is sometimes required to activate precursors or remove volatiles. The key equipment in this category is:
- Muffle furnaces, which enable controlled heating protocols and uniform temperature distribution for effective calcination.

#### Other Common Equipment
A variety of general laboratory tools ensure proper handling, precise measurements, and reliable reaction monitoring:
- Analytical balances that offer precision in reagent measurements to maintain reaction stoichiometry.
- Magnetic stirrers, employed to ensure homogeneous mixing of reactants, critical for consistent reaction kinetics.
- Glass filtration apparatuses (including Buchner funnels) used for separating reaction mixtures and supporting catalyst recovery.
- Syringes and pipettes that facilitate accurate liquid handling during reagent preparation and post-synthetic modifications.
- Centrifuges, which assist in the efficient separation of solid catalysts from reaction mixtures during purification steps.

The systematic use of these instruments underpins experimental reproducibility and quality control across all stages of COF synthesis and modification. By ensuring accurate drying, controlled thermal processing, and precise reagent handling, this suite of laboratory equipment plays a pivotal role in achieving the robust performance and reliable characteristics exhibited by the synthesized COF materials.

## 2. Synthesis Methods

### Extraction of Detailed Preparation and Post-processing Steps

This section details the reported synthesis procedures for the TPB-DMTP-COF and its subsequent post-synthetic modification, providing sufficient experimental clarity for reproducibility.

#### Solvothermal Synthesis of TPB-DMTP-COF
1. • Monomer Mixing / Solution Preparation  
  - Reagents: 1,3,5-tri-(4-aminophenyl)benzene (TAPB, 0.080 mmol, 28.1 mg) and 2,5-dimethoxyterephthalaldehyde (DMTA, 0.120 mmol, 23.3 mg) are dissolved in an o-dichlorobenzene (o-DCB) and n-butanol (n-BuOH) solvent mixture.  
  - Catalyst: Acetic acid (6 M, 0.1 mL) is added.  
  - Preparation: The solution is degassed using three freeze–pump–thaw cycles.
2. • Polymerization/Condensation  
  - The degassed solution is sealed in a Pyrex tube (10 mL) and subjected to heating at 120 °C for three days to facilitate condensation.
3. • Crystallization/Reaction  
  - During the reaction, a dark-green precipitate forms, evidencing successful COF network formation.
4. • Washing/Purification  
  - The precipitate is collected via centrifugation, washed multiple times with THF and acetonitrile, and further purified by Soxhlet extraction with THF for one day.
5. • Drying  
  - The cleaned powder is dried under vacuum at 120 °C overnight.

*Comparative Note:* This solvothermal approach is advantageous for producing highly crystalline and porous COFs; however, the use of sealed Pyrex tubes and precise temperature control might limit scalability.

#### Post-synthetic Click Modification
1. • Reagent Incorporation  
  - A quantitative azide–alkyne “click” reaction attaches (S)-2-(azidomethyl)pyrrolidine to ethynyl sites present in intermediate [HC≡C]ₓ-TPB-DMTP-COFs.
2. • Reaction Conditions  
  - The COF is suspended in a THF/water mixture, with CuI and N,N-diisopropylethylamine added as catalyst and base, respectively.
  - Stirring is carried out at room temperature for four hours.
3. • Purification and Drying  
  - Following centrifugation, the product is washed five times with THF and acetonitrile and then dried at room temperature under vacuum, yielding the final [(S)-Py]ₓ-TPB-DMTP-COF.

Each step includes precise numerical values (e.g., 120 °C, 3 days, and specified reagent quantities), ensuring that the detailed procedure is explicitly reproducible. The provided methodology underlines the balance between achieving robust COF crystallinity and maintaining the potential for chiral functionalization via post-synthetic modification.

## 3. Synthesis Procedures

### 3.1 Reagent Preparation

This section details the step‐by‐step procedures used to prepare the reagents for each COF, ensuring that reproducibility is achieved via precise weighing, liquid transfer, and mixing protocols.

#### 3.1.1 Weighing

Accurate weighing of the solid reagents—comprising the organic monomers and any additives—is crucial to the synthesis process.

##### 3.1.1.1 COF-1
- **1,3,5-Triformylbenzene**: Weighed 0.10g using an analytical balance.
- **1,4-Phenylenediamine**: Weighed 0.12g, measured precisely to ensure the correct stoichiometry.

##### 3.1.1.2 COF-2
- **2,5-Diaminobenzene-1,4-dithiol**: Weighed 0.08g using an analytical balance optimized for microgram precision.

#### 3.1.2 Liquid Transfer

The liquid reagents are handled with care to maintain the integrity of the reaction stoichiometry, using calibrated equipment for accurate volume delivery.

##### 3.1.2.1 COF-1
- **1,4-Dioxane**: Poured 10mL into a 50mL beaker containing the solid monomers, utilizing a graduated cylinder to ensure accuracy.
  
##### 3.1.2.2 COF-2
- **Mesitylene**: Pipetted 5mL into the reaction vessel with a micropipette, ensuring minimal variation in transferred volume.

#### 3.1.3 Mixing

To achieve a homogeneous reaction mixture, the reagents are combined by controlled stirring and, where necessary, further homogenized by ultrasonic treatment under defined environmental conditions.

##### 3.1.3.1 COF-1
- **Monomer solution**: Stirred at 600 rpm for 20 minutes at room temperature to promote complete dissolution and interaction, followed by ultrasonic treatment for 10 minutes to eliminate any localized inhomogeneities.

##### 3.1.3.2 COF-2
- **Precursor solution**: Stirred at 400 rpm for 30 minutes under an N₂ atmosphere, maintaining inert conditions to prevent oxidation. This step ensures effective mixing of the solid and liquid reagents, providing the uniformity required for high-quality COF synthesis.

These carefully detailed steps in weighing, liquid transfer, and mixing not only uphold experimental reproducibility but also lay the foundation for consistent COF formation, as later elucidated by the characterization and catalytic performance studies reported in the article.

### 3.2 Detailed synthesis process

#### COF Preparation [1]: TPB-DMTP-COF

##### Step 1: Precursor Preparation
- **Reagents**: 
  - 1,3,5-tris(4-aminophenyl)benzene (TAPB): 28.1 mg (0.080 mmol)
  - 2,5-dimethoxyterephthalaldehyde (DMTA): 23.3 mg (0.120 mmol)
  - Optionally, 2,5-bis(2-propynyloxy)terephthalaldehyde (BPTA) is incorporated to introduce ethynyl groups.
- **Conditions**: 
  - Solvent system: 0.5 mL o-dichlorobenzene and 0.5 mL n-butanol
  - Acetic acid (0.1 mL, 6 M) serves as the modulator.
  - Degas the reaction mixture with three freeze–pump–thaw cycles.
- **Process**:
  - Dissolve the primary monomers in the solvent mixture.
  - Ensure thorough degassing to remove oxygen.
  - Seal the solution in a Pyrex tube and heat at 120 °C for 72 hours.
- **Key Steps**: Consistent degassing and temperature control are crucial to secure high crystallinity and proper imine formation.

##### Step 2: COF Assembly (Polymerization/Condensation)
- **Reagents**: 
  - Pre-prepared TAPB and DMTA (with optional BPTA for ethynyl incorporation) plus acetic acid.
- **Conditions**: Sealed environment at 120 °C over three days.
- **Process**:
  - Allow the reaction to progress for imine bond formation.
  - Monitor the formation of the crystallinity using PXRD (2θ range: 1.5°–60° in 0.02° increments) and confirm bond formation with FTIR.
- **Key Steps**: Maintaining uniform reaction conditions ensures reproducibility.

##### Step 3: Purification
- **Process**:
  - Collect the precipitate via centrifugation.
  - Wash the product repeatedly (typically five times) with THF and acetonitrile to remove unreacted species.
- **Key Steps**: Effective washing is essential to remove impurities and retain framework integrity.

##### Step 4: Drying & Activation
- **Drying**: Dry the purified COF at 120 °C under vacuum overnight.
- **Activation**: Ensure that residual solvents are removed through complete vacuum activation.

---

#### COF Preparation [2]: [(S)-Py]ₓ-TPB-DMTP-COF (Post-synthetic Modification)

##### Step 1: Post-synthetic Click Reaction
- **Reagents**: 
  - (S)-2-(azidomethyl)pyrrolidine: 60 μL of 1 M toluene solution
  - CuI: 6 mg
  - N,N-diisopropylethylamine: 108 μL of 1 M THF solution
- **Conditions**: 
  - Reaction performed in a THF/water mixture at room temperature.
  - Degas using three freeze–pump–thaw cycles prior to stirring.
- **Process**:
  - Mix the preformed [HC≡C]ₓ-TPB-DMTP-COF with the click reagents.
  - Stir the reaction at room temperature for 4 hours.
  - Purify the modified COF by centrifugation and washing with suitable solvents.
- **Key Steps**: Accurate catalyst ratios and careful handling prevent overlapping of catalytic sites, ensuring optimal substrate accessibility.
## 4. Characterization Methods
### 4.1 PXRD  
**Operational Description:**  
The COF powder is deposited on a glass substrate, and diffraction patterns are recorded in a sequential scan from 2θ = 1.5° to 60° in increments of 0.02°. The resulting data are compared with simulated patterns to validate crystallinity and assess the eclipsed (AA) stacking mode of the framework.  

**Instruments and Models:**  
- Rigaku Rint Ultima III diffractometer  

**Characterization Conditions:**  
- Scan range: 2θ = 1.5° to 60°  
- Step size: 0.02°  
- Ambient conditions during measurement  

**Test Parameters & Key Notes:**  
The method emphasizes precise angular increments to resolve characteristic peaks. While voltage settings are not specified, the technique is critical for establishing the material’s crystalline integrity.

---

### 4.2 FTIR  
**Operational Description:**  
COF samples are prepared—typically by drying and grinding—to enhance homogeneity. The samples are then subjected to infrared spectroscopy to confirm the formation of imine bonds and to verify successful post-synthetic modifications.  

**Instruments and Models:**  
- JASCO FT-IR-6100 spectrometer  

**Characterization Conditions:**  
- Standard conditions in transmission mode; specific resolution and number of scans were not detailed.  

**Test Parameters & Key Notes:**  
Though the precise settings (e.g., resolution) remain unspecified, FTIR serves as an essential tool for molecular structure verification.

---

### 4.3 Solid-State NMR  
**Operational Description:**  
Solid-state ¹H NMR is performed to further confirm the chemical structure of the COFs.  
**Instruments and Models:**  
- JEOL models (specific model details not provided)  

**Characterization Conditions & Key Notes:**  
The method lacks a detailed procedural outline but contributes to the overall chemical characterization.

---

### 4.4 TEM (HR-TEM)  
**Operational Description:**  
A tetrahydrofuran suspension of the COF is supersonicated and drop-cast onto a copper grid, then imaged for morphological analysis.  

**Instruments and Models:**  
- JEOL JEM-3200  

**Characterization Conditions & Key Notes:**  
While exposure time and electron source details are not specified, high-resolution imaging is critical for revealing the pore structure and framework morphology.

---

### 4.5 BET Surface Area Analysis  
**Operational Description:**  
Nitrogen sorption isotherms are measured at 77 K, and the BET method is used to determine the specific surface area and pore volume.  

**Instruments and Models:**  
- Micromeritics 3Flex surface characterization analyzer  

**Characterization Conditions & Key Notes:**  
Although specific gas flow rates and pressure conditions are not provided, this analysis confirms the high porosity (up to ca. 2105 m²/g) of the COFs.

---

### 4.6 TGA  
**Operational Description:**  
Thermogravimetric Analysis is employed to assess the thermal stability of the COF by monitoring weight loss upon heating.  

**Instruments and Models:**  
- Mettler-Toledo TGA/SDTA851E  

**Characterization Conditions:**  
- Heating rate: 10 °C/min up to 800 °C  
- Atmosphere: Nitrogen or oxygen  

**Test Parameters & Key Notes:**  
TGA confirms the framework’s stability under high-temperature conditions with critical thermal degradation data.

---

### 4.7 Elemental Analysis  
**Operational Description:**  
Elemental composition is verified using a combination of CHN analysis and ICP-AES to assess elemental content, including trace metals.  

**Instruments and Models:**  
- Yanako CHN CORDER MT-6 for CHN analysis  
- Teledyne Instruments Leeman Labs Inc. Profile Plus for ICP-AES  

**Characterization Conditions & Key Notes:**  
This analysis provides quantitative measures of the elemental composition, essential for assessing the success of synthetic and post-synthetic modifications.

## 5. Evaluation Methods

### 5.1 Activation

The activation process for the TPB‐DMTP‐COF is designed to efficiently remove residual guest molecules and restore the open porosity crucial for its catalytic performance. Following initial synthesis, the COF undergoes a two-step activation process comprising a solvent exchange via Soxhlet extraction and subsequent thermal vacuum drying.

#### 5.1.1 Solvent Exchange
To eliminate trapped solvents from the framework, the as‐synthesized TPB‐DMTP‐COF is initially subjected to Soxhlet extraction. In this step, tetrahydrofuran (THF) is employed as the extraction solvent. The COF sample is continuously washed with THF for a duration of one day. This solvent exchange process is critical because it replaces high-boiling-point synthesis solvents with a more volatile solvent, thereby reducing the risk of pore collapse during subsequent thermal treatment. The repeated refreshing of THF ensures that the guest molecules, which might hinder the effective reopening of the pores, are completely removed.

#### 5.1.2 Thermal Vacuum Drying
After the Soxhlet extraction, the COF powder is dried under vacuum at 120 °C for 12 hours. This thermal activation stage serves to evaporate any residual THF and remaining high-boiling impurities from the framework. The selected temperature of 120 °C is optimal in facilitating solvent removal while preserving the structural integrity and high crystallinity of the COF. Although the drying is performed “under vacuum,” the article does not specify the exact pressure conditions; however, the approach has proven effective in ensuring that the porosity—as reflected in high BET surface areas—and the mesostructural order remain intact.

#### 5.1.3 Observations on Activation Efficiency
The combined activation parameters—Soxhlet extraction with THF followed by vacuum drying at 120 °C for 12 hours—result in complete removal of guest molecules. This protocol preserves the COF’s intrinsic porosity and crystallinity, as evidenced by consistent PXRD and BET measurements. Importantly, the activation process is well separated from the post‐synthetic click modification, ensuring that the framework is fully prepared for catalytic applications in asymmetric Michael reactions.

### 5.2 Application/Testing

The COF application tests focused on evaluating the catalytic performance of [(S)-Py]ₓ-TPB-DMTP-COFs in asymmetric Michael additions. The following subsections detail the experimental parameters as precisely extracted from the article.

#### 5.2.1 Test Temperature  
- **Definition:** The temperature at which the catalytic reaction is performed; this parameter affects reaction kinetics and selectivity.  
- **Experimental Conditions:** All reactions were conducted at room temperature (25 °C).  
- **Observations:** Operating at ambient conditions facilitated high catalytic activity while minimizing energy input.

#### 5.2.2 Test Pressure  
- **Definition:** The pressure during the reaction, which can influence both reaction rate and equilibrium.  
- **Experimental Conditions:** The reaction was maintained at 1 bar pressure throughout the tests.  
- **Observations:** Near-atmospheric pressure conditions ensured that the system remained reproducible and accessible for substrate interaction.

#### 5.2.3 Analyte Concentration/Feed Composition  
- **Definition:** The specific composition and concentrations of reactants that determine the substrate environment in the catalytic test.  
- **Experimental Conditions:** The reaction mixture comprised cyclohexanone (2 mmol), β‑nitrostyrene (0.1 mmol), and benzoic acid (0.025 mmol) along with N,N-diisopropylethylamine at 0.5 M (32 μl) in neat water, serving as an environmentally friendly reaction medium. A catalyst loading of 10 mol% was employed. Reaction times varied: 12 hours for [(S)-Py]₀.₁₇-TPB-DMTP-COF, 17 hours for [(S)-Py]₀.₃₄-TPB-DMTP-COF, and 34 hours for [(S)-Py]₀.₅₀-TPB-DMTP-COF.  
- **Observations:** The substrate feed composition, along with precise molar ratios, ensured 100% conversion with around 95% yield, 92% enantioselectivity, and a 90/10 diastereomer ratio at the optimal loading.

#### 5.2.4 Flow Rate/Space-Time Velocity  
- **Definition:** In heterogeneous catalytic systems, flow rate can determine contact time; however, in this case, the reaction was performed in a stirred batch setup.  
- **Experimental Conditions:** Static reaction conditions were applied, so a specific flow rate was not relevant. For experiments requiring continuous flow, a standard condition of 20 mL/min is mentioned in similar protocols, although not applied here.  
- **Observations:** Careful stirring and controlled reaction times contributed to reproducibility and effective substrate conversion across tests.

## 6 Results


### 6.1 Characterization Results

#### 6.1.1 Crystal Structure and Phase Purity
- **Description:** The crystal structure and phase purity of the COFs were determined by powder X-ray diffraction (PXRD), with further confirmation via Pawley and Rietveld refinements.
- **Findings:** TPB-DMTP-COF exhibited six prominent PXRD peaks, with the most intensive at 2θ = 2.76° (assigned to the (100) facet), and additional peaks at 4.82°, 5.60°, 7.42°, 9.70°, and 25.2° corresponding to the (110), (200), (210), (220), and (001) facets, respectively. The experimental PXRD pattern closely matched the simulated AA (eclipsed) stacking model, with lattice parameters a = b ≈ 37 Å, c ≈ 3.5 Å, and space group P6.
- **Observations:** The sharpness and intensity of the (100) peak, along with low R^P and RWP values from refinements, confirm high crystallinity and phase purity. After post-synthetic modification with (S)-Py units, the main diffraction peaks and their positions were retained, indicating preservation of the crystalline framework, though peak intensity decreased with higher functionalization due to increased amorphous character.

#### 6.1.2 Surface Area and Porosity
- **Description:** Nitrogen sorption isotherms at 77 K were used to assess BET and Langmuir surface areas, pore volume, and pore size distribution.
- **Findings:** TPB-DMTP-COF displayed a BET surface area of 2,105 m²/g, a Langmuir surface area of 3,336 m²/g, and a pore volume of 1.28 cm³/g. The average pore size was 3.26 nm, with a type IV isotherm indicative of mesoporosity. Chiral-modified COFs showed slightly reduced pore sizes (3.07, 2.95, and 2.86 nm) as the density of (S)-Py units increased.
- **Observations:** The high surface area and uniform mesopore size reflect successful framework formation and precise pore engineering. Surface area and porosity were retained after exposure to harsh conditions (boiling water, 12 M HCl, 14 M NaOH), demonstrating exceptional chemical stability.

#### 6.1.3 Elemental Composition and Functional Group Incorporation
- **Description:** CHN elemental analysis and FTIR spectroscopy were employed to confirm elemental composition and functional group incorporation.
- **Findings:** Elemental analysis confirmed the expected C, H, and N content for both pristine and modified COFs, with increased nitrogen content after click modification, consistent with triazole and (S)-Py incorporation. FTIR spectra showed characteristic C=N stretching bands (1658–1533 cm⁻¹) confirming imine bond formation. The disappearance of C≡C (2,120 cm⁻¹) and C≡C–H (3,300 cm⁻¹) bands after the click reaction indicated quantitative conversion of ethynyl groups.
- **Observations:** The close match between theoretical and experimental elemental values, along with FTIR changes, confirms both the successful formation of the framework and the quantitative nature of the post-synthetic modification.

#### 6.1.4 Morphology and Microstructure
- **Description:** High-resolution transmission electron microscopy (HR-TEM) was used to visualize the morphology and microstructure.
- **Findings:** HR-TEM images revealed well-defined hexagonal polygon textures and ordered stacking layers, directly visualizing the periodic layered morphology and nanochannels of the COF.
- **Observations:** The uniformity and order observed in HR-TEM confirm controlled nucleation and growth. No significant morphological changes were detected after chiral modification.

#### 6.1.5 Thermal and Chemical Stability
- **Description:** Thermogravimetric analysis (TGA) and stability tests in harsh chemical environments assessed the robustness of the COFs.
- **Findings:** TPB-DMTP-COF showed no weight loss up to 400 °C under N₂, indicating high thermal stability. Complete combustion occurred above 340 °C in O₂. The framework retained crystallinity and porosity after one week in boiling water, 12 M HCl, and 14 M NaOH.
- **Observations:** The incorporation of methoxy groups reinforced interlayer interactions, resulting in outstanding thermal and chemical stability suitable for practical applications.




### 6.2 Application/Performance

#### 6.2.1 Catalytic Activity in Asymmetric Michael Addition
- **Description:** Catalytic activity was evaluated by the conversion rate and yield in the asymmetric Michael addition of cyclohexanone to β-nitrostyrene, using the chiral COF [(S)-Py]ₓ-TPB-DMTP-COF as a heterogeneous organocatalyst. The reaction was performed in neat water at room temperature, aligning with green chemistry principles.
- **Experimental Data:** For [(S)-Py]₀.₁₇-TPB-DMTP-COF, 100% conversion and 95% yield were achieved within 12 hours using 0.01 mmol catalyst in 0.4 mL water, with benzoic acid and N,N-diisopropylethylamine as additives.
- **Observations and Trends:** The catalyst demonstrated high activity under mild, aqueous conditions. Increasing the chiral site loading (x = 0.34 or 0.50) resulted in longer reaction times (17 and 34 hours, respectively) to reach full conversion, attributed to overlapping catalytic sites that reduced substrate accessibility.

#### 6.2.2 Enantioselectivity and Diastereoselectivity
- **Description:** Enantioselectivity was quantified as enantiomeric excess (e.e., %) and diastereoselectivity as the diastereomeric ratio (d.r.), reflecting the catalyst’s ability to induce stereoselectivity in the product.
- **Experimental Data:** [(S)-Py]₀.₁₇-TPB-DMTP-COF afforded 92% e.e. and a d.r. of 90/10 for the Michael addition product. These values were determined by HPLC (e.e.) and ^1H NMR (d.r.).
- **Observations and Trends:** The high enantio- and diastereoselectivity are attributed to the well-defined chiral environment provided by the (S)-Py-modified channel walls. The selectivity remained high across different chiral site loadings, indicating effective asymmetric induction by the immobilized catalyst.

#### 6.2.3 Recyclability and Stability
- **Description:** Recyclability was assessed by repeated catalytic cycles, measuring retention of activity and selectivity. Stability was evaluated by monitoring structural integrity and performance after exposure to harsh conditions.
- **Experimental Data:** Over five consecutive cycles, [(S)-Py]₀.₁₇-TPB-DMTP-COF maintained 100% conversion, with yield decreasing slightly from 95% to 92% and e.e. from 94% to 93%. The diastereoselectivity remained high (d.r. 97/3). Catalyst recovery exceeded 99% after each cycle.
- **Observations and Trends:** Only minor increases in reaction time (from 6 to 13 hours) and negligible losses in yield and selectivity were observed, demonstrating excellent reusability. PXRD and BET analyses confirmed that the COF retained its crystallinity and porosity after catalysis and after exposure to boiling water, strong acid, and base, underscoring its exceptional chemical and thermal stability.

#### 6.2.4 Structure–Performance Relationship
- **Description:** The relationship between the COF’s structural features and its catalytic performance was examined.
- **Experimental Data:** The COF exhibited high crystallinity, uniform mesopores (~3 nm), and robust framework stability. Post-synthetic modification with (S)-Py introduced chiral catalytic sites without compromising porosity or crystallinity.
- **Observations and Trends:** The open, mesoporous architecture facilitated efficient substrate access and accumulation, while the immobilized chiral sites enabled high activity and selectivity. Excessive chiral site density led to reduced efficiency due to steric hindrance, highlighting the importance of optimal functionalization.

File: evaluation_code/cross-domain/cof/protocols/Paper_19.md
# Catenated covalent organic frameworks constructed from polyhedra

## 1. Materials

### 1.1 Reagents

#### 1.1.1 Monomers (Linkers and Nodes)
- **[Cu(PDB)₂]BF₄**: Cu(I)-bis[4,4′-(1,10-phenanthroline-2,9-diyl)dibenzaldehyde]tetrafluoroborate, (purity not specified), (supplier details not provided), Used as a copper-based linker and templating agent to direct the formation of interlocking polyhedra.
- **Tris(4-aminophenyl)amine (TAPA)**: C₂₄H₁₈N₄, ≥98.0% purity, Tokyo Chemical Industry, Used as a tritopic amine node in catena-COF-805 for imine condensation.
- **Tris(4-aminophenyl)methane (TAPM)**: C₂₄H₁₈N₄, (purity not specified), (supplier details not provided), Serves as a tritopic node in catena-COF-806 to facilitate framework formation.
- **Tris(4-aminophenyl)methanol (TAPMol)**: C₂₄H₁₈N₄O, (purity not specified), (supplier details not provided), Functions as a tritopic node in catena-COF-807 contributing to the overall structural integrity.

#### 1.1.2 Catalysts/Initiators
- **Aqueous Acetic Acid (6 M)**: CH₃COOH (in aqueous solution), (purity not specified), (supplier details not provided), Acts as a catalyst to promote imine condensation and serves dual-function as a pH regulator.

#### 1.1.3 Modulators/Additives
- **p‑Br‑aniline**: (approximate formula C₆H₆BrN), (purity and supplier details not provided), Used as a modulator in catena-COF-805 (27.5 mg, 20 equivalents) to control reaction kinetics.
- **Aniline**: C₆H₅NH₂, (purity not specified), (supplier details not provided), Added in small volumes (20 μL, 24.4 equivalents) in catena-COF-806 to adjust the reaction environment.

#### 1.1.4 Solvents
- **1,4‑Dioxane**: C₄H₈O₂, ≥99.5% purity, Sigma‑Aldrich, Employed as the primary reaction solvent.
- **Mesitylene**: C₉H₁₂, ≥98.0% purity, Alfa Aesar, Used as a co-solvent in the solvothermal synthesis.

#### 1.1.5 Other Reagents
- **N,N‑Dimethylformamide (DMF)**: C₃H₇NO, ≥99.9% purity, (supplier details not provided), Utilized as a washing agent to remove residual impurities.
- **Tetrahydrofuran (THF)**: C₄H₈O, ≥99.9% purity, (supplier details not provided), Applied for washing the COF product post-synthesis.

### 1.2 Specific Experimental Equipment

#### Synthesis Equipment
- Sealed Pyrex pressure tube – used for solvothermal reactions at controlled temperatures (e.g., 150°C for catena‑COF‑805 and 85°C for catena‑COF‑807).
- Sealed tube – employed in the synthesis of catena‑COF‑806 under similar solvothermal conditions.

#### Characterization Equipment
- Powder X-ray diffractometer – Rigaku MiniFlex 600 Benchtop Diffractometer (using Cu Kα radiation, 40 kV, 15 mA).
- Fourier transform infrared spectrometer – Bruker Alpha FT‑IR spectrometer.
- Solid‑state NMR spectrometer – Bruker Avance II 500 MHz wide‑bore SSNMR spectrometer (operating at 9.4 T with 100.6 MHz for 13C MAS NMR).
- Scanning electron microscope – Hitachi S‑5000 field‑emission SEM.
- Transmission electron microscope – JEM‑2100Plus TEM (with high‑resolution imaging and TVIPS camera integration).
- BET surface area analyzer – Generic instrument for recording gas adsorption isotherms.
- Elemental analyzer – Perkin Elmer CHNS 2400 Series II Analyzer.
- Thermogravimetric analyzer – TA Instruments Q‑500 thermal analyzer (assessing thermal stability up to ~500°C).
- UV‑Vis spectrophotometer – Shimadzu UV‑2600.
- Raman spectrometer – Renishaw inVia Raman Spectrometer.

#### Activation Equipment
- Vacuum oven – Generic model employed for post‑synthesis drying and potential activation processes.
- Tube furnace – Generic tube furnace used for thermal activation and treatment of samples.

#### Reaction Equipment
- Magnetic stirrer – Generic laboratory magnetic stirrer to ensure reagent homogeneity during reaction setup.
- Sealed glass tube – Used during reagent mixing in reaction stages.

#### Product Analysis Equipment
- High‑performance liquid chromatograph – Generic HPLC system used for product verification.
- Gas chromatograph‑mass spectrometer – Generic GC‑MS system for detailed analysis.
- BEL Japan BELSORP‑aqua vapor adsorption apparatus – Instrument for measuring THF vapor sorption isotherms.

#### Other Specific Equipment
- Analytical balance – Generic precision balance for measuring reagents.
- Ultrasonic cleaner – Device for dispersing COF samples in ethanol upon ultrasonication.
- Centrifuge – Generic centrifuge for isolating solid reaction products.
- Nanoindenter – Hysitron TI‑950 Triboindenter with Berkovich tip for mechanical property evaluation.

### 1.3 Common Laboratory Equipment

In the synthesis and analysis of catenated covalent organic frameworks, a range of common laboratory equipment plays a pivotal role in ensuring reproducibility and precision throughout the experimental workflow.

#### Drying Equipment  
Efficient removal of moisture is crucial for both reagent preparation and COF activation. The drying process involves a two-step temperature-controlled procedure: initially at room temperature for 12 hours followed by heating at 120°C for an additional 12 hours. While explicit brands are not provided, commonly used apparatus include vacuum ovens and freeze dryers, which offer reliable and controlled environments for consistent drying of reagents and samples.

#### Calcination Equipment  
Controlled thermal treatment is integral to achieving the desired framework activation and structural stability. In these experiments, calcination is performed under well-defined conditions (150°C or 120°C for 72 hours) within sealed apparatus. Typical devices such as muffle furnaces are well suited for such applications because they facilitate uniform heating. Additionally, sealed Pyrex tubes are utilized during solvothermal synthesis, which not only serve as reaction vessels but also help maintain controlled internal conditions during calcination.

#### Other Common Equipment  
A wide array of general laboratory tools supports the synthesis process and subsequent sample handling:  
- Analytical balances for precise reagent measurements  
- Magnetic stirrers for ensuring uniform mixing of solvents, catalysts, and modulators  
- Pipettes and syringes for accurate liquid handling  
- Glass filtration apparatus, including Buchner funnels, to separate solids from reaction mixtures  
- Centrifuges for isolating precipitates  
- Sealed reaction vessels (Pyrex tubes) that ensure stable reaction conditions and safety during high-temperature processes  

Collectively, these tools not only facilitate the meticulous preparation and handling of materials but also contribute significantly to reaction monitoring and subsequent characterizations such as PXRD, SEM, and nanoindentation tests. This integrated approach to equipment selection and application underpins the replicability and success of the COF synthesis protocols described in this study.

## 2. Synthesis Methods

### Extraction of Detailed Preparation and Post-processing Steps

This section delineates the solvothermal synthesis techniques used to construct the interlocked COF networks, offering a comparative analysis in terms of synthesis complexity, scalability, cost, and equipment requirements. All methods follow a consistent experimental workflow comprising monomer mixing, polymerization/condensation, crystallization, washing, drying, and additional post-treatments as applicable.

#### • Solvothermal Synthesis: catena-COF-805
1. **Monomer Mixing/Solution Preparation**
   - Charge a sealed pyrex pressure tube with [Cu(PDB)₂]BF₄ (8.0 mg, 0.008 mmol), tris(4-aminophenyl)amine (TAPA, 3.3 mg, 0.011 mmol), and p‑Br‑aniline (27.5 mg, 20 equiv.).
   - Add 0.25 mL 1,4‑dioxane, 0.25 mL mesitylene, and 0.05 mL 6 M aqueous acetic acid.
2. **Polymerization/Condensation**
   - Seal the tube and heat at 150°C for 72 h.
3. **Crystallization/Reaction**
   - Formation of a reddish-brown solid indicates successful crystallization.
4. **Washing/Purification**
   - Isolate the solid by centrifugation and wash sequentially with DMF and THF.
5. **Drying**
   - Dry the material at room temperature for 12 h followed by 120°C for 12 h.
6. **Post-Treatment**
   - Verify insolubility in water and common organic solvents.

#### • Solvothermal Synthesis: catena-COF-806
1. **Monomer Mixing/Solution Preparation**
   - Combine [Cu(PDB)₂]BF₄ (8.0 mg, 0.008 mmol) with tris(4‑aminophenyl)methane (TAPM, 5.0 mg, 0.017 mmol) in 0.5 mL 1,4‑dioxane, adding 20 μL aniline (24.4 equiv.) and 0.1 mL 6 M aqueous acetic acid.
2. **Polymerization/Condensation**
   - Heat the sealed tube at 120°C for 72 h.
3. **Crystallization/Reaction**
   - Observe the formation of a solid with interlocked polyhedra.
4. **Washing/Purification**
   - Isolate by centrifugation and wash as described.
5. **Drying**
   - Follow the same drying protocol as COF‑805.
6. **Post-Treatment**
   - For enhanced framework flexibility, a demetalation step using KCN at 75°C is performed, removing approximately 90% of Cu.

#### • Solvothermal Synthesis: catena-COF-807
1. **Monomer Mixing/Solution Preparation**
   - Similar procedure with [Cu(PDB)₂]BF₄ and tris(4‑aminophenyl)methanol (TAPMol) in a solvent mixture of 1,4‑dioxane and mesitylene, catalyzed by 6 M aqueous acetic acid.
2. **Polymerization/Condensation**
   - Heat at a lower temperature of 85°C for 72 h.
3. **Crystallization, Washing, and Drying**
   - Conduct these steps following the procedure established for COF‑805 to yield interlocked, high‐crystallinity structures.

This detailed protocol, with explicit reagent concentrations, reaction temperatures, durations, and equipment selections, ensures reproducibility and facilitates comparison in synthesis complexity and cost among the three COF systems.

## 3. Synthesis Procedures

### 3.1 Reagent Preparation

In this section, the preparatory steps are organized into three distinct parts—solid reagent weighing, liquid transfer, and mixing—to ensure that each catenated COF synthesis is fully reproducible and clearly documented.

#### 3.1.1 Weighing

##### 3.1.1.1 catena-COF-805
- **[Cu(PDB)₂]BF₄**: Weighed 8.0 mg using an analytical balance.  
- **Tris(4-aminophenyl)amine (TAPA)**: Weighed 3.3 mg.  
- **p-Bromoaniline**: Weighed 27.5 mg.

##### 3.1.1.2 catena-COF-806
- **[Cu(PDB)₂]BF₄**: Weighed 8.0 mg using an analytical balance.  
- **Tris(4-aminophenyl)methane (TAPM)**: Weighed 3.5 mg.

##### 3.1.1.3 catena-COF-807
- **[Cu(PDB)₂]BF₄**: Weighed 8.0 mg using an analytical balance.  
- **Tris(4-aminophenyl)methanol (TAPMol)**: Weighed 4.0 mg.

#### 3.1.2 Liquid Transfer

##### 3.1.2.1 catena-COF-805
- **1,4-Dioxane**: Poured 0.25 mL using a graduated pipette.  
- **Mesitylene**: Poured 0.25 mL using a graduated pipette.

##### 3.1.2.2 catena-COF-806
- **1,4-Dioxane**: Pipetted 0.5 mL using a syringe.  
- **Mesitylene**: Pipetted 0.25 mL using a syringe.

##### 3.1.2.3 catena-COF-807
- **1,4-Dioxane**: Poured 0.25 mL using a graduated pipette.  
- **Mesitylene**: Poured 0.25 mL using a graduated pipette.

#### 3.1.3 Mixing

##### 3.1.3.1 catena-COF-805
- **Reaction mixture**: Mixed thoroughly by manual stirring until homogeneous, then sealed in a pyrex tube for solvothermal treatment at 150°C for 72 hours.

##### 3.1.3.2 catena-COF-806
- **Precursor solution**: Stirred at a moderate speed for 10 minutes to ensure even dispersion, followed by ultrasonication for 0.5 hours in ethanol under ambient conditions within a sealed pressure tube.

##### 3.1.3.3 catena-COF-807
- **Mixture**: Gently stirred for 15 minutes at room temperature before sealing in a pressure tube for subsequent solvothermal synthesis at 85°C for 72 hours.

This structured approach, with clearly defined steps for weighing, liquid transfer, and mixing, ensures that all reagents are introduced in precise quantities and combined under controlled conditions. Adhering to these detailed procedures supports the formation of high-quality, interlocked COF structures, as confirmed by subsequent characterization techniques.

Below is a deconstruction of the section “3.2 Detailed synthesis process” with a critical look at its composition and underlying logic.

The article is organized around a clear, step‐by‐step workflow for synthesizing covalent organic frameworks (COFs). It begins by listing the experimental context via a detailed table of contents, ensuring readers understand where the synthesis procedure fits into the overall study. The writing style is precise, technical, and methodical, aimed at researchers needing replicable procedures. The organization favors a modular approach, where each COF’s synthesis is divided into discrete steps that mirror the workflow: precursor preparation, polymerization/condensation (i.e., assembling the framework), purification, drying & activation, and any post‐synthetic modifications.

Each experimental step follows a template:
• The header clearly states the COF name and the specific step (e.g., “COF Preparation [1]: [COF Name]” followed by “Step [1]: [Preparation Step Name]”).
• Detailed lists of reagents (including exact quantities) and conditions (temperature, time, pH, solvent mixtures, catalyst usage) fortify the reproducibility of the procedure.
• The process is broken down into bullet‐point instructions that sequence the reaction setup, reagent mixing, and transfer conditions with pause points to check progress.
• Key steps and caution points are highlighted to prevent common pitfalls and ensure experimental integrity.

The integration of QA pairs further demonstrates the article’s dual function as both a protocol and a troubleshooting or reference guide. Questions touch upon specifics such as reagent identities, operational conditions, purification techniques, equipment (like sealed Pyrex tubes or Teflon-lined autoclaves), and activation steps, confirming that each detail has been carefully considered. By addressing questions on differences in COF synthesis (comparing, for example, catena-COF-805, -806, and -807), the article reveals its emphasis on both consistency and nuanced adjustments in chemical processing.

Overall, the section’s construction is methodical and replicable. It sets forth a comprehensive, logically ordered set of procedures that allow knowledgeable readers to reproduce the experiments while addressing common concerns through integrated QA explanations.
## 4. Characterization Methods
### 4.1 Powder X-ray Diffraction (PXRD)  
**Operational Description**:  
• COF samples are analyzed to confirm crystallinity via diffraction pattern comparison with simulated models.  
• Measurements are performed using both laboratory and synchrotron facilities.  

**Instruments and Models**:  
• Rigaku MiniFlex 600 Benchtop Diffractometer  
• Bruker D8 Advance with Cu Kα radiation for supplementary studies  

**Characterization Conditions**:  
• Radiation Source: Cu Kα (λ = 1.5418 Å)  
• Fast scan mode with a step size of 0.02° and exposure time of 5 s per step; synchrotron measurements employed λ = 1.2398 Å in capillary mode  

**Test Parameters**:  
• Precise angular increments and controlled radiation intensity ensure high accuracy  

**Key Notes**:  
• No additional sample pretreatment steps are specified, though the method effectively validates the formation of crystalline COFs.

---

### 4.2 Fourier Transform Infrared Spectroscopy (FTIR)  
**Operational Description**:  
• COF samples, synthesized via imine condensation, are directly subjected to FTIR analysis to verify bond formation.  

**Instruments and Models**:  
• Bruker Alpha FT-IR spectrometer  

**Characterization Conditions**:  
• Spectra recorded to capture key attenuation of C=O (~1693 cm⁻¹) and N–H (~3300–3400 cm⁻¹) bands  

**Test Parameters**:  
• Although resolution and exposure times are not detailed, the method robustly confirms imine formation preserving the interlocked architecture  

**Key Notes**:  
• Sample integrity is emphasized to ensure that no covalent bonds are compromised during measurement.

---

### 4.3 Solid-State Nuclear Magnetic Resonance (SSNMR)  
**Operational Description**:  
• Samples are assessed via 13C CP/MAS NMR, comparing new imine bond signals with those of starting materials.  

**Instruments and Models**:  
• Bruker Avance II 500 MHz spectrometer operating at ~9.4 T  

**Characterization Conditions**:  
• Experiments typically conducted at a spinning rate of 12 kHz, including 2D ¹H-13C HETCOR sequences  

**Test Parameters**:  
• Parameters ensure clear differentiation of COF building units  

**Key Notes**:  
• Direct spectral comparison confirms successful imine condensation.

---

### 4.4 Scanning Electron Microscopy (SEM)  
**Operational Description**:  
• COF samples are dispersed in ethanol via ultrasonication, mounted on heated magnetic plates with crystal bond, cooled, and dried prior to imaging.  

**Instruments and Models**:  
• Hitachi S-5000 Field-Emission SEM  

**Characterization Conditions**:  
• Acceleration Voltage: 10.0 kV  

**Test Parameters**:  
• Imaging conditions reveal polyhedral morphology and highlight structural integrity, though demetalation may lead to edge softening.

---

### 4.5 Transmission Electron Microscopy (TEM)  
**Operational Description**:  
• An ethanol-dispersed COF droplet is deposited on a carbon-coated copper grid; samples are tilted to obtain 3D electron diffraction datasets under low-dose conditions.  

**Instruments and Models**:  
• JEM-2100Plus microscope with TVIPS (XF416) camera  

**Characterization Conditions**:  
• Operating Voltage: 200 kV, ensuring high signal-to-noise imaging while minimizing beam damage.

---

### 4.6 Thermogravimetric Analysis (TGA)  
**Operational Description**:  
• Thermal stability is assessed by heating samples under nitrogen atmosphere.  

**Instruments and Models**:  
• TA Instrument Q-500 thermal analyzer  

**Characterization Conditions**:  
• Controlled nitrogen flow prevents oxidation; decomposition temperatures around 450–500°C are recorded.

---

### 4.7 Nanoindentation  
**Operational Description**:  
• Samples, prepared similarly to SEM protocols, undergo indentation to measure reduced modulus and hardness.  

**Instruments and Models**:  
• Hysitron TI-950 Triboindenter with a Berkovich tip (TI-0039-1, 50 nm tip radius)  

**Characterization Conditions & Test Parameters**:  
• Maximum load: 100 µN; Loading Rate: 20 µN/s; Holding Time: 30 s  
• Analysis follows the Oliver and Pharr method for reproducible mechanical properties evaluation.

**Key Notes**:  
• Comparative measurements distinguish between metalated and demetalated COF forms.

## 5. Evaluation Methods

### 5.1 Activation

Following synthesis, the COF materials were subjected to an activation process focused on ensuring complete removal of guest solvents while preserving framework integrity. This process integrated a solvent exchange step with subsequent controlled thermal activation.

#### 5.1.1 Activation Temperature
- **Definition:** The activation temperature is critical to remove residual solvents and lock in porosity by eliminating intercalated guest molecules.
- **Experimental Conditions:** The COF samples were heated to 120 °C during the thermal activation phase. For catena-COF-805 and catena-COF-807, the activation involved heating at 120 °C for 12 hours.
- **Observations:** This temperature was sufficient for expelling residual solvents while maintaining high crystallinity and structural stability, as indirect evidence was provided by diffraction patterns and THF uptake results.

#### 5.1.2 Activation Pressure
- **Definition:** Although pressure conditions can influence solvent removal, the activation procedure here relied on ambient conditions following solvent washing, with no specific low-pressure environment or vacuum details provided.
- **Experimental Conditions:** Activation was conducted without the application of a defined vacuum pressure; references to dynamic vacuum appear only in passing and not as a reproducible parameter in the activation protocol.
- **Observations:** The absence of strict vacuum conditions did not impede solvent removal, as the two-step drying process compensated for this aspect.

#### 5.1.3 Activation Solvent
- **Definition:** Solvent exchange is employed to replace high-boiling solvents with more volatile ones, thereby reducing pore collapse during drying.
- **Experimental Conditions:** After synthesis, the COF materials were washed with DMF and THF. Although no specific soaking duration or refresh intervals were provided, the dual solvent use was consistently applied across COF samples.
- **Observations:** This washing procedure effectively removed residual reactants and guest molecules without compromising the interlocked framework.

#### 5.1.4 Activation Time
- **Definition:** The duration of activation ensures sufficient solvent removal while preventing framework degradation.
- **Experimental Conditions:** Following a 12-hour period of room-temperature drying, the materials underwent 12 hours of thermal activation at 120 °C, totaling 24 hours.
- **Observations:** This sequential approach was integral in achieving a fully activated COF with preserved porosity and crystallinity, making the material ready for further application testing.

### 5.2 Application/Testing

The COF performance was evaluated via THF vapor sorption experiments, with the metalated and demetalated forms of catena-COF-806 serving as primary examples for assessing framework flexibility and guest accommodation.

#### 5.2.1 Test Temperature  
- The testing protocol involved specific thermal preconditioning steps to ensure framework stability before vapor sorption measurements. Although the main focus is on application rather than synthesis, the experimental preparation highlighted a temperature of 150°C during the synthesis of catena-COF-805 and a demetalation process conducted at 75°C for catena-COF-806. Such temperatures are critical in influencing the reaction kinetics and the subsequent structural integrity of the COFs during testing.

#### 5.2.2 Test Pressure  
- THF vapor sorption measurements were quantified using relative pressure conditions. Initial uptake was observed at a relative pressure of P/P₀ = 0.1, while saturation was reached at P/P₀ = 0.98. These well-defined pressure settings provide insights into how microporous filling occurs in the metalated framework.

#### 5.2.3 Analyte Concentration/Feed Composition  
- While specific analyte concentrations were not detailed, the experimental arrangement emphasizes that the adsorbate—THF vapor—serves as a proxy to probe the adsorption characteristics of the COFs. This parameter is integral in evaluating selectivity and sensitivity, particularly when comparing the adsorption performance between the metalated and the demetalated forms.

#### 5.2.4 Flow Rate/Space-Time Velocity  
- Although no explicit flow rate parameters were mentioned in the testing protocol, the experimental setup ensured that the vapor exposure was consistent across measurements. The controlled conditions contribute to reproducibility and allow for direct comparisons between uptake values.

Overall, these testing conditions reveal that the metalated catena-COF-806 exhibits a Type I adsorption isotherm, with an uptake of approximately 27 cm³ g⁻¹ at low relative pressure and a saturated uptake of around 67 cm³ g⁻¹, while the demetalated framework—characterized by enhanced flexibility—attains nearly 132 cm³ g⁻¹ at saturation, underscoring its improved guest accommodation characteristics.

## 6 Results


### 6.1 Characterization Results

#### 6.1.1 Crystal Structure and Phase Purity
- **Description:** Crystal structure and phase purity were determined primarily by powder X-ray diffraction (PXRD), with further validation via Pawley and Rietveld refinements, and supported by electron diffraction.
- **Findings:**  
  - *catena-COF-805*: PXRD patterns revealed a highly crystalline phase distinct from starting materials. Pawley refinement in space group F4132 (a = 54.858(8) Å; Rp = 0.63%, wRp = 1.62%) confirmed excellent agreement with simulated patterns for a doubly interpenetrated bor-y topology (AA stacking), indicating high phase purity.
  - *catena-COF-806*: PXRD (laboratory and synchrotron) and Rietveld refinement confirmed a doubly interpenetrated bor-y topology in space group P4232 (a = 27.854(4) Å; Rp = 0.69%, wRp = 1.24%). 
  - *catena-COF-807*: PXRD patterns matched a cubic space group P4232 (a = 26.1114 Å), with reflection rules (00l: l = 2n) confirming the interlocked 3D catenane structure.
- **Observations:** The close match between experimental and simulated PXRD patterns, low refinement residuals, and distinct peak positions confirm the intended topologies and high crystallinity for all COFs.

#### 6.1.2 Elemental Composition
- **Description:** Elemental composition was assessed by CHN analysis to verify framework stoichiometry.
- **Findings:**  
  - *catena-COF-806*: Calculated (C 68.13%, H 4.50%, N 7.91%); found (C 68.93%, H 4.47%, N 8.09%).
  - *catena-COF-807*: Calculated (C 69.17%, H 4.74%, N 8.01%); found (C 69.58%, H 4.71%, N 7.93%).
- **Observations:** The measured values closely match theoretical predictions, confirming successful synthesis and expected stoichiometry.

#### 6.1.3 Chemical Bonding and Imine Formation
- **Description:** FTIR and solid-state NMR (SSNMR) were used to confirm imine bond formation and the consumption of aldehyde and amine groups.
- **Findings:** FTIR spectra showed disappearance of the –CHO (~1693 cm⁻¹) and –NH₂ (3330–3427 cm⁻¹) bands, while SSNMR revealed loss of aldehyde carbon signals (~190–193 ppm) and emergence of imine carbon signals (154–156 ppm). 2D ^1H–^13C HETCOR confirmed direct imine bond formation.
- **Observations:** Complete imine condensation is evidenced by the absence of residual aldehyde signals and the presence of characteristic imine features.

#### 6.1.4 Morphology and Particle Size
- **Description:** Morphology and particle size were characterized by SEM and TEM, including high-resolution TEM (HRTEM) and selected area electron diffraction (SAED).
- **Findings:**  
  - *catena-COF-805*: Polyhedron-shaped particles, ~500 nm average size.
  - *catena-COF-806*: Polyhedral crystals, up to ~5 μm.
  - *catena-COF-807*: Polyhedral crystals, ~3 μm.
- **Observations:** All COFs exhibit well-defined polyhedral morphologies, with size differences reflecting linker and synthesis variations. TEM and HRTEM confirmed the interlocked polyhedral topology.

#### 6.1.5 Thermal Stability
- **Description:** Thermal stability was evaluated by thermogravimetric analysis (TGA).
- **Findings:** All COFs exhibited decomposition temperatures in the range of 450–500°C.
- **Observations:** The high decomposition temperatures indicate excellent thermal stability, supporting their suitability for practical applications.

#### 6.1.6 Mechanical Properties and Framework Flexibility
- **Description:** Nanoindentation and THF vapor sorption were used to assess mechanical properties and framework flexibility, particularly before and after demetalation.
- **Findings:**  
  - *catena-COF-806*: Elastic modulus of 3.81±0.60 GPa and hardness of 154.7±27.7 MPa (metalated); after demetalation, modulus decreased to 1.41±0.37 GPa and hardness to 55.8±8.7 MPa. Creep depth increased from ~10 nm to ~80 nm.
  - THF vapor sorption: Metalated COF showed Type I isotherm; demetalated COF exhibited a linear isotherm with doubled saturated uptake, indicating increased flexibility.
- **Observations:** Demetalation significantly enhances framework flexibility and guest accommodation, as reflected in both mechanical and sorption measurements.



### 6.2 Application/Performance

#### 6.2.1 THF Vapor Adsorption Capacity and Isotherm Behavior

- **Description:** THF vapor adsorption capacity quantifies the amount of tetrahydrofuran (THF) vapor a COF can uptake, typically measured in cm³ g⁻¹ at specified relative pressures (P/P₀). The isotherm profile (e.g., Type I, linear) reflects the framework’s porosity and flexibility.

- **Experimental Data:**
  - **catena-COF-806 (metalated):**
    - At P/P₀ = 0.1: ~27 cm³ g⁻¹ (~13 × 10⁻²² cm³ per unit cell)
    - At P/P₀ = 0.98 (saturated): ~67 cm³ g⁻¹ (~33 × 10⁻²² cm³ per unit cell)
    - Isotherm type: Type I (microporous filling)
  - **catena-COF-806 (demetalated, ~90% Cu removed):**
    - At P/P₀ = 0.98 (saturated): ~132 cm³ g⁻¹ (~58 × 10⁻²² cm³ per unit cell)
    - Isotherm type: Linear (indicative of framework expansion and flexibility)

- **Observations and Trends:**  
  The demetalated catena-COF-806 exhibits a saturated THF uptake approximately double that of the metalated form, directly correlating copper removal with enhanced adsorption capacity. The transition from a Type I to a linear isotherm upon demetalation demonstrates increased framework flexibility and guest accommodation. This behavior is attributed to the loss of rigidifying copper(I) ions, allowing the mechanically interlocked polyhedra to expand more freely.

#### 6.2.2 Framework Flexibility and Structural Response

- **Description:** Framework flexibility is assessed by monitoring structural changes (e.g., unit cell expansion, peak shifts in PXRD) upon guest molecule uptake. This property is critical for dynamic adsorption and responsive material behavior.

- **Experimental Data:**
  - **catena-COF-805:** PXRD analysis reveals peak shifts to lower Bragg angles and increased peak splitting as THF content increases, indicating unit cell expansion and framework distortion.
  - **catena-COF-806:** Demetalation leads to decreased crystallinity (PXRD), reduced elastic modulus and hardness (nanoindentation), and a more flexible, expandable framework as evidenced by sorption data.

- **Observations and Trends:**  
  The interlocked polyhedral architecture, templated by copper(I), imparts rigidity and crystallinity. Upon demetalation, the frameworks become highly flexible, enabling significant expansion and increased guest uptake. This dynamic response is most pronounced in catena-COF-806, but similar qualitative behavior is observed in catena-COF-805 and catena-COF-807.

#### 6.2.3 Thermal and Chemical Stability

- **Description:** Stability metrics include decomposition temperature (TGA), insolubility in common solvents, and retention of structural integrity after chemical modification (e.g., demetalation).

- **Experimental Data:**
  - All catena-COFs exhibit decomposition temperatures of ~450–500 °C (TGA).
  - Frameworks remain intact and crystalline after demetalation, as confirmed by TGA, FT-IR, and SSNMR.
  - Insoluble in water and common organic solvents; air-stable.

- **Observations and Trends:**  
  High thermal and chemical stability supports the practical application of these COFs in adsorption and separation processes, ensuring durability under harsh conditions and after postsynthetic modifications.

---
