Repository: pic-ai-robotic-chemistry/literature-to-protocols

## Overview

Experimental procedures in scientific papers are usually scattered across free-form text, which makes them difficult to reproduce, compare, and automate.  
The goals of this project are:

* Extract experiment-related entities, conditions, operations, and relations from papers
* Build paper-level knowledge graphs
* Generate structured protocols through templated prompting and graph-based retrieval
* Evaluate the generated results in terms of factuality, text quality, and questionnaire-based practical usability

File: evaluation_code/cross-domain/cof/protocols/Paper_2.md
# Antiaromatic Covalent Organic Frameworks Based on Dibenzopentalenes

## 1. Materials

### 1.1 Reagents

#### 1.1.1 Monomers (Linkers and Nodes)
- **DBP-based Linkers**:
  - **Linker 3 – N,N'-(5,10‑dimethylindeno[2,1‑a]indene-2,7-diyl)bis(1,1-diphenylmethanimine)**: [Reagent grade, supplied by ABCR/BLDpharm/fluorochem], Used as a COF organic building block.
  - **Linker 5 – N,N'-(5,10‑diphenylindeno[2,1‑a]indene-2,7-diyl)bis(1,1-diphenylmethanimine)**: [Reagent grade, supplied by various vendors], Provides structural diversity in the COF backbone.
  - **Linker 7 – N,N'-(indeno[2,1‑a]indene-5,10-diylbis(4,1-phenylene))bis(1,1-diphenylmethanimine)**: [Reagent grade, sourced from standard suppliers], Contributes to the formation of imine linkages.
- **Aldehyde Nodes**:
  - **Benzene-1,3,5-tricarbaldehyde (TFB)**: [Reagent grade, Sigma-Aldrich/TCI], Acts as the aldehyde node facilitating framework connectivity.
  - **Triformylphloroglucinol (TFP)**: [Reagent grade, Sigma-Aldrich/TCI], Enables formation of keto–enamine linkages post-condensation.

#### 1.1.2 Catalysts/Initiators
- **Aqueous Trifluoroacetic Acid (TFA)**: 6 M solution, [Reagent grade, supplied by common vendors], Functions as both catalyst for imine condensation and modulator to control crystallization (18 equivalents used).

#### 1.1.3 Solvents
- **Mesitylene**: C9H12, [Reagent grade, Sigma-Aldrich/TCI], Employed as a reaction solvent in a 1:1 mixture.
- **1,4-Dioxane**: C4H8O2, [Reagent grade, Sigma-Aldrich/TCI], Used as a co-solvent to ensure solubilization of the monomers.

#### 1.1.4 Acid/Base Regulators
- **Acetic Acid**: CH3COOH, [Reagent grade, unspecified supplier], Utilized to adjust pH and support imine formation.
- **Trifluoromethanesulfonic Acid**: CF3SO3H, [Reagent grade, unspecified supplier], Acts as a strong acid regulator to refine reaction conditions.

#### 1.1.5 Atmosphere Gases
- **Argon**: Ar, [99.999% purity, provided by industrial gas suppliers], Used to establish and maintain an inert atmosphere during synthesis.

#### 1.1.6 Other Reagents
- **Magnesium Sulfate (MgSO₄)**: [Reagent grade, purity unspecified], Utilized as a drying agent.
- **Acetone**: C3H6O, [Reagent grade, unspecified], Employed as a washing solvent.
- **Methanol**: CH3OH, [Reagent grade, unspecified], Used for product rinsing and purification.

### 1.2 Specific Experimental Equipment

#### Synthesis Equipment
- Oven-dried pressure flask  
- Dean–Stark apparatus  
- PTFE membrane filter on glass-sintered vacuum filter funnel  
- Schlenk flask

#### Characterization Equipment
- Powder X-ray diffractometer (Microfocus X-Ray Tube; Eiger 1M Detector)  
- Fourier transform infrared spectrometer (Vertex 70V Spectrometer, Bruker; diamond ATR attachment)  
- Solid-state NMR spectrometer (AVANCE 400 with 4 mm probe head under MAS conditions)  
- Scanning electron microscope (Thermo Scientific Phenom Pharos benchtop)  
- Transmission electron microscope (JEM-2100, JEOL GmbH, 200 kV)  
- BET surface area analyzer (Micromeritics ASAP 2020)  
- Elemental analyzer  
- Thermogravimetric analyzer  
- UV-Vis spectrophotometer (Agilent Cary 50 / Cary 60 models)  
- Raman spectrometer

#### Activation Equipment
- Vacuum oven (operated at 80 °C)  
- Tube furnace

#### Reaction Equipment
- Oven-dried glassware for maintaining an inert atmosphere  
- Sealed reaction vessels

#### Product Analysis Equipment
- Potentiostat (Autolab PGSTAT 128N)  
- High-resolution mass spectrometers (Thermo Fisher Orbitrab XL via MALDI; Bruker SolariX via ESI)

#### Other Specific Equipment
- Ultrasonic cleaner (BANDELIN HD 2200/-U, 200 W, 20 kHz)  
- Analytical balance (Sartorius ME5)

This equipment list reflects the specific items utilized across the chemical synthesis, characterization, activation, and performance evaluation of the reported COF materials. An oven-dried pressure flask and Schlenk flask are employed in synthesis setups, while characterization involves high-precision instruments such as the Microfocus X-Ray Tube with an Eiger 1M Detector for PXRD, and the AVANCE 400 for solid-state NMR. Additionally, activation of COF electrodes is achieved using a vacuum oven operating at 80 °C. For product analysis, electrochemical performance is measured via an Autolab PGSTAT 128N potentiostat, complemented by high-resolution mass spectrometry using Thermo Fisher and Bruker instruments. The list, organized by process step, ensures clear identification of relevant equipment within the experimental workflow.

### 1.3 Common Laboratory Equipment

In the context of COF synthesis and subsequent characterizations, a range of common laboratory equipment plays critical roles in ensuring both precision and reproducibility. Here, we delineate key categories of tools that are frequently employed across various stages of experimental work.

#### Drying Equipment  
Effective removal of moisture is paramount. Drying equipment includes the Pure Solv Micro Solvent Purification System, which is used to dry solvents before use, ensuring that trace moisture does not compromise reaction conditions. Additionally, a samdri-PVT-3B Supercritical Point Dryer is utilized to dry COF products. This system exploits conditions above the critical point of CO₂—maintaining pressures typically around 58–62 bar and temperatures above 31 °C—to remove solvent without collapsing the porous framework. Vacuum ovens, operating at 120 °C under reduced pressures, are also incorporated to precondition reagents and test samples, guaranteeing a moisture-free environment.

#### Calcination Equipment  
While traditional calcination usually involves high-temperature treatments, controlled heating during activation or precursor treatment has been facilitated using a Dean–Stark apparatus. This setup enables a regulated reflux and moisture removal during synthesis, thereby enhancing reaction kinetics and product phase purity.

#### Other Common Equipment  
A suite of general laboratory tools is employed for reagent preparation, reaction setup, and sample processing. Accurate weighing is achieved with devices like the Sartorius ME5 Analytical Microbalance. Oven-dried pressure flasks and Schlenk flasks are essential for maintaining inert, argon-rich atmospheres, as well as for preventing moisture contamination during solvothermal reactions. The use of a freeze–pump–thaw cycle apparatus ensures effective degassing of reaction mixtures. Other indispensable tools include magnetic stirrers for uniform mixing, glassware for handling and transferring chemicals, and filtration systems—such as glass-sintered vacuum filter funnels and PTFE membrane filters—for product separation and purification. These instruments, together with pipettes and syringes where necessary, establish a robust setup that supports both the precise assembly and the effective monitoring of COF synthesis protocols.

## 2. Synthesis Methods

### Extraction of Detailed Preparation and Post-processing Steps

#### Solvothermal Synthesis for MeDBP‑TFB COF

1. Monomer Mixing / Solution Preparation  
 • Organic monomers—namely, 5,10‐dimethylindeno[2,1‑a]indene bis(benzophenone imine) and 1,3,5‑triformylbenzene—are suspended in a solvent mixture of mesitylene and dioxane at a 1:1 volumetric ratio.  
 • The mixture is heated at 70 °C for 20 minutes to promote dissolution and ensure a uniform solution.

2. Polymerization / Condensation  
 • After the initial heating, the solution is cooled and sonicated.  
 • Aqueous trifluoroacetic acid (TFA, 6 M, ca. 18 equivalents) is added to catalyze the imine formation via condensation.  
 • This step is critical in initiating the polymerization sequence.

3. Crystallization / Reaction  
 • The reaction mixture undergoes three freeze–pump–thaw cycles to degas the vessel before backfilling with argon, ensuring an inert atmosphere.  
 • The sealed mixture is then heated at 120 °C for 3 days in an oven‑dried pressure flask, leading to the crystallization of the COF framework.

4. Washing / Purification  
 • Post-reaction, the solid product is collected using a PTFE membrane filter.  
 • It is extensively washed with acetone and methanol to remove residual monomers and byproducts, ensuring purity.

5. Drying  
 • The purified COF is subjected to supercritical CO₂ drying following a 24-hour methanol soak, preserving the porosity and framework integrity.

6. Additional Post-treatments  
 • Techniques like enclosing the material in a tea bag for uniform treatment during drying further enhance the quality and reproducibility of the final product.

#### Solvothermal Synthesis for PhDBP‑TFP COF

• The procedure mirrors that of MeDBP‑TFB COF, with the primary difference being the use of a DBP‑based linker and 1,3,5‑triformylphloroglucinol.  
• In this case, 6 equivalents of trifluoromethanesulfonic acid initiate polymerization, followed by identical degassing, heating (120 °C, 3 days), washing, and drying steps.

### Comparative Analysis

• Both methods yield crystalline frameworks, as evidenced by narrow diffraction peaks in PXRD.  
• While similar in basic procedures, differences in acid type and concentration affect the bond formation (imine versus keto–enamine) and may influence scalability and cost.

## 3. Synthesis Procedures

### 3.1 Reagent Preparation

This section documents precise reagent preparation steps for the synthesis of both MeDBP‑TFB COF and PhDBP‑TFP COF to ensure full reproducibility.

#### 3.1.1 Weighing

##### 3.1.1.1 MeDBP‑TFB COF  
- **N,N'-(5,10-dimethylindeno[2,1‑a]indene‑2,7‑diyl)bis(1,1‑diphenylmethanimine)**: Weighed 84.2 mg using an analytical balance for high precision.  
- **Benzene‑1,3,5‑tricarbaldehyde**: Weighed 15.5 mg to ensure accurate stoichiometry.

##### 3.1.1.2 PhDBP‑TFP COF  
- **N,N'-(indeno[2,1‑a]indene‑5,10‑diylbis(4,1‑phenylene))bis(1,1‑diphenylmethanimine)**: Weighed 79 mg.  
- **Benzene‑1,3,5‑tricarbaldehyde**: Weighed 15.6 mg, using the same high‐precision balance settings to maintain consistency.

#### 3.1.2 Liquid Transfer

##### 3.1.2.1 MeDBP‑TFB COF  
- **Mesitylene**: Pipetted 500 µL into a pressure flask.  
- **1,4‑Dioxane**: Pipetted 500 µL concurrently; the flask was then covered with aluminum foil during subsequent heating to minimize solvent evaporation.

##### 3.1.2.2 PhDBP‑TFP COF  
- **DMF**: Poured 20 mL into the reaction vessel containing the preweighed solids.  
- **H₂O**: Poured 40 mL for dilution; the reaction mixture was later transferred onto a PTFE membrane filter via a glass‑sintered vacuum funnel, followed by thorough washing with acetone and MeOH to ensure complete removal of impurities.

#### 3.1.3 Mixing

##### 3.1.3.1 MeDBP‑TFB COF  
- **Monomer solution**: Mixed by stirring continuously for 64 hours under ambient conditions to ensure a uniform dispersion of the solid reagents.  
- **Final mixture**: Subjected to ultrasonic treatment for 2 minutes to achieve complete homogeneity before further processing.

##### 3.1.3.2 PhDBP‑TFP COF  
- **Precursor solution**: Stirred at 70 °C for 20 minutes to promote excellent integration of reagents, then cooled to room temperature.  
- **Post‑transfer suspension**: Sonicated for 2 minutes under an inert argon atmosphere following a cycle of degassing (three freeze–pump–thaw cycles) to eliminate dissolved gases and maintain reagent integrity.

This structured approach, clearly documenting each step from weighing to mixing, ensures that both COF preparations can be reliably reproduced, adhering to the precise experimental conditions described in the protocol.

### 3.2 Detailed synthesis process

#### COF Preparation [1]: MeDBP‑TFB COF

##### Step 1: Precursor Preparation  
- **Reagents**:  
  • N,N'-(5,10-dimethylindeno[2,1‑a]indene-2,7‑diyl)bis(1,1‑diphenylmethanimine) (84.2 mg, 0.143 mmol, 1 eq.)  
  • Benzene‑1,3,5‑tricarbaldehyde (15.5 mg, 0.0958 mmol, 0.67 eq.)  
  • Solvent mixture: 500 µL mesitylene and 500 µL dioxane  
- **Conditions**: Room temperature mixing and stirring; ensure reagents are handled in an oven‑dried pressure flask.  
- **Process**:  
  1. Dissolve both precursors in the solvent mixture.  
  2. Brief stirring followed by gentle heating if necessary for complete dissolution.

##### Step 2: COF Assembly  
- **Reagents & Additives**:  
  • Aqueous trifluoroacetic acid (6 M, 429 µL, 18 eq.)  
- **Conditions**:  
  • Pre‐heating at 70 °C for 20 minutes  
  • Sonication for 2 minutes post cooling  
  • Three cycles of freeze–pump–thaw for degassing; backfill with argon  
  • Sealed assembly in an oven‑dried pressure flask  
- **Process**:  
  1. Heat the precursor suspension at 70 °C for 20 minutes.  
  2. Cool to room temperature and sonicate briefly.  
  3. Add TFA and perform degassing cycles before sealing under argon.  
  4. Heat the sealed flask at 120 °C for 3 days without stirring.

##### Step 3: Purification  
- **Process**:  
  1. Cool the reaction mixture to room temperature.  
  2. Transfer the precipitate onto a PTFE membrane filter; wash sequentially with acetone and methanol.  
  3. Submerge the sample in methanol for 24 hours to ensure thorough washing.

##### Step 4: Drying & Activation  
- **Process**: Dry the purified COF using supercritical CO₂, ensuring gentle conditions that preserve the framework’s integrity.  
- **Key Considerations**: Maintain an inert atmosphere and control all temperature profiles strictly to ensure reproducibility.

---

#### COF Preparation [2]: PhDBP‑TFP COF

##### Step 1: Precursor Preparation  
- **Reagents**: Similar precursor synthesis is performed, with 1,3,5‑triformylphloroglucinol replacing TFB; details on monomer amounts follow published parameters.  
- **Note**: Precursor synthesis details are assumed as reported or noted “Not reported” if not available.

##### Step 2: COF Assembly and Beyond  
- Follow analogous steps as for MeDBP‑TFB COF, with modifications including an increased TFA equivalency (28 eq.) to drive keto–enol tautomerization post-imine formation, leading to a robust keto‑enamine structure.

These detailed workflows ensure reproducibility by listing all precursor preparations, assembly conditions, purification, and activation steps with the necessary operational cautions.
## 4. Characterization Methods
### 4.1 PXRD  
**Operational Description**: COF crystallinity was confirmed using powder X-ray diffraction. The technique was applied after solvothermal synthesis to evaluate the layered, crystalline structure.  
**Instruments and Models**: A microfocus X-ray tube was used; however, specific model and manufacturer details were not provided.  
**Characterization Conditions**: Measurements were performed under ambient conditions with a standard radiation source. Specific parameters such as temperature, gas atmosphere, scan range, step size, and scanning rate were not detailed.  
**Test Parameters**: The method focused on identifying diffraction peaks (e.g., a prominent reflex corresponding to the (100) plane).  
**Key Notes**: Precise sample preparation steps and instrument settings were minimal, emphasizing that further optimization may be necessary for replicability.

### 4.2 FTIR  
**Operational Description**: Fourier Transform Infrared Spectroscopy was used to verify imine bond formation and identify characteristic functional groups in the COFs.  
**Instruments and Models**: The experiments were carried out using a Bruker Vertex 70v spectrometer equipped with a diamond ATR attachment.  
**Characterization Conditions**: Spectra were recorded over a range of 4000–400 cm⁻¹.  
**Test Parameters**: Absorption bands were reported in terms of relative intensities (strong, medium, weak); specific resolution and accumulation details were not disclosed.  
**Key Notes**: Sample mounting relied on ATR technology, enhancing reproducibility in spectral acquisition.

### 4.3 CP-MAS NMR  
**Operational Description**: Solid-state CP-MAS NMR provided insights into the chemical environment within the COFs, confirming complete imine formation.  
**Instruments and Models**: Data were acquired on an AVANCE 400 spectrometer with a 4 mm probe head.  
**Characterization Conditions**: Measurements were performed at room temperature under magic angle spinning conditions.  
**Test Parameters**: The rotation frequency was set at 10 kHz with a contact time of 1 ms and a recycle delay of 5 s.  
**Key Notes**: Direct insertion into the rotor ensured minimal sample alteration.

### 4.4 SEM  
**Operational Description**: Scanning Electron Microscopy was employed to examine the morphology of the synthesized COFs.  
**Instruments and Models**: A Thermo Scientific Phenom Pharos benchtop microscope operating at 10 kV was used, with images captured at 3,000x and 10,000x magnification.  
**Key Notes**: While detailed sample pretreatment procedures were not specified, the approach provided sufficient morphological characterization.

### 4.5 TEM  
**Operational Description**: High-resolution transmission electron microscopy was applied to visualize lattice fringes and assess crystallinity.  
**Instruments and Models**: A JEM-2100 (JEOL GmbH, Eching, Germany) operated at an accelerating voltage of 200 kV.  
**Test Parameters**: Samples were sonicated in ethanol for 15 minutes, with a 4 μL aliquot deposited onto a Lacey carbon-coated copper grid (200 mesh) and allowed to air-dry.

### 4.6 BET Analysis  
**Operational Description**: BET analysis provided surface area and porosity data using nitrogen adsorption.  
**Test Parameters**: Approximately 10–40 mg of sample were heated to 40 °C at 1 °C/min and evacuated for 60 minutes, followed by heating to 120 °C (1 °C/min) and evacuation at 100 °C for 10 hours using 99.999% pure nitrogen gas.

### 4.7 TGA  
**Operational Description**: Thermogravimetric Analysis assessed the thermal stability of the COFs, indicating onset temperatures above 320 °C.  
**Key Notes**: Although detailed conditions (e.g., exact heating rates or atmospheric conditions) were not provided, the TGA findings underpin the robust thermal performance of the materials.

## 5. Evaluation Methods

### 5.1 Activation

The activation of the COF materials was achieved through a two‐stage process that combines meticulous solvent exchange with thermal and vacuum treatments to ensure complete removal of residual synthesis solvents while maintaining the integrity of the porous network.

#### 5.1.1 Activation Temperature  
Activation temperature plays a critical role in desorbing entrapped solvents from the COF pores. In this study, a controlled thermal treatment at 120 °C under vacuum conditions was applied during the final activation step. This moderate heating facilitates the removal of high‐boiling solvents without compromising framework stability, as indicated by retained crystallinity and improved BET surface areas.

#### 5.1.2 Activation Pressure  
For effective solvent evaporation, the COF samples were subjected to high‐vacuum conditions maintained at approximately 1 mbar. This low pressure lowers the boiling point of residual solvents, ensuring efficient removal while protecting the delicate pore structure.

#### 5.1.3 Solvent Exchange Procedure  
Prior to thermal activation, a stringent solvent exchange protocol was implemented. The as‐synthesized filter cake was washed thoroughly with large quantities of acetone followed by methanol. The material was then encapsulated in a tea bag to prevent premature drying and submerged in methanol for 24 hours. This step is crucial as it replaces the synthesis solvents (such as mesitylene and dioxane) with more volatile media, thereby facilitating complete removal during subsequent drying processes.

#### 5.1.4 Activation Duration and Supercritical Drying  
Following the solvent exchange, the samples underwent vacuum drying for 18 hours at 120 °C. In some experiments, to further ensure the preservation of the framework and porosity, supercritical CO₂ drying was employed using a samdri-PVT-3B dryer. In this mode, the chamber was brought to pressures of 58–62 bar before slowly venting above the critical point, thereby preventing pore collapse and ensuring an effective post-synthetic activation.

Collectively, these carefully tuned activation parameters—temperature, pressure, solvent exchange, and time—contributed to the enhanced porosity, crystallinity, and overall performance of the COF materials in their intended applications.

### 5.2 Application/Testing

The COF application tests were designed to evaluate both gas adsorption characteristics and electrochemical performance in energy storage systems. The testing conditions and parameters were carefully controlled to ensure reproducibility and clear correlation between structural features and functional behavior.

#### 5.2.1 Test Temperature
- **Definition:** Temperature is a critical parameter affecting both gas adsorption and electrochemical processes.
- **Experimental Conditions:** Nitrogen gas adsorption measurements were conducted at 77 K, a standard condition for determining BET surface areas and pore characteristics. In contrast, electrochemical tests, including cyclic voltammetry and galvanostatic cycling, were performed at room temperature to mimic realistic operating conditions.
- **Observations:** The lower temperature in gas sorption experiments allowed for precise determination of porosity, while room temperature electrochemical evaluations ensured relevant device performance metrics.

#### 5.2.2 Test Pressure
- **Definition:** Pressure during testing influences adsorption isotherms and reaction kinetics.
- **Experimental Conditions:** Although explicit pressure values for application testing are not detailed, synthesis steps were performed in oven‑dried pressure vessels under conditions that promoted COF crystallinity and porosity.
- **Observations:** Elevated pressures during synthesis are correlated with improved material quality, which in turn positively impacts performance during subsequent electrochemical evaluations.

#### 5.2.3 Analyte Concentration/Feed Composition
- **Definition:** The composition of the electrolyte or gas feed determines the selectivity and uptake capacity of the COF.
- **Experimental Conditions:** Electrochemical tests were carried out using a 1 M LiPF₆ electrolyte dissolved in an EC/DMC (1:1) mixture, with additional measurements performed at a concentration of 1 × 10⁻³ M for specific ion intercalation studies.
- **Observations:** These defined ionic conditions facilitated reliable assessments of discharge capacity, with the PhDBP‑TFP COF delivering 26 mA h g⁻¹ at 3.9 V versus Li/Li⁺, compared to 14 mA h g⁻¹ for the DBP‑Ph‑TFP POP.

#### 5.2.4 Flow Rate/Space‑Time Velocity
- **Definition:** Flow rate controls the contact time between the COF material and the test medium, influencing kinetics.
- **Experimental Conditions:** Specific flow rate settings were not reported in the COF testing procedures.
- **Observations:** Emphasis was placed on ensuring a stable electrochemical environment rather than on breakthrough experiments where flow rate typically plays a significant role.

These well-defined testing parameters underscore the tailored approach for evaluating COFs in both gas adsorption and electrochemical settings, ensuring that performance metrics are directly linked to the controlled experimental conditions.

## 6 Results


### 6.1 Characterization Results

#### 6.1.1 Crystal Structure and Phase Purity
The crystal structure and phase purity of the synthesized COFs were primarily assessed by powder X-ray diffraction (PXRD). PXRD patterns for MeDBP‑TFB COF displayed sharp, well-defined peaks, including a prominent reflex at 2θ = 3.3° corresponding to the (100) plane, with additional peaks at 5.7° ((110)), 6.5° ((200)), 8.7° ((120)), and a broad peak at 25.8° ((001)). PhDBP‑TFP COF exhibited its most intense (100) reflection at 3.3°, with further peaks at 6.7° ((200)) and 25.3° ((001)). These patterns closely matched simulated AA-stacked models, as confirmed by Pawley refinement in the P6/m space group, yielding lattice parameters of a = b = 32.5–38.6 Å and c = 3.4–3.8 Å, depending on the COF. The agreement between experimental and simulated data, along with the sharpness of the peaks, confirms high crystallinity and phase purity, supporting the formation of well-ordered, layered structures.

#### 6.1.2 Surface Area and Porosity
Porosity and surface area were evaluated using nitrogen adsorption–desorption isotherms at 77 K, with BET analysis and NL-DFT pore size distribution. MeDBP‑TFB COF exhibited a BET surface area of 1024 m²/g and a narrow pore size distribution centered at 20–25 Å, indicative of a microporous framework. PhDBP‑TFP COF showed a BET surface area of 790 m²/g with a pore size distribution around 25 Å, while DBP‑Ph‑TFB COF reached 1691 m²/g with pores centered at 38 Å. These high surface areas and uniform pore sizes confirm the successful formation of extended, porous frameworks.

#### 6.1.3 Morphology and Crystallinity (SEM and HR-TEM)
Morphological analysis by SEM revealed that MeDBP‑TFB COF forms highly uniform aggregates of spherical particles with diameters around 1 μm. HR-TEM imaging of PhDBP‑TFP COF showed uniform rod-shaped crystallites and clear lattice fringes with a spacing of 1.24 nm, corresponding to the (200) plane observed in PXRD. These direct visualizations corroborate the high crystallinity and structural order inferred from diffraction data.

#### 6.1.4 Chemical Structure Verification (FT-IR and Solid-State NMR)
FT-IR spectroscopy confirmed complete imine bond formation in TFB-linked COFs by the disappearance of the aldehyde C=O stretch (1695 cm⁻¹) and the appearance of a strong C=N stretch at 1595–1600 cm⁻¹. For TFP-linked (keto-enamine) COFs, the absence of the aldehyde C=O stretch (1638 cm⁻¹) and the presence of a new C=O stretch at 1570–1578 cm⁻¹, along with a C–N stretch near 1270 cm⁻¹, verified the expected linkage. Solid-state CP-MAS NMR spectra showed sharp signals for aromatic, imine, and carbonyl carbons, with the absence of aldehyde signals, further validating the proposed framework structures.

#### 6.1.5 Thermal Stability
Thermal stability was assessed by thermogravimetric analysis (TGA) under inert atmosphere. The COFs demonstrated high thermal stability, with onset decomposition temperatures ranging from 325 °C (MeDBP‑TFB COF) to 410 °C (DBP‑Ph‑TFP POP). These results indicate robust frameworks suitable for practical applications requiring thermal resilience.



### 6.2 Application/Performance

#### 6.2.1 Gas Sorption and Porosity

- **Description:** Gas sorption performance was evaluated primarily through nitrogen (N₂) adsorption–desorption isotherms at 77 K, providing key metrics such as Brunauer–Emmett–Teller (BET) surface area and pore size distribution. These parameters are critical for assessing the suitability of COFs for gas storage and separation applications.
- **Experimental Data:** 
  - MeDBP‑TFB COF: BET surface area of 1,024 m² g⁻¹.
  - PhDBP‑TFP COF: BET surface area of 790 m² g⁻¹.
  - DBP‑Ph‑TFB COF: BET surface area of 1,691 m² g⁻¹.
  - DBP‑Ph‑TFP POP: BET surface area of 871 m² g⁻¹.
  - Pore size distributions (NL-DFT): Centered around 20–25 Å for COFs, with narrow distributions indicating uniform microporosity.
- **Observations and Trends:** The crystalline COFs, particularly those linked with TFB, exhibited higher surface areas and more defined pore structures compared to amorphous POPs. These features are directly linked to enhanced gas adsorption capacity and selectivity.

#### 6.2.2 Chemical and Thermal Stability

- **Description:** Stability was assessed by exposing COFs to water, acidic, and basic media, as well as by thermogravimetric analysis (TGA). Retention of structural and chemical integrity under these conditions is essential for practical applications.
- **Experimental Data:** 
  - TGA: Onset of thermal decomposition above 320 °C for MeDBP‑TFB COF and ~335 °C for PhDBP‑TFP COF.
  - Chemical stability: Structural and porosity features retained after exposure to water and acidic/basic environments, as confirmed by PXRD and BET analysis.
- **Observations and Trends:** Both MeDBP‑TFB COF and PhDBP‑TFP COF demonstrated excellent stability, maintaining crystallinity and porosity after harsh treatments, which is advantageous for long-term application in gas adsorption and electrochemical devices.

#### 6.2.3 Electrochemical Performance in Li-Organic Batteries

- **Description:** The electrochemical performance of PhDBP‑TFP COF was evaluated as a positive electrode material in Li-organic half-cells. Key metrics include specific discharge capacity, redox potential, and cycling stability.
- **Experimental Data:** 
  - Specific discharge capacity: 26 mA h g⁻¹ at 100 mA g⁻¹ (second cycle).
  - Redox potential: Plateau at ~3.95 V vs. Li/Li⁺.
  - Capacity retention: High stability over multiple cycles; capacity restored after rate changes.
  - Comparative performance: Amorphous DBP‑Ph‑TFP POP exhibited a lower capacity (14 mA h g⁻¹) under identical conditions.
- **Observations and Trends:** The crystalline PhDBP‑TFP COF outperformed its amorphous counterpart, demonstrating superior redox activity, higher capacity, and robust cycling stability. These results are attributed to its high crystallinity, uniform porosity, and efficient charge transport pathways.

#### 6.2.4 Reproducibility and Validation

- **Description:** Reproducibility of performance metrics was ensured by repeated syntheses and measurements, with consistent BET surface areas and electrochemical results.
- **Experimental Data:** 
  - BET surface areas varied by less than 10% for COFs and less than 5% for POPs across independent batches.
  - Electrochemical measurements were validated by comparison to reference materials and repeated cell assembly.
- **Observations and Trends:** The high reproducibility underscores the reliability of the synthetic protocols and the robustness of the COF materials for practical applications.
