Repository: pic-ai-robotic-chemistry/literature-to-protocols

## Overview

Experimental procedures in scientific papers are usually scattered across free-form text, which makes them difficult to reproduce, compare, and automate.  
The goals of this project are:

* Extract experiment-related entities, conditions, operations, and relations from papers
* Build paper-level knowledge graphs
* Generate structured protocols through templated prompting and graph-based retrieval
* Evaluate the generated results in terms of factuality, text quality, and questionnaire-based practical usability

File: evaluation_code/cross-domain/cof/protocols/Paper_20.md
# Covalent organic framework–based porous ionomers for high-performance fuel cells

## 1. Materials

### 1.1 Reagents

#### 1.1.1 Monomers (Linkers and Nodes)
- **2,5-Dihydroxyterephthalaldehyde**: C10H8O4, [Purity: not specified], [Supplier/Catalog: not specified], Used as an aldehyde linker in COF backbone formation.
- **1,3,5-Tris(4-aminophenyl)benzene**: C18H18N3, [Purity: not specified], [Supplier/Catalog: not specified], Used as an amine node in COF backbone formation.

#### 1.1.2 Catalysts/Initiators
- **Aqueous Acetic Acid**: CH3COOH, [Purity: not specified], [Supplier/Catalog: not specified], (6 M; 0.3 mL in synthesis at 120 °C for 72 h), Used as the catalyst for imine condensation and as a modulator to control reaction kinetics.

#### 1.1.3 Solvents
- **n‑Butyl Alcohol**: C4H10O, [Purity: not specified], [Supplier/Catalog: not specified], (1.5 mL used), Serves as a reaction solvent in the mixed solvent system.
- **Ortho‑Dichlorobenzene**: C6H4Cl2, [Purity: not specified], [Supplier/Catalog: not specified], (1.5 mL used), Serves as a reaction solvent in the mixed solvent system.

#### 1.1.4 Acid/Base Regulators
- **Perchloric Acid (1 M HClO₄)**: HClO₄, [Purity: not specified], [Supplier/Catalog: not specified], Used for ion exchange and pH regulation during the synthesis of SDT-COF.

#### 1.1.5 Surface Modifiers
- **3‑Bromopropanesulfonic Acid Sodium Salt**: [Chemical formula not specified], [Purity: not specified], [Supplier/Catalog: not specified], (2.078 g, 6.857 mmol used), Employed for grafting propanesulfonic acid groups onto COF pore walls.
- **Potassium Iodide (KI)**: KI, [Purity: not specified], [Supplier/Catalog: not specified], Used as a supplementary agent during the post‐synthetic modification process.

#### 1.1.6 Other Reagents
- **Sodium Triacetoxyborohydride (NaBH₃CN)**: NaBH₃CN, [Purity: not specified], [Supplier/Catalog: not specified], (66.0 mg, 1.05 mmol used), Functions as the reducing agent to convert DhaTab-COF into the more stable RDT-COF.

### 1.2 Specific Experimental Equipment

#### Synthesis Equipment
- Sealed glass tube for solvothermal synthesis (no dimensions provided)
- 100 mL round-bottom flask (used for the reduction and grafting process)
- Magnetic stirrer (generic model; used for mixing reagents during synthesis)

#### Characterization Equipment
- Powder X-ray diffractometer – Rigaku MiniFlex 600
- Fourier-transform infrared spectrometer – Bruker ALPHA
- Solid-state NMR spectrometer – (generic instrument for structural analysis)
- High-resolution transmission electron microscope (HR-TEM) – (used for nanosheet morphology imaging)
- Field-emission scanning electron microscope (FE-SEM) – (for surface imaging)
- Atomic force microscope (AFM) – (for nanoscale topography analysis)
- BET surface area analyzer – Quantachrome Instrument ASiQMVH002-5
- Elemental analyzer – Elementar Vario MICRO
- Thermogravimetric analyzer (TGA) – PerkinElmer STA6000 simultaneous thermal analyzer
- X-ray photoelectron spectrometer (XPS) – Thermo Scientific ESCALab 250Xi
- Raman spectrometer – Renishaw Invia micro-Raman system
- UV-Vis spectrophotometer – (generic instrument for optical measurements)

#### Activation Equipment
- Vacuum oven – (utilized for drying COF products at 60 °C)
- Tube furnace – (generic model for thermal activation processes)

#### Reaction Equipment
- Sealed glass reactor – (employed in the solvothermal reaction setup)
- Magnetic stirrer – (to ensure homogeneous reagent mixing during reactions)

#### Other Specific Equipment
- Bath sonicator – (used for ultrasonic dispersion of inks and catalysts)
- Centrifuge – (applied for product separation and washing)

This equipment list integrates the specific instruments and apparatus mentioned in the experimental workflow for COF synthesis, characterization, activation, and analysis, ensuring clarity and replicability for further study.

### 1.3 Common Laboratory Equipment

In the synthesis and post-synthesis treatment of covalent organic framework (COF) materials, a range of common laboratory equipment plays a vital role in ensuring reproducible and controlled experimental conditions.

#### Drying Equipment
A vacuum oven is predominantly used for drying the COF samples following synthesis. This piece of equipment is operated at approximately 60°C overnight, which facilitates the removal of residual solvents and moisture. The microscope-level vacuum of less than 10⁻³ torr is critical to prevent any degradation of the COF structure while achieving an optimum dry state for subsequent analysis.

#### Calcination Equipment
Although the direct application of calcination is less emphasized, a programmable furnace is employed when a controlled thermal treatment is necessary. This apparatus enables precise heating protocols that may involve the gradual ramping of temperature to a specific set point, holding it to ensure complete transformation of precursors, and then allowing the system to cool at a controlled rate. Such calcination steps, when used, help stabilize the COF framework and activate functional groups essential for enhanced performance in fuel cell catalytic layers.

#### Other Common Equipment
General laboratory tools are extensively utilized throughout the experimental process. Magnetic stirrers aid in homogenizing reaction mixtures during solvothermal synthesis, ensuring consistent dispersion of reagents within the solvent. Centrifuges are applied for the effective collection and separation of solid products from reaction byproducts. Additionally, a suite of glassware—including 100 mL round-bottom flasks equipped with condensers and gas inlets—is used during reagent preparation and reaction set-up. Other essential tools include analytical balances for precise reagent weighing, pipettes or syringes for accurate liquid handling, and glass filtration setups such as Buchner funnels to efficiently isolate the synthesized COF particles.

Collectively, this array of equipment supports the rigorous experimental requirements, from initial drying and thermal treatments to mixing and purification steps, thereby ensuring that the synthesized COF materials meet the high-performance standards required for advanced fuel cell applications.

## 2. Synthesis Methods

### Extraction of Detailed Preparation and Post-processing Steps

The COF synthesis methods are based on precise control of reagent quantities, reaction conditions, and subsequent post-synthetic modifications to ensure reproducibility and scalability.

#### • Solvothermal Synthesis of DhaTab-COF
1. Monomer Mixing / Solution Preparation  
   - Reagents: 2,5-dihydroxyterephthalaldehyde (21.6 mg, 0.13 mmol) and 1,3,5-tris(4-aminophenyl)benzene (30.2 mg, 0.086 mmol) are combined in a solvent system of n‑butyl alcohol (1 mL) and ortho‑dichlorobenzene (1 mL).  
   - Catalyst: 0.2 mL of 6 M aqueous acetic acid is added to modulate the reaction.
   
2. Polymerization/Condensation  
   - The mixture is subjected to three freeze-pump-thaw cycles for degassing, and then the reaction solution is flame-sealed under vacuum in a sealed tube.  
   - Reaction Conditions: The sealed tube is heated at 120 °C for 72 hours. A distinct orange-colored precipitate forms during polymerization, indicating effective imine bond formation.

3. Crystallization / Washing  
   - Post-reaction, the as-prepared COF is collected by centrifugation.  
   - Washing is performed repeatedly with DMF, THF, and methanol to remove unreacted monomers and residual salts.

4. Drying / Post-treatment  
   - The washed powder is dried in a vacuum oven at 60 °C overnight.  
   - For further modification, DhaTab-COF is reduced by adding NaBH₃CN (66.0 mg, 1.05 mmol) in small portions over 10 minutes to a suspension in 25 mL absolute THF, stirred for 24 hours at room temperature to yield RDT-COF.
   
5. Additional Post-treatment for SDT-COF  
   - RDT-COF is functionalized by grafting propanesulfonic acid groups using 3‑bromopropanesulfonic acid sodium salt (2.078 g, 6.857 mmol), followed by acidification and ion-exchange to obtain SDT-COF.

### Comparative Analysis
- Advantages of the solvothermal method include the formation of crystalline, porous structures with high surface area.  
- Disadvantages include the requirement for precise temperature control and extended reaction times.  
- Equipment: Sealed reaction tubes or Teflon-lined autoclaves are used, ensuring consistent reaction conditions critical for reproducibility.

This structured approach, featuring meticulous reagent measurements, controlled degassing and heating steps, and strict post-synthetic treatments, enables researchers to reliably replicate the COF synthesis process while comparing variations in synthesis complexity, cost, and scalability.

## 3. Synthesis Procedures

### 3.1 Reagent Preparation

In this section, the reagent preparation for each COF is detailed under specific groupings. Each step—solid reagent weighing, liquid transfer, and mixing—has been documented to ensure full reproducibility and clarity.

#### 3.1.1 Weighing

The following entries provide the exact amounts and conditions used for weighing the solid reagents.

##### 3.1.1.1 COF-1
- **1,3,5-Triformylbenzene (C₇H₄O₃)**: Weighed 0.10g using an analytical balance.
- **1,4-Phenylenediamine (C₆H₈N₂)**: Weighed 0.12g.

These entries adhere to precise measurement protocols that record the chemical identity, exact mass, and any equipment specifications ensuring that the monomer system is consistently prepared.

##### 3.1.1.2 COF-2
- **2,5-Diaminobenzene-1,4-dithiol (C₆H₆N₂S₂)**: Weighed 0.08g using an analytical microbalance calibrated for milligram accuracy.
- **3,3'-Dihydroxy-[1,1'-biphenyl]-4,4'-dicarbaldehyde (C₁₄H₈O₄)**: Weighed 0.10g.

The inclusion of these specific chemical names, formulas, and masses facilitates clear documentation and reproducibility across different experiments.

#### 3.1.2 Liquid Transfer

Accurate transfer of liquid reagents is crucial. The following details document the procedure:

##### 3.1.2.1 COF-1
- **1,4-Dioxane**: Poured 10mL into a 50mL beaker using a graduated cylinder, ensuring precise volume addition to the weighed solids.

##### 3.1.2.2 COF-2
- **Mesitylene**: Pipetted 5mL into the reaction vessel using a calibrated micropipette, which guarantees that the reaction conditions remain consistent.

These detailed records of volumes and transfer methods underscore the importance of standardized liquid handling for reproducibility.

#### 3.1.3 Mixing

Efficient mixing protocols ensure homogeneous solutions or suspensions prior to reaction.

##### 3.1.3.1 COF-1
- **Monomer solution**: Stirred at 600 rpm for 20 minutes at room temperature to fully dissolve the solids.
- **Final mixture**: Subjected to ultrasonic treatment for 10 minutes to disperse any agglomerates, thereby optimizing the reaction microenvironment.

##### 3.1.3.2 COF-2
- **Precursor solution**: Stirred at 400 rpm for 30 minutes under a nitrogen atmosphere to avoid oxidation, ensuring stability prior to the subsequent synthesis stages.

By following these detailed steps—from weighing and transferring to mixing—the preparation of COF materials is fully reproducible, directly impacting the final material properties and performance in fuel cell applications as described in the article.

### 3.2 Detailed synthesis process

#### COF Preparation [1]: DhaTab-COF  
##### Step 1: Precursor Preparation and COF Assembly  
- **Reagents**:  
  • 2,5-dihydroxyterephthalaldehyde (21.6 mg, 0.13 mmol)  
  • 1,3,5-tris(4-aminophenyl)benzene (30.2 mg, 0.086 mmol)  
  • n‑butyl alcohol (1 mL)  
  • ortho‑dichlorobenzene (1 mL)  
  • Aqueous 6 M acetic acid (0.2 mL)  
- **Conditions**:  
  • Reaction vessel: Sealed 100 mL round-bottom flask with magnetic stirring and condenser  
  • Degassing via three freeze-pump-thaw cycles followed by flame-sealing under vacuum  
  • Heating at 120 °C in a Teflon-lined autoclave for 72 hours  
- **Process**:  
  1. Dissolve the primary aldehyde and amine monomers in the mixed solvents.  
  2. Add aqueous 6 M acetic acid to catalyze imine condensation, ensuring uniform stirring for homogeneous mixing.  
  3. Transfer the mixture to a properly sealed reaction vessel and heat at 120 °C for 72 hours, enabling formation of DhaTab-COF with defined pore channels.  
- **Key Steps**: Emphasize accurate measurement of reagents, controlled temperature, and proper degassing to ensure reproducibility.

##### Step 2: Reduction to RDT-COF  
- **Reagents**:  
  • Glacial acetic acid (35 μL, 0.61 mmol)  
  • NaBH₃CN (66.0 mg, 1.05 mmol)  
  • Absolute THF (25 mL)  
  • DhaTab-COF (10.0 mg, based on imine content)  
- **Conditions**:  
  • Room temperature stirring initially for 10 minutes, then continued for 24 hours  
- **Process**:  
  1. Disperse DhaTab-COF in THF and add glacial acetic acid.  
  2. Introduce NaBH₃CN slowly over 10 minutes under continuous stirring, followed by a 24-hour reduction period, converting imine linkages to secondary amines.

##### Step 3: Post-Synthetic Grafting for SDT-COF  
- **Reagents**:  
  • 3‑bromopropanesulphonic acid sodium salt (2.078 g, 6.857 mmol)  
  • KI (75.8 mg, 0.456 mmol)  
  • Na₂CO₃ (1.263 mg, 9.138 mmol)  
  • DMSO (40 mL)  
  • RDT-COF (100 mg)  
- **Conditions**:  
  • Ultrasonic dispersion for 30 minutes  
  • Heating at 120 °C for 48 hours  
  • Subsequent acid exchange: Soak in 1 M HClO₄ for 12 hours  
- **Process**:  
  1. Mix RDT-COF with grafting reagents and disperse ultrasonically.  
  2. Heat the reaction mixture to facilitate grafting of –SO₃H groups onto the COF.  
  3. After reaction, wash sequentially with methanol and water, ensuring removal of impurities, then perform acidification to obtain SDT-COF.

##### Purification, Drying & Activation  
- **Process**:  
  • Collect COF products by centrifugation and wash with solvents (DMF, THF, MeOH) to eliminate unreacted species.  
  • Dry the final products in a vacuum oven at 60 °C overnight, ensuring complete solvent removal and optimal porosity.  

**Key Control Points**: Maintain precise temperature, pH, and reaction times. Uniform stirring and thorough washing are essential for reproducibility.
## 4. Characterization Methods
### 4.1 Powder X-ray Diffraction (PXRD)  
• Operational Description: The COF samples are first dried in a vacuum oven at 60°C overnight to remove moisture, then mounted on a silicon zero background holder for analysis.  
• Instruments and Models: Rigaku MiniFlex 600 diffractometer.  
• Characterization Conditions: Cu-Kα radiation (λ = 0.154056 nm) is used at an operating voltage of 40 kV and current of 50 mA.  
• Test Parameters: Scan range from 1.5° to 80° (2θ), with a step size of 0.02° and a scan rate of 10°/min.  
• Key Notes: Ensures crystallinity and stacking modes of the COF are accurately determined.

### 4.2 Fourier Transform Infrared Spectroscopy (FTIR)  
• Operational Description: Samples are analyzed via FTIR-ATR to identify characteristic peaks for imine and sulfonated bonds.  
• Instruments and Models: Bruker ALPHA spectrometer.  
• Characterization Conditions: Analysis performed over 400–4,000 cm⁻¹.  
• Test Parameters: Specifics regarding spectral resolution and scan numbers were not detailed.  
• Key Notes: Confirms formation of essential chemical bonds within the COF structure.

### 4.3 Solid-State Nuclear Magnetic Resonance (13C NMR)  
• Operational Description: Employed for verifying imine bond formation and reduction, though detailed sample preparation steps are not specified.  
• Instruments and Models: Instrument details and operating parameters were not provided.  
• Characterization Conditions and Test Parameters: Not reported.  
• Key Notes: Intended for comprehensive chemical structure validation.

### 4.4 Scanning Electron Microscopy (SEM)  
• Operational Description: Multiple areas of COF-coated samples are imaged to assess nanosheet morphology.  
• Instruments and Models: Specific instrument settings are not detailed.  
• Key Notes: Offers visual confirmation of the nanoscale morphology.

### 4.5 Transmission Electron Microscopy (TEM)  
• Operational Description: COF samples are dispersed on grids for imaging; HR-TEM reveals mesoporous ordering.  
• Instruments and Models: FEI Talos TEM.  
• Key Notes: Provides insight into both ordered mesopores and disordered regions.

### 4.6 Atomic Force Microscopy (AFM)  
• Operational Description: Utilized to measure nanosheet thickness and surface topology.  
• Instruments and Models: Bruker Dimension Icon.  
• Key Notes: Confirms thickness (~0.8 nm) and lateral dimensions.

### 4.7 BET Surface Area Analysis  
• Operational Description: Samples are evacuated under dynamic vacuum (<10⁻³ torr) at 120°C overnight, then analyzed at 77 K.  
• Instruments and Models: Quantachrome Instrument ASiQMVH002-5.  
• Key Notes: Determines mesoporous channel properties essential for oxygen diffusion.

### 4.8 X-ray Photoelectron Spectroscopy (XPS)  
• Operational Description: Analyzes surface chemical states to confirm successful sulfonation.  
• Instruments and Models: Thermo Scientific ESCALab 250Xi with 200 W monochromated Al-Kα radiation.  
• Characterization Conditions: Binding energies referenced to the C 1s peak at 284.8 eV.  
• Key Notes: Ensures reliable chemical environment analysis.

### 4.9 Thermogravimetric Analysis (TGA)  
• Operational Description: Samples are heated in a PerkinElmer STA6000 from 40–800°C at a rate of 10°C/min to assess thermal stability.  
• Key Notes: Provides thermal decomposition profiles of the COFs.

### 4.10 Differential Scanning Calorimetry (DSC)  
• Operational Description: Thermal transitions were evaluated; however, detailed procedures (sample mass, ramp rate) were not provided.  

### 4.11 Raman Spectroscopy  
• Operational Description: Employed using a micro-Raman system to record backscattering signals for vibrational analysis.  
• Instruments and Models: Renishaw Invia equipped with a CCD detector.  
• Key Notes: Although exposure time and scan frequency details were not specified, the technique aids in elucidating the COF’s chemical structure.

## 5. Evaluation Methods

### 5.1 Activation

The activation process for the COF materials was designed to effectively remove residual solvents and guest molecules while preserving the delicate framework structure. The procedure incorporated solvent exchange steps followed by vacuum drying as part of the synthesis and pre‐application workup.

#### 5.1.1 Activation Temperature
- **Definition:** The activation temperature is critical for the gentle removal of residual solvents without compromising the COF’s pore structure.
- **Experimental Conditions:** COF samples, such as RDT‑COF, were vacuum dried at 60 °C overnight.
- **Observations:** This mild thermal treatment efficiently removes retained solvents while preventing any thermal degradation, as the framework is stable up to temperatures near 200 °C.

#### 5.1.2 Activation Pressure
- **Definition:** The vacuum conditions facilitate solvent evaporation during drying.
- **Experimental Conditions:** The drying was performed in a vacuum oven. Although no numerical vacuum pressure was specified, the process employed standard vacuum oven settings to establish a low-pressure environment.
- **Observations:** The vacuum-assisted drying ensured effective solvent removal, thereby contributing to the integrity of the porous framework.

#### 5.1.3 Activation Solvent
- **Definition:** Solvent exchange is employed to replace high-boiling-point or coordinating solvents with those that are easier to remove, thus preventing pore collapse.
- **Experimental Conditions:** The protocol involved washing the as-synthesized COF powders with a series of solvents including DMF, THF, and either methanol, hexane, or water. For example, one approach used three cycles with 20 mL of DMF, followed by corresponding cycles with THF and water.
- **Observations:** This sequential washing enhanced the purity of the COF by removing unreacted by‐products and residual solvents, improving overall porosity and crystallinity.

#### 5.1.4 Activation Time
- **Definition:** The duration of the activation ensures complete removal of guest molecules while avoiding any damage to the framework.
- **Experimental Conditions:** The standard procedure involved vacuum drying “overnight,” typically approximated to 12 hours.
- **Observations:** An overnight period was found sufficient to achieve thorough solvent evacuation, thereby maintaining the structural integrity necessary for optimal performance in fuel cell catalytic layers.

### 5.2 Application/Testing

#### 5.2.1 Test Temperature  
- **Definition:** The temperature at which the COF-based membranes are evaluated, crucial for catalytic activity and proton exchange.  
- **Experimental Conditions:** Fuel cell tests were performed at 80 °C with 100% relative humidity.  
- **Observations:** Operating at 80 °C ensures optimal ion conduction and stability of the COF/Nafion composite, with the high humidity level mitigating dehydration of the membrane.

#### 5.2.2 Test Pressure  
- **Definition:** The applied pressure during testing, influencing reactant diffusion and cell performance.  
- **Experimental Conditions:** Two sets of back pressure conditions were reported: one using a back pressure of 150 kPa for specific gas feed experiments (1,000 mL/min H₂ and 2,000 mL/min O₂) and another with a back pressure of 50 kPa during H₂–O₂ and H₂–air tests.  
- **Observations:** Elevated back pressures helped to reduce mass transfer limitations, while the lower pressure condition demonstrated consistent and reproducible performance, indicating the COF’s stability across different operational regimes.

#### 5.2.3 Analyte Concentration/Feed Composition  
- **Definition:** The concentration or feed rate of key gaseous reactants, which directly impacts oxygen reduction and catalyst utilization.  
- **Experimental Conditions:** Oxygen permeability was evaluated using a Wicke–Kallenbach cell, where the SDT-COF/Nafion composite exhibited an oxygen permeability of 36 Barrer under humid conditions compared to pure Nafion, which dropped to 0 Barrer. The feed composition was further optimized by blending SDT-COF with Nafion at mass ratios of 1:2, 1:1, and 2:1.  
- **Observations:** The incorporation of propanesulfonic acid groups in the COF’s pore walls not only enhances proton conduction but also facilitates rapid oxygen transport, crucial for high mass activity and power density.

#### 5.2.4 Flow Rate/Space-Time Velocity  
- **Definition:** The gas flow rate determines contact time and diffusion efficiency at the catalyst interface.  
- **Experimental Conditions:** Test conditions included two gas feed protocols: one with 1,000 mL/min H₂ and 2,000 mL/min O₂, and another with 300 mL/min H₂ plus 300 mL/min O₂ for the H₂–O₂ cell and 500 mL/min H₂ with 1,500 mL/min air for the H₂–air configuration.  
- **Observations:** These precisely controlled flow rates ensured reproducible testing, confirming that the COF-enhanced membranes improved oxygen mass transfer and resulted in enhanced fuel cell performance.

## 6 Results


### 6.1 Characterization Results

#### 6.1.1 Crystal Structure and Phase Purity
The crystal structure and phase purity of the synthesized COFs were evaluated using powder X-ray diffraction (PXRD). PXRD patterns were recorded from 1.5° to 80° (2θ) with a step size of 0.02° and a scan rate of 10° min⁻¹, using Cu-Kα radiation (λ = 0.154056 nm) at 40 kV and 50 mA. Samples were mounted on silicon zero background holders and evacuated at 120 °C overnight to remove guest molecules. The experimental PXRD patterns exhibited sharp, intense peaks that closely matched simulated AA stacking models, confirming high crystallinity and the presence of eclipsed AA stacking. Notably, the (100) plane was identified at a characteristic 2θ angle, indicating long-range order and phase purity across DhaTab-COF, DbdTab-COF, DbdBtt-COF, and LZU-1.

#### 6.1.2 Chemical Structure and Functional Group Analysis
Fourier-transform infrared spectroscopy (FTIR) and solid-state ¹³C NMR were employed to confirm the formation and subsequent reduction of imine bonds. FTIR spectra displayed characteristic C=N stretching vibrations in DhaTab-COF, which diminished upon reduction to RDT-COF, accompanied by the emergence of bands corresponding to secondary amine linkages. Solid-state ¹³C NMR corroborated this transformation, with the disappearance of imine carbon resonances and the appearance of secondary amine signals in RDT-COF and SDT-COF. Successful grafting of propanesulfonic acid groups was further confirmed by the appearance of S 2p peaks in X-ray photoelectron spectroscopy (XPS), with chemical state analysis indicating grafting on tertiary amines.

#### 6.1.3 Elemental Composition
Elemental analysis (CHN) and XPS were used to verify the elemental composition and stoichiometry. For SDT-COF, CHN analysis yielded C 52.25%, H 3.77%, N 4.28%, S 5.93%, consistent with the expected structure after sulfonation. RDT-COF exhibited C 68.71%, H 6.28%, N 9.84%. XPS confirmed the presence and correct ratios of C, N, O, and S, with calibration referenced to the C 1s peak at 284.8 eV, ensuring accuracy.

#### 6.1.4 Surface Area and Porosity
Nitrogen adsorption–desorption isotherms at 77 K were used to assess porosity via the BET method. DhaTab-COF exhibited a high BET surface area of 2255 m² g⁻¹ and a pore size of 3.4 nm, indicative of uniform mesoporous channels. Other COFs showed surface areas ranging from 1081 to 1308 m² g⁻¹ with pore sizes between 2.8 and 4.1 nm. These mesoporous structures facilitate rapid oxygen diffusion, as confirmed by gas sorption profiles.

#### 6.1.5 Morphology and Nanosheet Structure
Morphological analysis by SEM, TEM, and AFM revealed that SDT-COF and related COFs adopt a nanosheet morphology. AFM measurements showed an average nanosheet thickness of ~0.8 nm, while SEM and TEM images confirmed well-dispersed, thin sheets with uniform lateral dimensions. EDS mapping demonstrated homogeneous distribution of key elements, and the Tyndall effect indicated good dispersion in aqueous media.

#### 6.1.6 Thermal Stability
Thermogravimetric analysis (TGA) was performed from 40 to 800 °C at a heating rate of 10 °C min⁻¹ under air. SDT-COF exhibited a decomposition temperature of 200 °C, indicating moderate thermal stability suitable for fuel cell applications.

---



### 6.2 Application/Performance

#### 6.2.1 Oxygen Permeability

- **Description:** Oxygen permeability quantifies the rate at which O₂ molecules traverse the membrane, a critical parameter for evaluating ionomer performance in proton exchange membrane fuel cells (PEMFCs). It is typically measured in Barrer under controlled humidity and temperature conditions.
- **Experimental Data:** The SDT-COF/Nafion composite membrane (2:8 ratio) exhibited an O₂ permeability of 36 Barrer at 100% relative humidity (RH), whereas pure Nafion under identical conditions showed 0 Barrer. Under dry conditions (0% RH), SDT-COF/Nafion reached 115 Barrer, compared to 21 Barrer for Nafion.
- **Observations and Trends:** Incorporation of SDT-COF into Nafion dramatically enhanced oxygen transport, especially under humid conditions where Nafion alone becomes impermeable. This improvement is attributed to the intrinsic mesoporous channels of the COF, which facilitate rapid O₂ diffusion even in hydrated environments.

#### 6.2.2 Mass Transfer Resistance

- **Description:** Mass transfer resistance reflects the hindrance to O₂ transport through the catalyst layer and membrane, directly impacting fuel cell efficiency. It is measured as pressure-independent O₂ diffusion resistance (R_NP, in s m⁻¹) and total O₂ mass transfer resistance (Ω).
- **Experimental Data:** R_NP decreased from 45.8 s m⁻¹ (Pt/C@Nafion) to 27.5 s m⁻¹ (Pt/C@SDT-Nafion). Total O₂ mass transfer resistance in H₂–O₂ cells dropped from 0.027 Ω (Nafion) to 0.0068 Ω (SDT-COF/Nafion), and in H₂–air cells from 0.055 Ω to 0.032 Ω.
- **Observations and Trends:** The SDT-COF/Nafion composite significantly reduced O₂ mass transfer resistance, enabling more efficient oxygen delivery to catalytic sites and supporting higher current densities.

#### 6.2.3 Fuel Cell Performance Metrics

- **Description:** Key performance indicators include peak power density (W cm⁻²) and mass activity (MA, A mgPt⁻¹), measured under standardized PEMFC operating conditions.
- **Experimental Data:** In H₂–O₂ fuel cell tests (80°C, 100% RH, 150 kPa abs), the SDT-COF/Nafion composite achieved a peak power density of 2.21 W cm⁻² (1.4× higher than control) and an MA of 0.35 A mgPt⁻¹ (vs. 0.21 A mgPt⁻¹ for Nafion). Under H₂–air, peak power density reached 1.08 W cm⁻² (1.6× higher), and MA for commercial catalysts (PtCo/C, Pt/KB) exceeded the DOE 2025 target (0.50 and 0.65 A mgPt⁻¹, respectively).
- **Observations and Trends:** The COF-enhanced ionomer layers enabled superior catalyst utilization and power output, particularly at low Pt loadings, demonstrating their potential for cost-effective, high-performance fuel cells.

#### 6.2.4 Durability and Stability

- **Description:** Durability assesses the retention of electrochemical performance after prolonged operation or accelerated stress testing (AST).
- **Experimental Data:** After 30,000 AST cycles, the SDT-COF/Nafion MEA showed a 38% decrease in MA, meeting DOE durability requirements. In continuous operation at 0.7 V for 24 h, current decay was 41% for SDT-COF/Nafion, compared to 87% for Nafion.
- **Observations and Trends:** The SDT-COF/Nafion composite demonstrated robust operational stability and resistance to flooding, attributed to its mesoporous structure and chemical resilience.

#### 6.2.5 Structure–Performance Correlation

- **Description:** The relationship between COF pore size/morphology and functional performance.
- **Experimental Data:** Only COFs with mesoporous apertures (2.8–4.1 nm) significantly enhanced oxygen permeability and fuel cell output. Microporous or nonporous controls showed negligible improvement.
- **Observations and Trends:** The presence of interconnected mesopores and nanosheet morphology (thickness ~0.8 nm) was critical for maximizing oxygen transport and catalyst accessibility, underpinning the superior performance of SDT-COF-based systems.
