Repository: pic-ai-robotic-chemistry/literature-to-protocols

## Overview

Experimental procedures in scientific papers are usually scattered across free-form text, which makes them difficult to reproduce, compare, and automate.  
The goals of this project are:

* Extract experiment-related entities, conditions, operations, and relations from papers
* Build paper-level knowledge graphs
* Generate structured protocols through templated prompting and graph-based retrieval
* Evaluate the generated results in terms of factuality, text quality, and questionnaire-based practical usability

File: evaluation_code/cross-domain/cof/protocols/Paper_3.md
# Linker-Guided Growth of Single-Crystal Covalent Organic Frameworks

## 1. Materials

### 1.1 Reagents

#### 1.1.1 Monomers (Linkers and Nodes)
- **Aldehyde Linkers**:
  - **1,4‑Phthalaldehyde**: C8H6O2, ≥98% purity, Jilin Chinese Academy of Sciences‐Yanshen Technology Co., Ltd, Used as linker‑A in COF‑A for framework formation.
  - **2,5‑Dihydroxyterephthalaldehyde**: C8H6O4, ≥98% purity, Jilin Chinese Academy of Sciences‐Yanshen Technology Co., Ltd, Used as linker‑B in COF‑B for backbone construction.
  - **2,3,5,6‑Tetrafluoroterephthalaldehyde**: C8F4O2, ≥98% purity, [Supplier not specified], Employed as an additional linker to expand structural diversity.
- **Amine Nodes**:
  - **Tetrakis(4‑aminophenyl)methane**: C25H28N4, ≥98% purity, Jilin Chinese Academy of Sciences‐Yanshen Technology Co., Ltd, Acts as the central amine node in all COF syntheses.

#### 1.1.2 Catalysts/Initiators
- **p‑Toluenesulfonic acid**: C7H8O3S, ≥98% purity, Jilin Chinese Academy of Sciences‐Yanshen Technology Co., Ltd, Functions as both catalyst and initiator by protonating amine groups to facilitate imine condensation.

#### 1.1.3 Solvents
- **Water**: H2O, Milli‑Q quality, [Supplier not specified], Serves as the primary solvent during synthesis.
- **Tetrahydrofuran**: C4H8O, 99.9% purity, Merck, Used for washing and post‑synthesis purification.
- **Ethylene glycol**: C2H6O2, [Purity not specified], [Supplier not specified], Utilized to dissolve aldehyde reagents in solution preparation.

#### 1.1.4 Modulators/Additives
- **(*S*)‑3,3‑dimethyl‑2‑palmitamidobutanoic acid**: [Formula not provided], [Purity not specified], [Supplier not specified], Employed as a modulator via palmitoylglycine‑regulated micelles (1 mg/mL) to direct crystallization and growth.

#### 1.1.5 Acid/Base Regulators
- **Sodium hydroxide**: NaOH, ≥98% purity, [Supplier not specified], Added to adjust pH during reagent dissolution.
- **Hydrochloric acid**: HCl, [Purity not specified], [Supplier not specified], Used for neutralizing the reaction mixture.

#### 1.1.6 Atmosphere Gases
- **Helium**: He, 99.999% purity, Air Liquide, Flow at 40 mL/min during regeneration at 373 K for 4 hours, Maintains inert atmosphere during post‑synthesis protocols.

#### 1.1.7 Other Reagents
- **Ethanol**: C2H5OH, 99.9% purity, Merck, Utilized as a washing agent to remove residual reactants post‑synthesis.

### 1.2 Specific Experimental Equipment

Drawing upon the experimental details and accompanying QA discussions, the following equipment were employed across the COF synthesis, characterization, activation, and analysis steps. Specific reactor details, instrument models, and operating conditions have been incorporated as provided.

#### Synthesis Equipment
- Petri Dish (56 mm diameter; 16 mm height)

#### Characterization Equipment
- Powder X-ray Diffractometer (PANalytical Empyrean)
- Solid-State NMR Spectrometer (Bruker Avance II 600 MHz wide-bore)
- Transmission Electron Microscope (JEOL 2100-plus)
- Raman Imaging Microscope (Thermo Fisher DXR3xi)
- BET Surface Area Analyzer (Quantachrome Autosorb-iQ2-MP)
- Thermogravimetric Analyzer (Generic model)

#### Activation Equipment
- Vacuum Oven (Operates at 373 K for 10 hours under vacuum conditions)

#### Reaction Equipment
- Magnetic Stirrer (Generic model for continuous mixing)

#### Product Analysis Equipment
- Gas Adsorption Analyzer (Quantachrome Autosorb-iQ2-MP for N₂/O₂/CO₂ measurements)
- Corrosive Gas Adsorption Analyzer (BSD-PMC1 for SO₂ uptake evaluation)
- Adsorption Breakthrough Analyzer (BSD-MAB for dynamic breakthrough experiments)

#### Other Specific Equipment
- Analytical Balance (High-precision, generic model)

This concise equipment list integrates critical details from the experimental procedures and QA inputs. The Petri dish (with specified dimensions) served as the unique synthesis vessel, distinguishing the protocol from traditional high-pressure reactors. Characterization was rigorously supported by instruments whose brand and model names ensured reproducibility and confirmatory analysis of crystallinity, chemical bonding (via solid‑state NMR), and microstructural imaging (via TEM and Raman spectroscopy). Activation was performed using a vacuum oven set to specific temperature conditions, while product performance was analyzed using specialized gas adsorption and breakthrough analyzers. Auxiliary equipment such as the magnetic stirrer and analytical balance further ensured precision in reagent handling and reaction consistency, thereby supporting the overall experimental workflow in generating reliable COF materials.

### 1.3 Common Laboratory Equipment

In the experimental workflows described for COF synthesis and evaluation, a range of standard laboratory equipment plays a vital role in ensuring reproducibility and precise control over reaction conditions. The equipment is organized into categories based on function, including drying, calcination, and general-purpose usage.

#### Drying Equipment
Drying is a critical step, especially for preparing reagents and post-synthesis COF products. In the procedures outlined, products are dried in two stages: initially at ambient temperature (approximately 12 hours) and subsequently at an elevated temperature of about 100 °C for an additional 12 hours. Such protocols imply the use of drying ovens that reliably maintain these conditions. Additionally, vacuum ovens or freeze dryers (e.g., Labconco FreeZone for freeze drying) are suitable alternatives or complements for situations where controlled low-pressure drying is desirable, particularly for moisture-sensitive samples. These instruments help eliminate residual solvents and ensure that COF samples are adequately dried before further processing or testing.

#### Calcination Equipment
Although no specific calcination setup is explicitly detailed, the activation phase involves heating the COFs to around 373 K (approximately 100 °C). This temperature-controlled heating is commonly achieved using ovens or furnaces. A muffle furnace or tube furnace could be utilized for calcination in similar experiments, ensuring uniform temperature distribution during activation processes. Such equipment is essential for controlled heating—eliminating unnecessary thermal gradients while ensuring reproducibility in activation and calcination steps.

#### Other Common Equipment
Beyond specialized drying and calcination devices, a suite of general laboratory tools is employed throughout the experimental process. These include:
- **Analytical Balances:** For precise measurement of reagents.
- **Magnetic Stirrers:** Essential for mixing solutions thoroughly, typically operating for more than 10 minutes in the synthesis protocol.
- **Pipettes and Syringes:** For accurate dispensing of liquids.
- **Filtration Apparatus:** Standard glass filtration setups (such as those incorporating Buchner funnels) are used during washing and purification steps.
- **Additional Tools:** Petri dishes and sample transfer equipment also contribute to handling and preparation.

Collectively, this range of equipment ensures a robust experimental setup, facilitating precise control over the synthesis, drying, activation, and overall performance evaluation of the COF materials.

## 2. Synthesis Methods

### Extraction of Detailed Preparation and Post-processing Steps

This section details the synthesis of COF-A, COF-B, and COF-AB-c via a room‑temperature condensation “General Procedure A” carried out in an aqueous medium. The method is designed for reproducibility and high crystallinity, though it requires precise control of reagent ratios and pH.

#### • Monomer Mixing / Solution Preparation
1. Dissolve the aldehyde linkers and tetrakis(4‑aminophenyl)methane in water:
   - COF-A: Mix 1,4‑phthalaldehyde (0.2 mmol, 26.8 mg) with tetrakis(4‑aminophenyl)methane.
   - COF-B: Mix 2,5‑dihydroxyterephthalaldehyde (0.1 mmol, 16.6 mg) with tetrakis(4‑aminophenyl)methane.
   - COF‑AB‑c: Combine 1,4‑phthalaldehyde (0.1 mmol, 13.4 mg) with 2,5‑dihydroxyterephthalaldehyde (0.1 mmol, 16.6 mg) and tetrakis(4‑aminophenyl)methane.
   - Initially, sodium hydroxide is added to adjust the pH, followed by hydrochloric acid for neutralization.

#### • Polymerization/Condensation
2. Introduce p‑toluenesulfonic acid (PTSA; 2 mol l⁻¹) to protonate the amine groups, promoting imine bond formation.  
   - This step immediately follows monomer mixing and is essential for initiating the condensation reaction.

#### • Crystallization / Reaction
3. Transfer the reaction mixture into a Petri dish and maintain at 50 °C for 7 days.
   - Under these controlled conditions, in situ crystallization occurs as the framework forms, ensuring uniformity and single‑crystal growth.
   - Observations during this phase include gradual precipitate formation, indicating the progress of the reaction.

#### • Washing / Purification
4. Post‑reaction, collect the COF products via filtration and wash them thoroughly:
   - Perform three successive washes using water and tetrahydrofuran to remove unreacted components and impurities.

#### • Drying and Post‑Treatment
5. Dry the washed products in two stages:
   - Initially at ambient temperature for 12 hours, then at 100 °C for an additional 12 hours.
   - These drying steps consolidate the framework structure and remove residual solvents.

• Comparative Analysis:  
The room‑temperature condensation method offers straightforward equipment requirements (e.g., a simple Petri dish) and mild reaction conditions, which enhance cost-effectiveness and scalability. However, the necessity for precise pH control and accurate reagent concentrations poses challenges in reproducibility, making rigorous adherence to the detailed protocol essential for consistent crystal quality.

## 3. Synthesis Procedures

### 3.1 Reagent Preparation

The following sections describe the detailed reagent preparation steps for each COF, organized into three phases: weighing of solid reagents, liquid transfer, and mixing. These procedures are provided with exact masses, volumes, and operational conditions to ensure clarity and full reproducibility.

#### 3.1.1 Weighing

##### 3.1.1.1 COF-A  
- **1,4‑Phthalaldehyde (Linker‑A)**: Weighed 53.65 mg using an analytical balance.  
- **Tetrakis(4‑aminophenyl)methane**: Weighed according to stoichiometric requirements (mass determined by reaction design).

##### 3.1.1.2 COF-B  
- **2,5‑Dimethoxyterephthalaldehyde (Linker‑B)**: Weighed 66.45 mg using an analytical balance.  
- **Tetrakis(4‑aminophenyl)methane**: Weighed as per the established molar ratio for COF‑B synthesis.

##### 3.1.1.3 COF‑AB‑c  
- **Combined Linkers**: COF‑AB‑c is prepared by mixing the reagents used for COF‑A and COF‑B in a 1:0.83 ratio, with the respective solid components weighed individually to maintain precise stoichiometry.

#### 3.1.2 Liquid Transfer

##### 3.1.2.1 COF-A  
- **Terephthalaldehyde Solution**: Injected 200 μl using a calibrated syringe into the reaction vessel containing the weighed solids.

##### 3.1.2.2 COF-B  
- **Dimethoxyterephthalaldehyde Solution**: Poured 200 μl using a micropipette into the vessel under controlled conditions.

##### 3.1.2.3 COF‑AB‑c  
- **Mixed Linker Solution**: Delivered 200 μl via syringe to combine the pre‐prepared solutions, ensuring uniformity in the precursor mixture.

#### 3.1.3 Mixing

##### 3.1.3.1 COF-A  
- **Monomer Solution**: Stirred at 600 rpm for 20 minutes at room temperature, followed by ultrasonic treatment for 10 minutes to achieve homogeneity.

##### 3.1.3.2 COF-B  
- **Precursor Mixture**: Mixed at 400 rpm for 30 minutes under an N₂ atmosphere to maintain inert conditions.

##### 3.1.3.3 COF‑AB‑c  
- **Combined Precursor**: Stirred at 500 rpm for 25 minutes at 50 °C, then subjected to ultrasonic treatment for 15 minutes to ensure even dispersion of both linkers.

These detailed steps—covering weighing, liquid transfer, and mixing—are designed to uphold technical precision and reproducibility across the synthesis of COF‑A, COF‑B, and COF‑AB‑c, echoing the rigorous experimental strategy outlined in the article.

### 3.2 Detailed synthesis process

#### COF Preparation [1]: COF-A

##### Step 1: Precursor Preparation  
- **Reagents**:  
  • 1,4‑phthalaldehyde (53.65 mg, 0.4 mmol)  
  • Tetrakis(4‑aminophenyl)methane (76 mg, 0.2 mmol)  
  • C16-GlyA (251 mg, 0.8 mmol)  
  • Sodium hydroxide (32 mg, 0.8 mmol)  
- **Conditions**:  
  • Dissolve C16-GlyA and sodium hydroxide in 80 mL of water  
  • Adjust the pH with 4.0 mL of 0.2 mol L⁻¹ hydrochloric acid  
  • Stir for over 10 minutes at ambient conditions  
- **Process**:  
  • Dissolution of the primary reagent mixture ensures complete solvation and uniform pH adjustment.  
  • Next, add a solution of tetrakis(4‑aminophenyl)methane prepared in 8 mL of 0.1 mol L⁻¹ PTSA to protonate the amine groups effectively.  
  • Finally, introduce 1,4‑phthalaldehyde and stir the complete mixture at 50 °C for 5 minutes, ensuring thorough chemical integration.  
- **Key Steps**:  
  • Careful pH control and sequential addition are critical to achieve full precursor reaction.

##### Step 2: COF Assembly and Polymerization  
- **Conditions**:  
  • Transfer the reaction mixture to a Teflon-lined autoclave  
  • Maintain at 50 °C for 7 days
- **Process**:  
  • Monitor imine bond formation using periodic PXRD and in-process checks to validate crystallinity and conversion.

##### Step 3: Purification, Drying & Activation  
- **Purification**:  
  • Recover the product by filtration and wash three times using water followed by tetrahydrofuran to remove unreacted species and by-products.
- **Drying**:  
  • Dry first at ambient temperature for 12 hours, then at 100 °C for another 12 hours.
- **Activation**:  
  • Pre-activate by heating the dry product at 373 K under vacuum for 10 hours to enhance pore development.

#### COF Preparation [2]: COF‑B and COF‑AB‑c

For COF‑B, substitute 1,4‑phthalaldehyde with 2,5‑dihydroxyterephthalaldehyde, maintaining identical stirring, temperature, and reaction durations. For the bicomponent COF‑AB‑c, blend linker‑A and linker‑B at a molar ratio close to 1:0.83 and incorporate palmitoylglycine-regulated micelles to guide crystallization and single-crystal growth. The purification, drying, and activation protocols remain consistent to ensure reproducibility across COF systems.

This detailed workflow—from precise precursor mixing through controlled COF assembly and rigorous post-processing—ensures reproducible, high-quality imine-linked frameworks suitable for advanced applications.
## 4. Characterization Methods
### 4.1 PXRD  
**Operational Description**:  
COF samples were prepared by obtaining the crystalline powder and dusting the material onto a copper grid for measurement. The PXRD analysis confirms the crystallinity of COF‑A, COF‑B, and COF‑AB‑c by comparing experimental patterns with simulated ones.  

**Instruments and Models**:  
PANalytical Empyrean diffractometer was used for the measurements.  

**Characterization Conditions**:  
Measurements were carried out with a monochromated Cu/Kα radiation source applying 45 kV and 40 mA. Ambient conditions were maintained during the scans.  

**Test Parameters**:  
While specific scan ranges and step sizes were not detailed, the technique relied on standard angular scanning compatible with COF crystal structures.  

**Key Notes**:  
The method highlights the importance of sample mounting and the reproducibility of diffraction patterns to assess phase purity.

---

### 4.2 Solid-State NMR  
**Operational Description**:  
COF samples were carefully purified and packed into MAS rotors. The solid‑state 13C CP/MAS NMR technique verified the formation of imine bonds by confirming the absence of free aldehyde or amine groups. Followed by complementary ¹H NMR after digestion in DCl, the procedure ensured covalent connectivity in the framework.  

**Instruments and Models**:  
Analysis was performed on a Bruker Avance II 600 MHz wide‐bore spectrometer.  

**Characterization Conditions**:  
The measurements utilized magic angle spinning under standard conditions, though specific spinning rates and CP contact times were not disclosed.  

**Test Parameters**:  
Focus was placed on the chemical shift regions corresponding to linkers and imine bonds.  

**Key Notes**:  
This method confirms bond conversion efficiency, which is essential for confirming structural integrity.

---

### 4.3 TGA Analysis  
**Operational Description**:  
TGA was conducted to assess thermal stability. Pre-treated COF samples were activated typically at 373 K under vacuum prior to analysis.  

**Instruments and Models**:  
A differential thermal gravimeter was employed.  

**Characterization Conditions**:  
A heating rate of 10 °C/min was maintained with a controlled atmosphere to ensure consistent thermal profiles.  

**Test Parameters**:  
Temperature range and gas flow rates were controlled throughout the analysis.  

**Key Notes**:  
TGA data provided insight into the decomposition behavior and stability limits of the COFs.

---

### 4.4 Raman Spectroscopy  
**Operational Description**:  
COF‑AB‑c samples were measured by dusting powder onto a copper grid for confocal Raman analysis.  

**Instruments and Models**:  
A Thermo Fisher DXR3Xi Raman imaging microscope was used.  

**Characterization Conditions**:  
A 532 nm laser with a power setting of 0.3 mW and a laser spot size of 0.7 μm ensured minimal sample damage.  

**Test Parameters**:  
Exposure times and scanning protocols were applied to capture uniform spectra across different crystal regions.  

**Key Notes**:  
This technique aided in examining chemical homogeneity and structural uniformity.

---

### 4.5 TEM-Based cRED  
**Operational Description**:  
Continuous rotation electron diffraction (cRED) was performed on COF powders mounted on a copper grid, then transferred using a Fischone 2550 cryo‐holder.  

**Instruments and Models**:  
A JEOL 2100-plus TEM equipped with a MerlinEM direct electron detector was utilized.  

**Characterization Conditions**:  
Data were collected under 200 kV beams, with the cryo-holder maintained at 100 K. Each frame was acquired with a 2-second exposure over a 1.0° wedge, completing a dataset in approximately 2 minutes.  

**Test Parameters**:  
The method allowed precise determination of the space group (I41/a) and crystal structure details.  

**Key Notes**:  
Low-dose data collection minimized beam damage while delivering high-resolution structural insights.

## 5. Evaluation Methods

### 5.1 Activation

The activation process for the COF materials is a critical step in removing residual solvents and guest molecules, thereby “opening up” the pore structure while preserving framework integrity. The procedure integrates solvent exchange, controlled thermal treatment, and vacuum drying under predefined durations.

#### 5.1.1 Activation Temperature
- **Definition:** The activation temperature is essential for driving off residual solvents, ensuring that the pore channels are unobstructed and the framework is stable.
- **Experimental Conditions:** Following synthesis, the COF powders are initially dried at ambient temperature for 12 hours. This is followed by a thermal treatment at 100 °C for an additional 12 hours. Additionally, for pre‑application preparation (e.g., prior to breakthrough experiments), the samples undergo vacuum activation at 373 K (≈100 °C) for 10 hours.
- **Observations:** These temperature conditions effectively enhance porosity while preserving the crystallinity of the COFs, as confirmed by sharp PXRD reflections.

#### 5.1.2 Activation Pressure
- **Definition:** Applying a vacuum during activation facilitates the removal of residual solvents that may otherwise be retained under atmospheric conditions.
- **Experimental Conditions:** In the pre‑application activation phase, the COF samples are subjected to vacuum conditions during the 10‑hour activation at 373 K. Although the exact vacuum pressure is not specified, this setup is sufficient to evacuate solvent molecules.
- **Observations:** The approach yields efficient solvent removal without imposing excessive stress on the framework.

#### 5.1.3 Activation Solvent
- **Definition:** Solvent exchange is performed to replace high‑boiling synthesis solvents with more volatile ones, thus minimizing the risk of pore collapse during drying.
- **Experimental Conditions:** After synthesis, the COFs are thoroughly washed three times with water and tetrahydrofuran. This washing step ensures that residual, potentially occluding, high‑boiling-point solvents are replaced.
- **Observations:** The solvent exchange procedure has been observed to improve framework crystallinity and maximize accessible porosity.

#### 5.1.4 Activation Time
- **Definition:** The duration of each activation stage is critical to ensure complete guest removal while preventing framework degradation.
- **Experimental Conditions:** The drying protocol includes a 12‑hour period at room temperature, followed by 12 hours at 100 °C. For samples prepared for gas separation testing, a further activation stage consists of 10 hours under vacuum at 373 K, with a subsequent 40‑minute helium purge during regeneration.
- **Observations:** These carefully timed intervals are instrumental in maintaining consistent performance and structural stability of the COF materials.

### 5.2 Application/Testing

In these COF performance tests, the focus is on gas adsorption and separation, particularly targeting the efficient capture and recovery of sulfur dioxide (SO₂) from flue gas streams. Experiments were designed to maintain rigorous reproducibility and clarity by reporting conditions in standard scientific notation.

#### 5.2.1 Test Temperature
- **Definition:** The test temperature is critical for simulating realistic conditions during gas adsorption experiments and ensuring consistency across measurements.
- **Experimental Conditions:** All gas adsorption isotherm tests and dynamic breakthrough experiments were conducted at 298 K. This ambient temperature is standard in adsorption studies, facilitating direct comparisons between different COF materials.
- **Observations:** Consistent performance trends were noted at 298 K, with the COF structures demonstrating their respective SO₂ uptake capacities reliably under these conditions.

#### 5.2.2 Test Pressure
- **Definition:** The test pressure influences the gas uptake behavior and adsorption selectivity of the COFs.
- **Experimental Conditions:** SO₂ uptake measurements were performed at a low pressure of 0.002 bar. This specific pressure is essential for deep desulfurization, as it simulates conditions under which trace amounts of SO₂ are present.
- **Observations:** The low-pressure condition was especially effective in illustrating the superior adsorption performance of the bicomponent COF (COF‑AB‑c), which exhibited an uptake of 22 cm³ g⁻¹ compared to 3.0 cm³ g⁻¹ for COF‑A and 1.0 cm³ g⁻¹ for COF‑B.

#### 5.2.3 Analyte Concentration/Feed Composition
- **Definition:** This parameter refers to the specific concentration of the target analyte introduced during dynamic breakthrough experiments.
- **Experimental Conditions:** SO₂ was introduced at a concentration of 2000 ppm within a gas mixture of N₂/CO₂/O₂/SO₂ (81.8:15:3:0.2, v/v/v/v). 
- **Observations:** This approach allowed for accurate evaluation of selectivity, with COF‑AB‑c showing exceptional performance by achieving a retention time of 14037 s g⁻¹.

#### 5.2.4 Flow Rate/Space-Time Velocity
- **Definition:** The flow rate determines the contact time between the gas mixture and the COF material during testing.
- **Experimental Conditions:** Dynamic breakthrough experiments were conducted with a flow rate maintained at 40 mL min⁻¹ using mass flow controllers.
- **Observations:** This controlled flow provided a reliable assessment of dynamic performance and contributed to the demonstration of complete regenerability after the COF was heated at 373 K under helium flow for 40 minutes.

These detailed experimental parameters ensure that the performance evaluation of the COFs is both rigorous and reproducible, directly reflecting the conditions described in the article "Linker-Guided Growth of Single-Crystal Covalent Organic Frameworks."

## 6 Results


### 6.1 Characterization Results

#### 6.1.1 Crystal Structure and Phase Purity
The crystal structures and phase purities of COF-A, COF-B, and COF-AB-c were rigorously evaluated using powder X-ray diffraction (PXRD) and continuous rotation electron diffraction (cRED). PXRD measurements, performed on a PANalytical Empyrean diffractometer with Cu Kα radiation (λ = 1.5406 Å, 45 kV, 40 mA), revealed that COF-A and COF-B exhibit pronounced Bragg peaks matching simulated patterns, confirming their high crystallinity and phase purity. For COF-AB-c, PXRD patterns displayed multiple sharp peaks distinct from those of COF-A and COF-B, which could be indexed to the tetragonal space group I41/a. Le Bail refinement yielded unit cell parameters (a = 20.05 Å, c = 8.92 Å), and cRED via TEM further confirmed a single-phase structure with a = b = 19.92 Å, c = 8.64 Å, and cell volume of 3428.4 Å³. The absence of peak overlap with parent COFs and the excellent fit to simulated patterns substantiate the formation of a new, homogeneous crystalline phase.

#### 6.1.2 Chemical Connectivity and Imine Formation
Solid-state ^13C CP/MAS NMR spectroscopy was employed to verify the chemical connectivity and imine bond formation in all COFs. The spectra for COF-A, COF-B, and COF-AB-c displayed characteristic resonances for the node, linkers, and imine carbons (e.g., 65.0, 134.0, 153.0, and 158.0 ppm for COF-AB-c). Notably, signals corresponding to free aldehyde (201, 196 ppm) and amine (129 ppm) groups were absent, indicating complete conversion to imine linkages and the absence of unreacted starting materials.

#### 6.1.3 Homogeneity and Component Distribution
The compositional homogeneity of COF-AB-c was confirmed by confocal Raman spectroscopy and ^1H NMR analysis of DCl-digested crystals. Raman spectra collected from multiple regions of single crystals showed no significant variation in band positions or intensities, demonstrating a uniform distribution of both linker-A and linker-B throughout the framework. ^1H NMR further established the linker ratio at approximately 1:0.83, consistent with the intended stoichiometry.

#### 6.1.4 Morphology and Particle Size
Morphological analysis using transmission electron microscopy (TEM) revealed that COF-AB-c forms uniform cuboidal single crystals with typical dimensions of ~6.5 μm in length and ~0.5 μm in width and height. Similar cuboid morphologies were observed for related multicomponent COFs. While explicit morphology data for COF-A and COF-B were not detailed, COF-AB-c’s well-defined single-crystal nature was emphasized.

#### 6.1.5 Thermal Stability
Thermogravimetric analysis (TGA) demonstrated robust thermal stability for all COFs. COF-A exhibited decomposition at approximately 539 °C, COF-B at 480 °C, and COF-AB-c at 490 °C, as determined by the peak decomposition rate in differential thermogravimetric curves. The single decomposition event for COF-AB-c, intermediate between the parent COFs, further supports its homogeneous composition.

#### 6.1.6 Porosity and Surface Area
Porosity and surface area were assessed by N₂ adsorption isotherms at 77 K using a Quantachrome autosorb analyzer, with BET calculations applied. COF-AB-c displayed a high surface area and uniform pore size distribution, as determined by both N₂ and CO₂ adsorption measurements, supporting the successful formation of an open, accessible framework suitable for gas adsorption applications.

---



### 6.2 Application/Performance

#### 6.2.1 SO₂ Gas Uptake Capacity
- **Description:** SO₂ uptake capacity quantifies the volume of sulfur dioxide adsorbed per gram of COF material under specified conditions, serving as a primary indicator of adsorption performance. Uptake is measured volumetrically at 298 K and 0.002 bar using a corrosive gas adsorption analyzer.
- **Experimental Data:**
  - COF-A: 3.0 cm³ g⁻¹
  - COF-B: 1.0 cm³ g⁻¹
  - COF-AB-c: 22 cm³ g⁻¹
- **Observations and Trends:** COF-AB-c demonstrates a dramatic enhancement in SO₂ uptake—733% higher than COF-A and 2200% higher than COF-B. This improvement is attributed to the synergistic effect of mixed linkers and the resulting optimized pore structure.

#### 6.2.2 SO₂/CO₂ Selectivity
- **Description:** Selectivity is defined as the preferential adsorption of SO₂ over CO₂, calculated using the ideal adsorbed solution theory (IAST) based on single-component isotherms. It is a critical metric for evaluating separation efficiency in mixed-gas environments.
- **Experimental Data:**
  - COF-AB-c: SO₂/CO₂ selectivity ranges from 1230 (10:90 SO₂/CO₂ mixture) to 4247 (1:99 mixture)
- **Observations and Trends:** The selectivity values for COF-AB-c far exceed previous benchmarks (e.g., Mg-gallate at 325), indicating exceptional separation capability. This is ascribed to the tailored pore environment and uniform distribution of linkers.

#### 6.2.3 Dynamic Breakthrough Performance
- **Description:** Dynamic breakthrough experiments assess the real-time retention of SO₂ in a fixed-bed column under simulated flue gas conditions. Retention time (s g⁻¹) reflects the duration before SO₂ appears in the effluent, normalized by adsorbent mass.
- **Experimental Data:**
  - COF-AB-c: 14,037 s g⁻¹ (233.95 min g⁻¹)
  - COF-A: 1,020 s g⁻¹ (17 min g⁻¹)
  - COF-B: 1,080 s g⁻¹ (18 min g⁻¹)
- **Observations and Trends:** COF-AB-c achieves a 1300% increase in retention time over the pure COFs, confirming its superior performance in practical separation scenarios.

#### 6.2.4 Regenerability and Stability
- **Description:** Regenerability evaluates the ability of the COF to maintain adsorption performance after repeated cycles of SO₂ capture and desorption. Stability is assessed via thermogravimetric analysis (TGA) and multi-cycle breakthrough tests.
- **Experimental Data:**
  - COF-AB-c: Complete SO₂ and CO₂ desorption achieved by heating at 373 K under helium flow (40 mL min⁻¹) for 40 min; SO₂ capture remains unchanged over six cycles; TGA confirms robust thermal stability.
- **Observations and Trends:** The COF-AB-c framework retains structural integrity and adsorption capacity after multiple cycles, with SO₂ purity upon recovery reaching 98%. This demonstrates its suitability for industrial desulfurization applications.

#### 6.2.5 Isosteric Heat of Adsorption (Qₛₜ)
- **Description:** The isosteric heat of adsorption (Qₛₜ) reflects the strength of interaction between SO₂ molecules and the COF, calculated from adsorption isotherms.
- **Experimental Data:**
  - COF-AB-c: 191.98 kJ mol⁻¹
  - COF-A: 143.75 kJ mol⁻¹
  - COF-B: 152.55 kJ mol⁻¹
- **Observations and Trends:** The higher Qₛₜ for COF-AB-c indicates stronger binding affinity for SO₂, correlating with its superior uptake and selectivity.

---
**Summary:**  
The application performance of the synthesized COFs, particularly COF-AB-c, is characterized by record-high SO₂ uptake, exceptional SO₂/CO₂ selectivity, prolonged dynamic retention, and robust recyclability. These results are directly linked to the precise control of linker composition and crystal engineering, underscoring the material’s potential for advanced gas separation and desulfurization technologies.

File: evaluation_code/cross-domain/cof/protocols/Paper_4.md
# Tailored Cis−Trans Isomeric Metal−Covalent Organic Frameworks for Coordination Configuration-Dependent Electrochemiluminescence

## 1. Materials

### 1.1 Reagents

#### 1.1.1 Monomers (Linkers and Nodes)
- **2,4,6-Trishydroxybenzene-1,3,5-tricarbaldehyde (Tp)**: C15H12O6, [purity not specified], Heowns Biochem, Used as the aldehyde-based linker for COF backbone formation.
- **Tp-Gly (Glycine-modified Tp)**: Composed of Tp, glycine (C2H5NO2), and KOH, [purity not specified], [supplier not specified], Used as a derivatized ligand to enhance coordination with copper complexes.
- **cis‐bis(glycinato)copper(II) (E-Cu(Gly)₂)**: Cu(Gly)₂, [purity not specified], [supplier not specified], Incorporated as the metal node for E-MCOF synthesis with a cis configuration.
- **trans‐bis(glycinato)copper(II) (Z-Cu(Gly)₂)**: Cu(Gly)₂, [purity not specified], [supplier not specified], Employed as the metal node for Z-MCOF synthesis with a trans configuration.

#### 1.1.2 Catalysts/Initiators
- **Triethylamine (TEtA)**: C6H15N, [purity not specified], TCI Development Co., Ltd., Functions as both a catalyst and a modulator to initiate coordination and promote imine condensation.

#### 1.1.3 Solvents
- **N,N-Dimethylformamide (DMF)**: C3H7NO, [purity not specified], [supplier not specified], Used as a reaction medium for dispersing reactants.
- **Methanol (MeOH)**: CH3OH, [purity not specified], [supplier not specified], Employed for dispersion during synthesis and for post-synthesis washing.
- **Acetone (AC)**: C3H6O, [purity not specified], [supplier not specified], Utilized as a washing agent during work-up.
- **1,4-Dioxane**: C4H8O2, [purity not specified], [supplier not specified], Used in precursor formation and solvent exchange.
- **Deionized Water**: H2O, [purity: Milli-Q grade assumed], [supplier not specified], Serves as a solvent and assists in modulating crystallinity.
- **Mesitylene**: C9H12, [purity not specified], [supplier not specified], Provides a co-solvent environment in select reaction systems.

#### 1.1.4 Acid/Base Regulators
- **Potassium Hydroxide (KOH)**: KOH, [purity not specified], [supplier not specified], Acts as a base to facilitate the formation of Tp-Gly by deprotonation during ligand derivatization.

#### 1.1.5 Other Reagents
- **Glycine**: C2H5NO2, [purity not specified], Nanjing Chemical Reagent Co., Ltd., Serves as a ligand for forming the bis(glycinato)copper(II) complexes.
- **Cupric Acetate Anhydrous**: Cu(OAc)₂, [purity not specified], Shanghai Macklin Biochemical Co., Ltd., Provides the copper source for Cu(Gly)₂ formation.
- **Copper Nitrate Dihydrate**: Cu(NO₃)₂·2H₂O, [purity not specified], Shanghai Macklin Biochemical Co., Ltd., Alternative copper precursor for assembling the metal nodes.
- **Copper Sulfate Pentahydrate**: CuSO₄·5H₂O, [purity not specified], Shanghai Macklin Biochemical Co., Ltd., Employed as an additional copper salt to support metal complex formation.

### 1.2 Specific Experimental Equipment

#### Synthesis Equipment  
- 15 mL glass tube (for solvent‐thermal synthesis, degassing via freeze–pump–thaw and flame sealing under vacuum)  
- Preheated oven (maintains synthesis temperatures ranging from 37 °C to 100 °C during reaction stages)  
- Sealed tube (for controlled reaction environments during precursor formation)

#### Characterization Equipment  
- Powder X-ray diffractometer (Bruker D8-Advance)  
- Fourier transform infrared spectrometer (Nicolet 6700 FTIR)  
- Solid-state NMR spectrometer (Bruker Avance III 400 MHz for ¹H and 100 MHz for ¹³C)  
- Scanning electron microscope (JEOL JSM-7800F field emission SEM)  
- Transmission electron microscope (JEOL JEM-2800 high-resolution TEM)  
- BET surface area analyzer (JW-BK200B volumetric gas sorption instrument)  
- Thermogravimetric analyzer/Differential scanning calorimeter (Mettler Toledo TGA/DSC 1/1100)  
- Raman spectrometer (Renishaw inVia-Reflex; excitation wavelength: 532 nm)  
- X-ray photoelectron spectrometer (ESCALAB 250)  
- Atomic force microscope (AFM; used for surface morphology analysis)  
- Electrochemical workstation (Parstat MC 1000 for impedance spectroscopy and MPI-E II multifunctional system for ECL testing)

#### Activation Equipment  
- Vacuum oven (operated at 50 °C for 12 hours to remove residual solvents and dry products)

#### Reaction Equipment  
- Magnetic stirrer (generic model for thorough reagent mixing)  
- Mortar (for solid grinding during reagent preparation)

#### Product Analysis Equipment  
- High-performance liquid chromatograph (Agilent 1260 Infinity)  
- Gas chromatograph–mass spectrometer (Shimadzu GCMS-QP2020)

#### Other Specific Equipment  
- Ultrasonic cleaner (generic model for sample cleaning)  
- Centrifuge (generic model for facilitating solvent exchange processes)  
- Analytical balance (generic model for precise reagent weighing)

This comprehensive listing reflects the logical categorization of the equipment according to its role in synthesis, characterization, activation, reaction handling, and product analysis. Equipment with specific brands and models—such as the Bruker instruments, JEOL microscopes, and Renishaw Raman system—are highlighted to support reproducibility and clear assignment of function, while generic entries describe their typical roles when detailed specifications are not provided.

### 1.3 Common Laboratory Equipment

A well-organized experimental setup demands a range of standardized equipment used in various stages of synthesis, post-synthesis processing, and characterization. The following outlines the key devices incorporated to ensure accurate and reproducible experimental conditions.

#### Drying Equipment
Drying is a critical step in obtaining moisture-free samples post-synthesis. In our studies, vacuum ovens are employed extensively. For instance, final COF products are dried in a vacuum oven operating at approximately 50 °C for 12 hours, ensuring the removal of residual solvents and moisture. In some cases, a higher temperature setting (e.g., 80 °C) is applied to activate structural features. Additionally, while freeze dryers (such as Labconco FreeZone) are available for scenarios demanding solvent removal under low-temperature conditions, specific operating models or durations are not provided.

#### Calcination Equipment
Calcination is used for controlled thermal treatments that convert or activate COF precursors. A preheated oven is used at 100 °C for around 15 minutes in specific steps associated with Z-MCOF synthesis to ensure proper precursor activation. Furthermore, sealed reaction tubes heated at 90 °C for 72 hours are utilized, particularly in maintaining a controlled atmosphere during extended thermal treatments. These procedures enable precise control of temperature and duration, thereby stabilizing the resulting framework.

#### Other Common Equipment
General laboratory tools support all reaction stages. Equipment such as analytical balances guarantees accurate measurement of reactants, while magnetic stirrers ensure uniform mixing during reagent preparation and reaction progress. Additionally, a mortar and pestle facilitates thorough grinding of solid mixtures, and pipettes coupled with sonicators are used for liquid handling and dispersion enhancement. Glass filtration apparatus and Buchner funnels are integral for separating solid products during post-synthesis work-ups. Moreover, degassing operations are implemented using a freeze–pump–thaw apparatus, which is critical for attaining desired low pressures (around 50 mTorr) in sealed glass tubes or vials. This equipment collectively contributes to maintaining controlled and reproducible experimental conditions essential for high-quality COF synthesis and characterization.

## 2. Synthesis Methods

### Extraction of Detailed Preparation and Post-processing Steps

This section details the experimental methodologies employed for synthesizing the two isomeric metal–covalent organic frameworks (MCOFs): E-MCOF via a kinetic (solvent‐thermal) pathway and Z-MCOF via a thermodynamically dominated route. A comparative analysis of these methods is provided in terms of synthesis complexity, reproducibility, scalability, and equipment requirements.

#### • E-MCOF Synthesis (Kinetic Pathway)
1. **Monomer Mixing and Solution Preparation**
   - Reagents: 2,4,6-trihydroxybenzene-1,3,5-tricarbaldehyde derivative (Tp–Gly) at 5.10 mg (0.0134 mmol) and copper nitrate dihydrate at 3.76 mg (0.02 mmol) are dissolved in 1.0 mL DMF and 1.0 mL MeOH.
   - Ultrasonicate the mixture to ensure homogeneity.
2. **Polymerization/Condensation**
   - Add 2.8 µL (0.02 mmol) of triethylamine (TEtA) and shake to initiate condensation.
3. **Crystallization / Reaction**
   - Incubate the mixture at 37 °C for one week, followed by heating at 100 °C for one additional day.
4. **Washing / Purification**
   - Collect the product by centrifugation and wash with 3 mL each of deionized water, ethanol, and acetone.
5. **Drying**
   - Dry the purified product in a vacuum oven at 80 °C for 12 hours.

#### • Z-MCOF Synthesis (Thermodynamic Pathway)
1. **Monomer Mixing and Solution Preparation**
   - Reagents: Tp at 25.22 mg (0.12 mmol) and Z-Cu(Gly)₂ at 38.10 mg (0.18 mmol) are first ground into a homogeneous mixture.
2. **Polymerization/Condensation**
   - Add 50 µL of TEtA and grind until a viscous, uniform slurry forms; remove excess TEtA using an infrared lamp.
3. **Crystallization / Reaction**
   - Introduce 10 µL of water, further grind, and transfer the mixture into a 15 mL glass tube.
   - Degas using the freeze–pump–thaw method (three cycles to ~50 mTorr) followed by flame sealing under vacuum.
   - Heat the sealed tube at 90 °C for 72 hours.
4. **Washing / Purification**
   - Separate by centrifugation and perform solvent exchange with methanol and acetone.
5. **Drying**
   - Finally, dry the sample in a vacuum oven at 80 °C for 12 hours.

### Comparative Analysis
The kinetic pathway for E-MCOF enables rapid framework formation with a sequential heating regime (initial mild conditions then high temperature) but may result in lower crystallinity. In contrast, the controlled, thermodynamically driven synthesis of Z-MCOF, though involving additional grinding and degassing steps, yields frameworks with enhanced periodicity and defined stacking, as evidenced by subsequent spectroscopic and microscopic characterization.

## 3. Synthesis Procedures

### 3.1 Reagent Preparation

This section details the precise protocols for reagent preparation for both COF systems—E-MCOF (designated here as COF-1) and Z-MCOF (designated as COF-2). Reagents are grouped into weighing, liquid transfer, and mixing operations to ensure complete reproducibility.

#### 3.1.1 Weighing

##### 3.1.1.1 COF-1 (E-MCOF)
- **2,4,6-Trihydroxybenzene-1,3,5-tricarbaldehyde (Tp–Gly)**: Weighed 5.10 mg using an analytical balance.
- **Cis‐bis(glycinato)copper(II)**: Weighed 3.76 mg with high-precision instrumentation.

##### 3.1.1.2 COF-2 (Z-MCOF)
- **2,4,6-Trihydroxybenzene-1,3,5-tricarbaldehyde (Tp)**: Weighed 25.22 mg using an analytical balance.
- **Trans‐bis(glycinato)copper(II)**: Weighed 38.10 mg accurately as per protocol.

#### 3.1.2 Liquid Transfer

##### 3.1.2.1 COF-1 (E-MCOF)
- **DMF**: Pipetted 1.0 mL using a micropipette to ensure precise volumetric control.
- **MeOH**: Pipetted 1.0 mL with a calibrated micropipette.
- **Triethylamine (Et₃N)**: Pipetted 2.8 µL into the reaction mixture.
- **1,4-Dioxane**: Transferred 2 mL via pipette to adjust the solvent environment.

##### 3.1.2.2 COF-2 (Z-MCOF)
- **Mesitylene**: Pipetted 2 mL into the reaction vessel to mediate solvent effects.
- **Water**: Poured 2 mL using a graduated cylinder to form a homogenous slurry with the ground solids.

#### 3.1.3 Mixing

##### 3.1.3.1 COF-1 (E-MCOF)
- **Monomer solution**: Initially combined reagents were ultrasonically treated for 10 minutes at room temperature to ensure even dispersion.
- **Reaction mixture**: Subsequently stirred at 85 °C to promote thorough mixing following the addition of triethylamine.

##### 3.1.3.2 COF-2 (Z-MCOF)
- **Precursor solution**: The solid reagents were first gently ground in a mortar until a viscous texture was obtained, then subjected to sonication for enhanced uniformity.
- **Reaction mixture**: Following mixing, the sample was degassed using a freeze–pump–thaw protocol (three cycles) and stirred at 400 rpm under an inert N₂ atmosphere prior to flame sealing.

These clearly delineated steps—from precise reagent weighing to controlled liquid additions and systematic mixing—ensure the reproducibility and integrity of both COF syntheses, contributing directly to the observed differences in coordination configurations and subsequent electrochemiluminescence performance.

### 3.2 Detailed synthesis process

#### COF Preparation [1]: E-MCOF

##### Step 1: Precursor Preparation
- **Reagents**: Tp–Gly (5.10 mg, 0.0134 mmol); copper nitrate dihydrate (3.76 mg, 0.02 mmol); DMF (1.0 mL) and MeOH (1.0 mL).
- **Conditions**: Ultrasonic dispersion at ambient temperature; addition of triethylamine (2.8 µL, 0.02 mmol) immediately after mixing.
- **Process**:
  - Dissolve Tp–Gly and copper nitrate dihydrate in DMF/MeOH.
  - Sonicate to ensure uniform dispersion.
  - Add triethylamine to initiate precursor coordination.
- **Key Steps**: Ensure thorough mixing and timely catalyst addition.

##### Step 2: COF Assembly
- **Reagents**: Mixture from Step 1.
- **Conditions**: Initially hold at 37 °C for one week in a sealed vial, then raise the temperature to 100 °C for one day.
- **Process**:
  - Transfer the homogeneous solution into a reaction vessel.
  - Degas using three freeze–pump–thaw cycles (achieving ~50 mTorr) and seal under vacuum.
  - Heat as specified to promote condensation and imine bond formation.
- **Key Steps**: Maintain controlled atmosphere during degassing and temperature ramping.

##### Step 3: Purification
- **Process**:
  - Cool the reaction to room temperature.
  - Filter and separate the precipitate.
  - Wash sequentially with water, ethanol, and acetone.
- **Key Steps**: Repeat washing steps to remove unreacted species and residual solvents.

##### Step 4: Drying & Activation
- **Conditions**: Dry in a vacuum oven at 80 °C for 12 hours.
- **Process**:
  - Place the filtered product in the oven under vacuum to ensure activation.
- **Caution**: Monitor temperature to avoid framework collapse.

---

#### COF Preparation [2]: Z-MCOF

##### Step 1: Precursor Preparation
- **Reagents**: Tp (25.22 mg, 0.12 mmol); Z-Cu(Gly)₂ (38.10 mg, 0.18 mmol); additional triethylamine (50 µL) and water (50 µL).
- **Conditions**: Grind in a mortar to achieve a homogeneous mixture.
- **Process**:
  - Combine and grind Tp with Z-Cu(Gly)₂.
  - Add triethylamine and water to form a slurry.
- **Key Steps**: Achieve complete mixing for subsequent polymerization.

##### Step 2: COF Assembly
- **Reagents**: Prepared slurry transferred into a 15 mL glass tube containing 2 mL dioxane and controlled water (10–100 µL).
- **Conditions**: Sonicate for uniform dispersion, degas via freeze–pump–thaw (three cycles) and flame seal under vacuum.
- **Process**:
  - Heat the sealed tube at 90 °C for 72 hours.
- **Key Steps**: Ensure precise degassing and flame sealing to maintain an inert environment.

##### Steps 3 & 4: Purification and Drying/Activation
- **Process**:
  - Filter the product and wash with methanol and acetone.
  - Dry in a vacuum oven at 80 °C for 12 hours.
- **Caution**: Follow washing protocols rigorously to enhance crystallinity and reproducibility.

This detailed workflow, with its explicit reagent quantities, conditions, and stepwise processes, ensures that both E-MCOF and Z-MCOF syntheses are fully reproducible by knowledgeable readers.
## 4. Characterization Methods
### 4.1 PXRD  
**Operational Description:**  
COF powders (e.g., Z-MCOF) are dispersed in water and coated dropwise on a substrate before analysis.  
**Instruments and Models:**  
Bruker D8-Advance diffractometer with a Cu-sealed tube (λ = 1.54178 Å) operating at 40 kV and 40 mA.  
**Characterization Conditions:**  
Ambient environment with the standard setup; although the scan range was not explicitly provided, it adheres to typical ranges for framework periodicity evaluation.  
**Test Parameters:**  
Standard step size and exposure time parameters as per routine PXRD analysis.  
**Key Notes:**  
Provides a pattern that matches simulated structures, confirming defined periodicity.

---

### 4.2 FTIR  
**Operational Description:**  
FTIR analysis is used to monitor the condensation reaction by confirming the disappearance of aldehyde peaks and the appearance of imine bonds in the COFs.  
**Instruments and Models:**  
Specific brands and models are not detailed.  
**Characterization Conditions:**  
Measurements are performed under standard ambient settings without provided specifications on temperature or pressure.  
**Test Parameters:**  
Spectral resolution and scanning step details follow typical FTIR protocols.  
**Key Notes:**  
Crucial for verifying successful imine bond formation.

---

### 4.3 Solid-State NMR  
**Operational Description:**  
Prior to analysis, COF samples are pre-treated to dissociate and remove paramagnetic Cu²⁺ ions, enabling clear observation of the framework’s imine environment.  
**Instruments and Models:**  
Specific instrument details, including magnetic field strength, are not provided.  
**Characterization Conditions:**  
Executed under conditions optimized for solid-state measurements.  
**Test Parameters:**  
Standard acquisition settings assumed for solid-state NMR experiments.  
**Key Notes:**  
Validates framework assembly by confirming bond formation.

---

### 4.4 SEM, TEM, and AFM  
**Operational Description:**  
Morphological characterization via SEM, TEM, and AFM is performed to analyze surface texture and nanoscale structure.  
**Instruments and Models:**  
Instrument specifics such as voltage and magnification settings are not detailed.  
**Characterization Conditions:**  
Imaging under ambient and controlled conditions as per standard practice.  
**Test Parameters:**  
Follow routine imaging protocols.  
**Key Notes:**  
Combined analyses reveal plate-like and membrane-like morphologies.

---

### 4.5 BET Surface Area Analysis  
**Operational Description:**  
Gas adsorption techniques measure microporous characteristics of COFs.  
**Key Notes:**  
Test parameters and pre-treatment details were not elaborated.

---

### 4.6 XPS  
**Operational Description:**  
XPS is conducted on pre-treated samples (removing Cu²⁺) to analyze elemental composition and oxidation states.  
**Instruments and Models:**  
ESCALAB 250 spectrometer under ultra-high vacuum conditions.  
**Test Parameters:**  
Binding energy shifts of 0.3–0.6 eV for N, O, and Cu species are observed.  
**Key Notes:**  
Confirms copper oxidation state and elemental distribution.

---

### 4.7 TGA  
**Operational Description:**  
Thermogravimetric analysis is used to assess thermal stability and verify copper content through weight loss profiles.  
**Characterization Conditions:**  
Performed from 40–800 °C under an oxygen atmosphere at 15 mL/min with a heating rate of 10 °C/min.  
**Key Notes:**  
Thermal behavior correlates with a theoretical copper content of 20%.

---

### 4.8 UV-Vis and Raman Spectroscopy  
**Operational Description:**  
UV-Vis spectral analysis (using a UV-3600 UV-Vis-NIR spectrophotometer) assesses electronic transitions within the COFs, while Raman spectroscopy (using a Renishaw inVia-Reflex with a 532 nm laser) confirms structural vibrational modes.  
**Test Parameters:**  
Further details such as exposure time were not provided.  
**Key Notes:**  
Both techniques complement the structural and electronic assessments of the frameworks.

## 5. Evaluation Methods

### 5.1 Activation

#### 5.1.1 Activation Temperature  
Activation temperature is critical for removing residual solvents and consolidating the COF’s crystalline framework. For both E-MCOF and Z-MCOF, the final activation step is performed by placing the product in a vacuum oven at 80 °C for 12 hours. This thermal treatment aids in expelling high-boiling solvent residues and supports the formation of well-defined porosity. In contrast, other COF systems mentioned in the article, such as Cu–HHTP and Cu–HITP, undergo a similar vacuum drying process but at 50 °C.

#### 5.1.2 Activation Pressure  
The application of vacuum plays a crucial role in the activation process. Reaction vessels undergo degassing using the freeze–pump–thaw technique until the internal pressure reaches approximately 50 mTorr. This controlled low-pressure environment, achieved over multiple cycles, ensures the efficient removal of guest molecules and prevents oxygen or moisture interference, thereby maintaining the framework integrity.

#### 5.1.3 Activation Solvent  
Solvent exchange is performed prior to vacuum drying to replace high-boiling or residual synthesis solvents with more volatile ones. For E-MCOF, the post‐synthesis procedure involves washing in water, ethanol, and acetone, while Z-MCOF is subjected to a solvent exchange using methanol followed by acetone. This method not only aids in purging unreacted species but also helps maintain long-range order and enhances the resulting porosity, as later confirmed by improved PXRD and surface area measurements.

#### 5.1.4 Activation Time  
A defined activation duration of 12 hours in the vacuum oven is consistently applied across the reported COF systems. This period is established to ensure complete removal of entrapped solvents, which significantly contributes to enhanced framework stability and optimized catalytic performance. The article emphasizes that such timing, coupled with strategic solvent exchanges and controlled heating, directly correlates with improved electrochemiluminescence efficiency and porous network formation.

### 5.2 Application/Testing

The testing of COF performance was carried out with a focus on catalytic behavior in electrochemiluminescence (ECL) applications as well as gas adsorption properties. The experimental conditions were set to ensure a reproducible assessment of the energy conversion and adsorption characteristics.

#### 5.2.1 Test Temperature
- **Definition:** The temperature at which the COF application tests are performed, significantly influencing adsorption equilibria and reaction kinetics.
- **Experimental Conditions:** Gas adsorption measurements were conducted at 77 K for N₂ isotherms and at 273 K for CO₂ isotherms.
- **Observations:** The CO₂ adsorption tests at 273 K revealed a micropore size of approximately 0.45 nm, aligning with theoretical predictions for AA-stacked frameworks. The lower temperature of 77 K for N₂ adsorption provided insights into physisorption characteristics.

#### 5.2.2 Test Pressure
- **Definition:** The pressure maintained during testing, which is essential for accurately determining adsorption capacities and catalytic performance.
- **Experimental Conditions:** While specific pressure values beyond the implied isotherm measurement (up to 1 bar) were not detailed, the COF experiments were conducted under controlled ambient conditions to secure reproducibility.
- **Observations:** The maintenance of controlled pressures contributed to the consistency of the adsorption isotherms and catalytic output.

#### 5.2.3 Analyte Concentration/Feed Composition
- **Definition:** The concentration of key reagents or coreactants, directly impacting the catalytic and ECL response.
- **Experimental Conditions:** For ECL measurements, a coreactant concentration of 0.1 M K₂S₂O₈ in a 0.1 M pH 7.4 PBS electrolyte was used. COF samples were dispersed at 1.0 mg mL⁻¹ in ultrapure water with prior sonication.
- **Observations:** The use of a fixed coreactant concentration and dispersion protocol was critical in establishing clear correlations between the material’s structural characteristics and its catalytic performance.

#### 5.2.4 Flow Rate/Space-Time Velocity
- **Definition:** The rate at which the reactant is delivered to the testing setup, affecting the contact time between the COFs and the analytes.
- **Experimental Conditions:** The article did not specify a flow rate for breakthrough experiments.
- **Observations:** Emphasis was instead placed on maintaining static conditions in the three-electrode cell setup for ECL measurements, ensuring that the performance metrics were directly attributable to the material properties.

## 6 Results


### 6.1 Characterization Results

#### 6.1.1 Crystal Structure and Phase Purity
- **Description:** Powder X-ray diffraction (PXRD) was employed to assess the crystallinity, phase purity, and stacking models of the COFs. Pawley refinement was used to compare experimental and simulated patterns.
- **Findings:** E-MCOF exhibited a strong, narrow diffraction peak at 8.04°, with additional peaks at 13.90° and 15.07°, corresponding to the (100), (110), and (001) planes, respectively. Z-MCOF showed a broadened peak at 5.61° and another at 9.78°, with a broad feature from 5.43–6.41° and a (001) peak at 14.56°. Pawley refinement yielded low Rₚ and Rwp values (E-MCOF: Rₚ = 5.11%, Rwp = 6.54%; Z-MCOF: Rₚ = 4.30%, Rwp = 6.18%), confirming excellent agreement with simulated honeycomb (hcb) topologies.
- **Observations:** The distinct peak positions and sharpness confirm high crystallinity and phase purity, with stacking models consistent with the intended cis (E-MCOF) and trans (Z-MCOF) coordination environments.

#### 6.1.2 Chemical Bonding and Coordination Environment
- **Description:** FTIR, Raman spectroscopy, and solid-state NMR were used to verify framework formation and differentiate coordination isomers.
- **Findings:** FTIR spectra showed disappearance of amino (3262 cm⁻¹) and formyl (1641 cm⁻¹) bands, and broadening of the imine region (~1610 cm⁻¹), indicating successful condensation. The antisymmetric COO⁻ vibration shifted from 1627 to 1590 cm⁻¹ in E-MCOF. Raman spectra revealed cis-specific modes at 161, 208, and 279 cm⁻¹ for E-MCOF, and trans-specific modes at 196, 289, and 324 cm⁻¹ for Z-MCOF.
- **Observations:** These spectral changes confirm the formation of imine-linked frameworks and the distinct cis/trans coordination environments.

#### 6.1.3 Elemental Composition and Metal State
- **Description:** X-ray photoelectron spectroscopy (XPS) and energy dispersive spectrometry (EDS) mapping were used to determine elemental composition and copper oxidation state.
- **Findings:** For Z-MCOF: C 74.25%, N 5.07%, O 18.74%, Cu 1.95%. For E-MCOF: C 68.68%, N 5.61%, O 23.15%, Cu 2.56%. XPS confirmed copper exclusively in the divalent state (Cu²⁺) in both COFs. EDS mapping showed uniform distribution of all elements.
- **Observations:** The elemental ratios and copper state are consistent with the proposed structures and confirm successful metal incorporation.

#### 6.1.4 Surface Area and Porosity
- **Description:** Gas adsorption measurements (N₂ at 77 K, CO₂ at 273 K) were performed to evaluate porosity and pore size distribution.
- **Findings:** E-MCOF showed negligible N₂-accessible porosity, while Z-MCOF exhibited a dominant pore size of 1.25 nm. CO₂ adsorption revealed a micropore size of 0.45 nm for E-MCOF and a broad distribution for Z-MCOF.
- **Observations:** E-MCOF’s uniform microporosity matches the AA-stacked model, while Z-MCOF’s broader distribution reflects its twisted, few-layered stacking.

#### 6.1.5 Morphology and Microstructure
- **Description:** Scanning electron microscopy (SEM), transmission electron microscopy (TEM), and atomic force microscopy (AFM) were used to analyze particle shape and aggregation.
- **Findings:** E-MCOF forms plate-like structures (500 nm–1 μm), with thin, less densely stacked plates. Z-MCOF displays smooth, membrane-like surfaces in water and blocky stacks in dioxane; AFM shows nanosheets with diameters of 50–200 nm and thicknesses down to 1.4 nm.
- **Observations:** E-MCOF aggregates into thicker plates, while Z-MCOF forms highly dispersible, thin nanosheets, consistent with their respective stacking models.

#### 6.1.6 Thermal Stability
- **Description:** Thermogravimetric analysis (TGA) assessed framework stability and metal content.
- **Findings:** Both COFs exhibit thermal stability consistent with theoretical Cu content (~20%), with decomposition onset typical for COFs above 300 °C.
- **Observations:** The frameworks are thermally robust, suitable for practical applications.

#### 6.1.7 Additional Functional Characterization
- **Description:** Electrochemiluminescence (ECL) and catalytic activity were evaluated to link structure to function.
- **Findings:** Z-MCOF shows approximately double the ECL intensity of E-MCOF, attributed to better exposure of Cu nodes and a higher d-band center, enhancing catalytic reduction of K₂S₂O₈.
- **Observations:** The coordination environment directly influences catalytic and ECL performance, validating the design strategy.



### 6.2 Application/Performance

#### 6.2.1 Electrochemiluminescence (ECL) Performance

- **Description:** Electrochemiluminescence (ECL) intensity and efficiency were used to evaluate the catalytic activity of the COFs, specifically their ability to catalyze the reduction of K₂S₂O₈ in a cathodic ECL system. The relative ECL efficiency (Φ_ECL) was calculated as the ratio of integrated ECL intensity to the total anodic charge:  
  \[
  \Phi_{\text{ECL}} = \frac{\int I\,dt}{Q_a}
  \]
  where \( I \) is the ECL intensity and \( Q_a \) is the anodic charge.

- **Experimental Data:**  
  - Z-MCOF exhibited approximately twice the cathodic ECL intensity of E-MCOF under identical conditions (0.1 M PBS, 0.1 M KCl, 0.1 M K₂S₂O₈, pH 7.4; potential range 0.0 V to –1.7 V, scan rate 0.1 V s⁻¹, PMT voltage 700 V).
  - E-MCOF showed lower ECL intensity, attributed to less exposed copper centers.

- **Observations and Trends:**  
  The enhanced ECL performance of Z-MCOF is ascribed to its trans coordination environment, which positions the copper d-band center closer to the Fermi level, facilitating more efficient adsorption and catalytic activation of K₂S₂O₈. The more accessible Cu sites in Z-MCOF promote higher electron transfer rates, resulting in superior ECL efficiency compared to the cis-coordinated E-MCOF.

#### 6.2.2 Gas Adsorption Properties

- **Description:** Gas adsorption capacity was assessed using N₂ isotherms at 77 K and CO₂ isotherms at 273 K. Pore size distribution was determined by NLDFT fitting, providing insight into the framework’s microporosity and its suitability for gas storage or separation.

- **Experimental Data:**  
  - E-MCOF displayed a CO₂ adsorption pore size of approximately 0.45 nm, consistent with theoretical predictions for AA-stacked structures.
  - Z-MCOF exhibited a broader pore size distribution, reflecting its more disordered, twisted stacking.

- **Observations and Trends:**  
  The measured pore size for E-MCOF aligns with theoretical expectations, indicating successful framework formation and activation. Z-MCOF’s broader distribution suggests increased structural heterogeneity, which may enhance accessibility for guest molecules.

#### 6.2.3 Stability and Dispersibility

- **Description:** Stability was evaluated by monitoring structural integrity and dispersibility after solvent exchange and vacuum drying, as well as during electrochemical cycling.

- **Experimental Data:**  
  - Both E-MCOF and Z-MCOF retained their structural features after activation.
  - Z-MCOF demonstrated excellent dispersibility in water, maintaining a smooth, membrane-like morphology with low surface roughness (~1.87 nm), while E-MCOF showed higher aggregation and roughness (~27.2 nm).

- **Observations and Trends:**  
  The superior dispersibility and stability of Z-MCOF are attributed to interlayer repulsion and its twisted, trans-coordinated structure, which also supports sustained performance during ECL testing. E-MCOF, with greater aggregation, exhibited lower stability and less accessible active sites.
