Repository: pic-ai-robotic-chemistry/literature-to-protocols

## Overview

Experimental procedures in scientific papers are usually scattered across free-form text, which makes them difficult to reproduce, compare, and automate.  
The goals of this project are:

* Extract experiment-related entities, conditions, operations, and relations from papers
* Build paper-level knowledge graphs
* Generate structured protocols through templated prompting and graph-based retrieval
* Evaluate the generated results in terms of factuality, text quality, and questionnaire-based practical usability

File: evaluation_code/cross-domain/cof/protocols/Paper_7.md
# Chiral BINOL-Based Covalent Organic Frameworks for Enantioselective Sensing

## 1. Materials

### 1.1 Reagents

#### 1.1.1 Monomers (Linkers and Nodes)
- **(R)-BINOL-DA**: C20H18O4, [enantiopure], [no supplier/catalog provided], Used as the dialdehyde linker to introduce chirality in both CCOF 7 and CCOF 8.
- **TPE-TAM**: [tetratopic amine, no precise formula provided], [not specified purity], [no supplier/catalog provided], Used as the amine node for CCOF 7 to impart fluorescence and facilitate nanosheet exfoliation.
- **iPr-TAM**: [tetratopic amine with bulky isopropyl groups, no precise formula provided], [not specified purity], [no supplier/catalog provided], Used as the amine node for CCOF 8 to enhance chemical stability and resistance to hydrolysis.

#### 1.1.2 Catalysts/Initiators
- **9 M Acetic Acid**: CH3COOH, [concentration provided: 9 M], [no supplier/catalog provided], Acts as both a catalyst and modulator to promote imine condensation under solvothermal conditions.

#### 1.1.3 Solvents
- **Ethanol**: C2H5OH, [purity not specified], [no supplier/catalog provided], Used as a primary reaction solvent (utilized at 1.5 mL for both CCOF 7 and CCOF 8 syntheses).
- **Mesitylene**: C9H12, [purity not specified], [no supplier/catalog provided], Employed as a co-solvent with volumes of 0.5 mL for CCOF 7 and 0.3 mL for CCOF 8 to optimize solubility conditions.

#### 1.1.4 Atmosphere Gases
- **Nitrogen**: N2, [purity typically ≥99.999% when used for inert conditions], [no supplier/catalog provided], Used to maintain an inert atmosphere during the flash freezing step at 77 K and subsequent sealed reaction in a Schlenk tube.

#### 1.1.5 Other Reagents
- **Ethyl Acetate**: C4H8O2, [purity not specified], [no supplier/catalog provided], Utilized for extracting the organic phase after reaction completion.
- **Anhydrous Na₂SO₄**: Na₂SO₄, [no purity or supplier details provided], [no supplier/catalog provided], Employed to dry the organic phase prior to further processing.
- **THF**: C4H8O, [purity not specified], [no supplier/catalog provided], Used for washing residual samples following immersion tests.
- **Methanol**: CH3OH, [purity not specified], [no supplier/catalog provided], Applied in solvent-assisted liquid sonication (50 mL at 40 kHz for 4 hours) to exfoliate CCOF 7 into nanosheets.

### 1.2 Specific Experimental Equipment

#### Synthesis Equipment
- Schlenk tube (10 mL capacity, equipped with a Teflon valve for sealing, used for solvothermal synthesis)  
- Custom-made sonication equipment (40 kHz, for solvent-assisted liquid exfoliation)

#### Characterization Equipment
- Powder X-ray diffractometer (Bruker D8 Advance)  
- Fourier-transform infrared spectrometer (Spectrum 100, Perkin Elmer, Inc.)  
- Transmission electron microscope (TEM; utilized for nanosheet morphology assessment)  
- Scanning electron microscope (SEM; applied to image specimen morphology)  
- BET surface area analyzer (ASAP 2020, Micromeritics Instrument Corp, USA)  
- Thermogravimetric analyzer (TA Instruments Q500, used to assess thermal stability)  
- UV-Vis spectrophotometer (Lambda 35 for solution measurements, Lambda 750S for solid-state analysis)  
- Raman spectrometer (model unspecified, for vibrational spectroscopy)  
- Elemental analyzer (generic model, for confirming composition)  
- Solid-state NMR spectrometer (generic unit, for structural elucidation)

#### Activation Equipment
- Vacuum chamber (operated at 20 mTorr and 100 °C for 12 hours to remove residual solvents)  
- Vacuum oven (generic, for post-synthesis activation processes)

#### Reaction Equipment
- Magnetic stirrer (generic; used during reagent mixing and reaction setup)  
- Liquid nitrogen bath (employed to flash freeze the reaction mixture at 77 K prior to solvothermal treatment)

#### Product Analysis Equipment
- Quartz cuvette (for holding samples during fluorescence measurements)  
- Optical and fluorescence microscope (Olympus BX6, for imaging and evaluating sensing performance)

#### Other Specific Equipment
- Analytical balance (generic; for accurate reagent weighing)  
- Centrifuge (generic; for sample separation and purification)  

This structured equipment listing aligns with the experimental procedures for the synthesis, characterization, activation, and analysis of the COF materials presented in this study. Each item is integrated to support the overall workflow, ensuring technical precision and reproducibility.

### 1.3 Common Laboratory Equipment

In this experimental framework, a broad range of standard laboratory equipment is employed to support various stages of COF synthesis, characterization, and application. The equipment is categorized based on its function in drying processes, controlled thermal treatments, and routine lab procedures.

#### Drying Equipment
Drying devices are critical for ensuring that reagents and synthesized COF products achieve the appropriate moisture content before further processing or analysis. Commonly used equipment includes:
- Vacuum ovens: Operated at controlled temperatures (e.g., 100 °C) with precise vacuum conditions (approximately 20 mTorr for 12 hours) to efficiently remove solvent residues.
- Freeze dryers: Such as the Labconco FreeZone, which employs sublimation techniques to remove moisture under low-pressure conditions.

#### Calcination Equipment
Controlled heating and activation of COF precursors demand robust calcination apparatus. The key equipment in this category is:
- Ovens or muffle furnaces: These devices are used for maintaining constant temperatures (e.g., 120 °C for 3 days) during the solvothermal synthesis process. Sealed Schlenk tubes are often used in combination with these ovens to provide an inert atmosphere, ensuring proper activation and condensation without interference from external contaminants.

#### Other Common Equipment
A suite of general laboratory tools is essential for reagent handling, reaction monitoring, and sample preparation:
- Schlenk tubes: Employed for creating inert reaction environments, flash freezing in liquid nitrogen, and subsequent reaction sealing.
- Analytical balances and pipettes: Crucial for precise measurement and addition of reagents, ensuring reproducibility.
- Magnetic stirrers and syringe pumps: Used respectively for thorough mixing of reactants and controlled delivery of solutions during synthesis.
- Sonicators: Assist in dispersing bulk COF powders, facilitating exfoliation into nanosheets.
- Filtration apparatus: Glass filtration setups and Buchner funnels help isolate reaction products from the mixture.
- Temperature monitoring tools and UV/Vis spectrometers: Support the control and evaluation of reaction conditions and properties, such as fluorescence during characterization.

Integrating these instruments in a coordinated workflow not only ensures reproducible synthesis conditions but also supports comprehensive material characterization and application testing in chiral COF-based systems.

## 2. Synthesis Methods

### Extraction of Detailed Preparation and Post-processing Steps

For both COF systems, the reported synthesis follows a reproducible solvothermal approach with a clear sequence of experimental steps:

#### • Monomer Mixing / Solution Preparation
1. (R)-BINOL-DA is combined with the appropriate amine node:
   - For CCOF 7: TPE-TAM is used.
   - For CCOF 8: iPr-TAM is used.
2. The monomers are dissolved in a solvent system consisting of ethanol and mesitylene. Notably, CCOF 7 typically involves 1.5 mL ethanol and 0.5 mL mesitylene, while CCOF 8 is prepared with 1.5 mL ethanol and 0.3 mL mesitylene.
3. The mixture is sonicated for five minutes to ensure thorough mixing.

#### • Polymerization/Condensation
4. Immediately following mixing, 9 M acetic acid is added as a catalyst/modulator.
5. A distinct step involving flash freezing at 77 K using a liquid nitrogen bath is performed. The sealed Schlenk tube is evacuated and maintained under an inert atmosphere, ensuring moisture-free conditions before the condensation reaction proceeds.
6. During the condensation, the disappearance of aldehyde C=O stretches (∼1700 cm⁻¹) and the emergence of imine (CN) bonds at ∼1620–1621 cm⁻¹ are observed by FT-IR.

#### • Crystallization / Reaction
7. The sealed reaction vessel is subsequently heated at 120 °C for 3 days, facilitating crystallization of the COF network.

#### • Washing / Purification
8. Upon completion, the yellow solid formed (indicative of successful imine condensation) is isolated by hot filtration.
9. The material is washed with 1,4-dioxane (or in some steps, with DMF/acetone) to remove unreacted monomers and byproducts.

#### • Drying and Additional Post-treatments
10. The purified solid is dried in a vacuum chamber, typically at 100 °C under 20 mTorr for 12 hours. This activation step enhances porosity and is crucial for applications.
11. It is noted that while CCOF 7 undergoes successful exfoliation into ultrathin nanosheets (benefiting enantioselective fluorescence sensing), CCOF 8, due to its bulky isopropyl substituents, exhibits improved chemical resistance but resists exfoliation.

This systematic approach, balancing precise solvent ratios, reaction conditions, and post-treatments, ensures reproducibility and allows direct comparison of the two structurally and functionally distinct COFs for enantioselective sensing applications.

## 3. Synthesis Procedures

### 3.1 Reagent Preparation

The following sections detail the precise reagent preparation steps for each synthesized COF, ensuring that every aspect—from weighing solid reagents to transferring liquids and mixing the components—is documented for full reproducibility.

#### 3.1.1 Weighing

Each COF synthesis is initiated by accurately weighing the solid reagents. This step records the chemical identity and exact mass to guarantee exact stoichiometry.

##### 3.1.1.1 CCOF 7
- **(R)-BINOL-DA**: Weighed 46.7 mg using an analytical balance.
- **TPE-TAM**: Weighed 19.6 mg.

##### 3.1.1.2 CCOF 8
- **iPr-TAM**: Weighed 40.4 mg using an analytical balance.

These entries incorporate the specific masses necessary for each reaction, ensuring that the formulation reflects the desired monomeric inputs. Although details regarding the balance precision are not elaborated further, the use of an analytical balance is standard in these protocols.

#### 3.1.2 Liquid Transfer

Liquid reagents are transferred with care to maintain the rigorous stoichiometry required for COF synthesis. Both ethanol and mesitylene serve as key solvents in the reaction system.

##### 3.1.2.1 CCOF 7
- **Ethanol**: Poured 1.5 mL using a syringe to ensure accurate volume delivery.
- **Mesitylene**: Poured 0.5 mL using a syringe for controlled addition into the reaction vessel.

##### 3.1.2.2 CCOF 8
- **Ethanol**: Poured 1.5 mL using a syringe.
- **Mesitylene**: Poured 0.3 mL using a syringe.

These steps emphasize careful volumetric measurements, with syringes ensuring precise liquid handling.

#### 3.1.3 Mixing

After combining the solid and liquid reagents, thorough mixing is essential to achieve a homogeneous precursor solution. Although the mixing conditions such as stirring speed and duration were generally brief, the reproducibility of the final reaction mixture is ensured through standardized sonication.

##### 3.1.3.1 CCOF 7
- **Precursor solution**: Sonicated for 5 minutes to achieve uniform dispersion.
- **Reaction mixture**: Stirred at 50 °C for 5 minutes.

##### 3.1.3.2 CCOF 8
- **Precursor solution**: Sonicated for 5 minutes for consistent mixing.
- **Reaction mixture**: Stirred for 5 minutes at 50 °C.

This precise regimen of sonication and stirring provides the necessary conditions for effective precursor interaction, laying the groundwork for the subsequent solvothermal synthesis step of the COFs.

### 3.2 Detailed synthesis process

#### COF Preparation [1]: CCOF 7

**Step 1: Precursor Preparation**  
- **Reagents**: (R)-BINOL-DA (46.7 mg, 0.1 mmol) and TPE-TAM (19.6 mg, 0.05 mmol) are used with ethanol (1.5 mL) and mesitylene (0.5 mL) as the solvent system.  
- **Conditions**: The mixture is sonicated for 5 minutes to ensure complete dissolution.  
- **Process**:  
  - Dissolve the primary precursors in the solvent mixture with thorough sonication, ensuring a homogeneous solution.  
  - Add 9 M acetic acid as a modulator.  
  - Transfer the mixture into a Schlenk tube and flash-freeze at 77 K using a liquid nitrogen bath, then evacuate and seal the tube to maintain inert conditions.  
- **Key Steps**: Rapid flash freezing and controlled addition of acetic acid are essential for reproducibility.

**Step 2: COF Assembly (Polymerization/Condensation)**  
- **Conditions**: The sealed reaction vessel is heated at 120 °C for 3 days.  
- **Process**:  
  - After flash freezing, allow the reaction mixture to warm to room temperature and then heat steadily.  
  - Monitor the progress via FT-IR spectroscopy, noting the disappearance of the aldehyde C=O stretch (∼1700 cm⁻¹) and the emergence of the imine (CN) vibration near 1621 cm⁻¹.  
- **Key Steps**: Maintaining precise temperature and timing ensures robust imine bond formation.

**Step 3: Purification, Drying & Activation**  
- **Process**:  
  - Upon reaction completion, cool the vessel to room temperature.  
  - Isolate the yellow solid via hot filtration, washing repeatedly with 1,4-dioxane.  
  - For nanosheet formation, suspend 5 mg of CCOF 7 bulk powder in 50 mL methanol, sonicate at 40 kHz for 4 hours, then centrifuge at 7000 rpm for 10 minutes and further at 10000 rpm for 10 minutes to remove non-exfoliated material.  
- **Drying & Activation**: Transfer the washed product to a vacuum chamber and evacuate at 20 mTorr at 100 °C for 12 hours.

#### COF Preparation [2]: CCOF 8

**Step 1: Precursor Preparation & Assembly**  
- **Reagents**: (R)-BINOL-DA (46.7 mg, 0.1 mmol) and iPr-TAM (40.4 mg, 0.067 mmol) with a solvent system comprising ethanol (1.5 mL) and mesitylene (0.3 mL).  
- **Process**: Employ the same sonication, acetic acid addition, and flash-freezing steps as for CCOF 7 to ensure compatibility and reproducibility.

**Step 2: COF Assembly and Post-Processing**  
- **Conditions & Process**: The sealed mixture undergoes solvothermal treatment at 120 °C for 3 days. Purification via hot filtration and washing with 1,4-dioxane, followed by activation using vacuum drying (20 mTorr at 100 °C for 12 hours), is performed. Note that the bulky isopropyl groups in iPr-TAM impart enhanced chemical stability though they inhibit effective exfoliation.

Both protocols emphasize critical operational details—such as reagent quantities, precise pH regulation using 9 M acetic acid, and strict timing—ensuring that the entire workflow is reproducible for researchers seeking to replicate these chiral COF syntheses.
## 4. Characterization Methods
### 4.1 PXRD  
**Operational Description:** PXRD was employed to confirm the crystallinity and phase purity of the synthesized COF materials. Following sample activation at 120 °C under vacuum (<10⁻³ torr) for 12 hours, the COF powder was mounted for analysis.  
**Instruments and Models:** No specific manufacturer or model was reported for the X-ray diffractometer.  
**Characterization Conditions:** Although the exact scan range and step size were not specified, the measurement was conducted under conditions appropriate for resolving crystalline features.  
**Test Parameters:** Critical parameters such as radiation source, scan range, and step size were not detailed.  
**Key Notes:** This technique verified high crystallinity in CCOF 7 and served as a primary indicator of phase purity.

### 4.2 FTIR  
**Operational Description:** FTIR analysis was conducted to verify imine condensation by monitoring the disappearance of the aldehyde (C=O) stretch around 1700 cm⁻¹ and the appearance of CN bonds near 1621 cm⁻¹. The COF materials, synthesized as yellow crystals, were prepared as KBr pellets before measurement.  
**Instruments and Models:** Measurements were performed using a Spectrum 100 from Perkin Elmer, Inc.  
**Characterization Conditions:** Spectra were recorded across the 500–4000 cm⁻¹ region with resolution settings not explicitly mentioned.  
**Test Parameters:** The spectral range ensured detection of key functional group transitions.  
**Key Notes:** This method provided direct evidence of successful imine bond formation.

### 4.3 TEM  
**Operational Description:** TEM was used to distinguish between the bulk COF morphology and the solvent-assisted exfoliated nanosheets. Samples were dispersed in solvent, deposited on freshly cleaved mica, and air-dried at room temperature prior to imaging.  
**Instruments and Models:** A JEM-2100 from JEOL was utilized.  
**Characterization Conditions:** Details such as electron beam voltage and magnification were not specified.  
**Test Parameters:** Standard TEM conditions were applied to obtain high-resolution images of the nanostructures.  
**Key Notes:** This technique clearly revealed the sphere‐like morphology and ultrathin nanosheet structures.

### 4.4 SEM  
**Operational Description:** SEM imaging provided detailed surface morphology of both bulk and nanosheet forms of the COFs.  
**Instruments and Models:** Instruments such as Nova NanoSEM 450 from FEI or Phenom Pro from Thermo Fisher Scientific were used.  
**Characterization Conditions:** Specific operational parameters (voltage, working distance) were not detailed.  
**Test Parameters:** Imaging conditions were set to capture the structural features without degradation of the COF material.  
**Key Notes:** This method complemented TEM findings by providing surface topography.

### 4.5 AFM  
**Operational Description:** AFM measured the thickness of exfoliated nanosheets. A drop (5 × 10⁻⁷ mg/mL) of the nanosheet solution was deposited onto mica and dried at room temperature.  
**Instruments and Models:** Measurements were carried out on a Dimension Icon FastScan Bio from Bruker.  
**Characterization Conditions:** No further instrument settings were specified.  
**Test Parameters:** The method resolved nanosheet thickness at approximately 3.5–4.0 nm, equating to 5–6 layers.  
**Key Notes:** AFM provided quantitative surface topology critical for correlating structure with performance.

### 4.6 BET Surface Area Analysis  
**Operational Description:** BET analysis was performed to investigate the porous properties of the COFs.  
**Instruments and Models:** While specific instrument details were not provided, the samples were activated (120 °C, vacuum <10⁻³ torr, 12 hours) prior to measurement.  
**Characterization Conditions:** Operational parameters like gas flow rate were not stated, though values of 281 and 346 m²·g⁻¹ were reported for CCOF 7 and CCOF 8, respectively.  
**Test Parameters:** Measurement conditions ensured accurate assessment of surface area and pore volume.  
**Key Notes:** BET provided essential metrics for evaluating COF porosity, with distinct differences observed between CCOF 7 and CCOF 8.

### 4.7 TGA  
**Operational Description:** TGA was utilized to assess the thermal stability of the COFs under a nitrogen atmosphere.  
**Instruments and Models:** The analysis was performed on a Q5000IR from TA Instruments, USA.  
**Characterization Conditions:** A heating rate of 10 °C/min was employed with the sample heated up to near 380 °C.  
**Test Parameters:** Although procedures such as sample placement and baseline recording were not detailed, the method reliably indicated thermal stability.  
**Key Notes:** TGA confirmed that the COFs maintained structural integrity up to the specified temperature range.

## 5. Evaluation Methods

### 5.1 Activation

The activation process for the COF materials is carried out through a two-step approach involving solvent exchange and subsequent thermal vacuum treatment, both critical for removing residual solvents and guest molecules from within the porous framework.

#### 5.1.1 Solvent Exchange with 1,4-Dioxane

Following hot filtration, the as‐formed COF solid is thoroughly washed with 1,4‑dioxane. This step is designed to replace high‑boiling‑point solvents and facilitate the removal of impurities that might otherwise compromise pore accessibility. Although specific parameters such as soaking time or refresh cycles are not detailed, this washing stage is essential for minimizing trapped solvents before proceeding to the vacuum drying step. The solvent exchange helps in enhancing the overall crystallinity of the material, contributing indirectly to improved porosity.

#### 5.1.2 Thermal and Vacuum Activation

Post solvent exchange, the COF is subjected to thermal activation combined with vacuum drying. In this step, the washed COF material is transferred into a vacuum chamber where it undergoes heating at 100 °C for 12 hours under an evacuation pressure of 20 mTorr. The activation temperature is critical, as it aids in the complete removal of residual guest molecules and solvents, while enhancing the inherent porosity of the framework. For samples prepared ahead of nitrogen adsorption measurements, an alternative condition is employed where the material is heated at 120 °C under a similar vacuum environment (below 10⁻³ torr) for 12 hours. This process ensures that the COF’s pores are fully accessible, which is vital for applications such as gas storage, separation, and enantioselective sensing.

The combined effect of the solvent exchange with 1,4‑dioxane and the subsequent thermal vacuum drying guarantees that the COF frameworks remain clean and highly porous. This dual activation process thus not only prevents potential framework collapse by carefully balancing the removal of residual solvents but also preserves the material's structural integrity, which is paramount for its performance in enantioselective fluorescence sensing and other practical applications.

### 5.2 Application/Testing

#### 5.2.1 Test Temperature  
- **Definition:** The test temperature refers to the ambient conditions maintained during the sensing experiments, which influence both the kinetics of vapor adsorption and the stability of the COF’s fluorescence.  
- **Experimental Conditions:** Although no specific temperature value is provided, all vapor sensing and titration experiments were conducted under ambient laboratory conditions. This setup ensures reproducibility and relevance for practical applications.  
- **Observations:** The ambient environment is implicit in the reported fluorescence measurements, where CCOF 7 exhibits a distinct emission maximum at 380 nm.

#### 5.2.2 Analyte Concentration/Feed Composition  
- **Definition:** This parameter specifies the concentration of both the COF dispersions and the chiral analytes employed during the sensing studies, which directly affects the degree of fluorescence quenching and selectivity.  
- **Experimental Conditions:** CCOF 7 nanosheets (7-NS) were dispersed in acetonitrile at a concentration of 10 μM. Titration experiments were performed by incrementally adding chiral terpene vapors—including α‑pinene, limonene, fenchone, carvone, and terpinen‑4‑ol—prepared at a concentration of 1.0 × 10⁻³ mol/L.  
- **Observations:** This feed composition allowed for sensitive detection; notably, the (–)-α‑pinene enantiomer produced a faster quenching response than the (+)-enantiomer, correlating with binding energies of –21.92 kcal/mol and –18.63 kcal/mol, respectively.

#### 5.2.3 Operational Parameters in Vapor Sensing  
- **Definition:** Operational parameters, such as sample integration and exposure conditions, dictate the interaction between the COF material and analytes during sensing trials.  
- **Experimental Conditions:** CCOF 7 nanosheets were further integrated into PVDF membranes via electrospinning, which enhanced the material’s mechanical stability and active site accessibility. While specific flow rate details are not provided, the electrospinning process ensures a uniform distribution of nanosheets for consistent vapor interaction.  
- **Observations:** The formation of a free-standing membrane facilitates rapid and reproducible fluorescence quenching upon exposure to chiral vapors, verifying the enhanced enantioselective performance attributable to the ultrathin nanosheet architecture.



## 6 Results


### 6.1 Characterization Results

#### 6.1.1 Crystal Structure and Phase Purity
Powder X-ray diffraction (PXRD) was employed to assess the crystallinity and phase purity of both CCOF 7 and CCOF 8. For CCOF 7, the PXRD pattern displayed a prominent peak at 2θ = 4.5°, corresponding to the (110) reflection, with additional peaks at 5.9°, 7.6°, 7.9°, 8.8°, 11.6°, 21.6°, and 23.3°, assigned to the (001), (020), (111), (220), (002), (550), and (043) planes, respectively. Pawley refinement yielded unit cell parameters (a = 40.2 Å, b = 24.4 Å, c = 15.3 Å, β = 104.5°) in the monoclinic C2 space group, with excellent agreement factors (Rwp = 1.92%, Rp = 1.03%). CCOF 8 exhibited its most intense peak at 4.1° (2θ) for the (110) plane, with further peaks at 7.0°, 8.1°, 10.8°, 12.9°, 14.1°, and 16.2°, corresponding to a staggered stacking (ABC) model in the trigonal R3 space group. The experimental patterns for both COFs matched well with simulated models, confirming high crystallinity and phase purity.

#### 6.1.2 Chemical Structure Verification (FT-IR)
Fourier-transform infrared (FT-IR) spectroscopy confirmed the successful formation of imine-linked frameworks. In both COFs, the characteristic aldehyde C=O stretching bands (~1700 cm⁻¹) nearly disappeared, while strong C=N stretching vibrations emerged at ~1621 cm⁻¹ for CCOF 7 and ~1620 cm⁻¹ for CCOF 8. These spectral changes indicate complete consumption of aldehyde groups and formation of imine bonds.

#### 6.1.3 Surface Area and Porosity
Nitrogen adsorption–desorption measurements at 77 K were used to determine surface area and porosity. CCOF 8 exhibited a BET surface area of 346 m²/g, a total pore volume of 0.53 cm³/g (P/P₀ = 0.99), and average pore widths of 0.80 and 1.0 nm (NLDFT). CCOF 7 showed a BET surface area of 281 m²/g, a pore volume of 0.37 cm³/g, and average pore widths of 0.81 and 1.1 nm. These results demonstrate that minor modifications in the amine monomer can significantly influence porosity.

#### 6.1.4 Morphology and Exfoliation
Scanning electron microscopy (SEM) and transmission electron microscopy (TEM) revealed that CCOF 7 possesses a sphere-like bulk morphology. Upon solvent-assisted liquid sonication, TEM images showed transformation into ultrathin, sheet-like nanosheets (7-NS). Atomic force microscopy (AFM) measurements determined the nanosheet thickness to be 3.5–4.0 nm, corresponding to approximately 5–6 COF layers. In contrast, CCOF 8 could not be exfoliated into nanosheets, likely due to the steric hindrance from bulky isopropyl groups.

#### 6.1.5 Thermal and Chemical Stability
Thermogravimetric analysis (TGA) under N₂ (10 °C/min) indicated that both COFs are thermally stable up to 380 °C, with no significant weight loss observed below this temperature. CCOF 8 demonstrated superior chemical resistance, retaining its PXRD pattern and BET surface area after exposure to harsh conditions (0.1 M HCl, 20 M NaOH, boiling water), attributed to the kinetic protection offered by isopropyl substituents.

#### 6.1.6 Chiral and Optical Properties
Circular dichroism (CD) spectroscopy confirmed the chiral nature of CCOF 7, with frameworks derived from R- and S-BINOL monomers displaying mirror-image CD spectra. Molecular simulations and fluorescence studies further supported the chiral environment, with binding energies for (–)- and (+)-α-pinene calculated as –21.92 kcal/mol and –18.63 kcal/mol, respectively. Fluorescence quenching experiments demonstrated enantioselective sensing, with a higher quenching rate for the (–)-enantiomer, underscoring the functional significance of the chiral framework.



### 6.2 Application/Performance

#### 6.2.1 Enantioselective Fluorescence Sensing

- **Description:**  
  Enantioselective fluorescence sensing evaluates the ability of the COF to distinguish between enantiomers of chiral analytes via differential fluorescence quenching. The performance is quantified using the Stern–Völmer constant (Ksv), quenching ratio (QR), and enantioselective fluorescence decrease ratio (EF). The Stern–Völmer equation is applied:  
  \[
  \frac{I_0}{I} = 1 + K_{sv}[Q]
  \]  
  where \(I_0\) and \(I\) are the fluorescence intensities before and after analyte addition, and \([Q]\) is the analyte concentration. EF is defined as:  
  \[
  EF = \frac{(I_0/I^R - 1)}{(I_0/I^S - 1)}
  \]  
  where \(I^R\) and \(I^S\) are the intensities after exposure to the R- and S-enantiomers, respectively.

- **Experimental Data:**  
  - CCOF 7 nanosheets (7-NS) exhibited an emission maximum at 380 nm.  
  - For α-pinene in solution:  
    - Ksv for (–)-enantiomer: 1348 M⁻¹  
    - Ksv for (+)-enantiomer: 395 M⁻¹  
    - Quenching ratio (QR): 3.41  
  - In membrane format (7@PVDF), after 480 s exposure to α-pinene vapor:  
    - Fluorescence decrease: 45% for (–)-enantiomer, 8% for (+)-enantiomer  
    - EF for α-pinene: 9.5  
    - EF values for other chiral vapors (limonene, fenchone, terpinen-4-ol, carvone): 1.7–9.5

- **Observations and Trends:**  
  The 7-NS and 7@PVDF systems demonstrated pronounced enantioselectivity, with much higher quenching efficiency and faster response for the (–)-enantiomer of α-pinene. Control experiments with bulk CCOF 7 and BINOL-DA monomer showed negligible enantioselectivity, underscoring the critical role of nanosheet morphology and the chiral microenvironment provided by interlayer BINOL moieties.

#### 6.2.2 Morphology-Dependent Sensing Enhancement

- **Description:**  
  The accessible active sites and microenvironment within the COF structure, particularly after exfoliation into nanosheets, are directly linked to sensing performance. Exfoliation increases the external surface area and exposes more binding sites for analyte interaction.

- **Experimental Data:**  
  - AFM-measured nanosheet thickness: 3.5–4.0 nm (5–6 layers)  
  - Only CCOF 7 could be exfoliated into nanosheets; CCOF 8 remained bulk due to steric hindrance from isopropyl groups.

- **Observations and Trends:**  
  The enhanced enantioselective sensing of 7-NS and 7@PVDF is attributed to increased surface area and the rigid, chiral channels formed by BINOL units. CCOF 8’s inability to exfoliate limited its application in this context.

#### 6.2.3 Stability and Recyclability

- **Description:**  
  Stability and recyclability assess the retention of sensing performance after repeated use and under regeneration conditions.

- **Experimental Data:**  
  - 7@PVDF membrane retained high EF values for α-pinene over three cycles (9.5, 9.4, 9.2).  
  - Membrane structure and quantum yield showed minimal change after regeneration (heating at 100 °C in vacuum for 1 h).

- **Observations and Trends:**  
  The COF-based membrane demonstrated robust stability and could be reused for multiple sensing cycles without significant loss of enantioselectivity or fluorescence intensity.

#### 6.2.4 Chemical Resistance

- **Description:**  
  Chemical resistance evaluates the COF’s structural and functional integrity under harsh chemical conditions.

- **Experimental Data:**  
  - CCOF 8 exhibited superior resistance to alkaline and boiling water conditions, attributed to the protective isopropyl groups on the iPr-TAM node.

- **Observations and Trends:**  
  While CCOF 8’s chemical stability is enhanced, its application in enantioselective sensing is limited by its inability to form nanosheets.

---
