Repository: pic-ai-robotic-chemistry/literature-to-protocols

## Overview

Experimental procedures in scientific papers are usually scattered across free-form text, which makes them difficult to reproduce, compare, and automate.  
The goals of this project are:

* Extract experiment-related entities, conditions, operations, and relations from papers
* Build paper-level knowledge graphs
* Generate structured protocols through templated prompting and graph-based retrieval
* Evaluate the generated results in terms of factuality, text quality, and questionnaire-based practical usability

File: evaluation_code/cross-domain/cof/protocols/Paper_8.md
# Porous Crystalline Olefin-Linked Covalent Organic Frameworks

## 1. Materials

### 1.1 Reagents

#### 1.1.1 Monomers (Linkers and Nodes)
- **2,4,6‑Trimethyl‑1,3,5‑triazine (TMT)**: C6H9N3, [Purity not specified], [Supplier not specified], Used as an organic node in forming the COF backbone via Aldol condensation.
- **4,4′‑Biphenyldicarbaldehyde (BPDA)**: C14H10O2, [Purity not specified], [Supplier not specified], Used as an organic linker participating in olefin formation.

#### 1.1.2 Catalysts/Initiators
- **Trifluoroacetic acid**: CF3COOH, [Purity not specified], [Supplier not specified], Acts as a Brønsted acid catalyst and modulator to promote the Aldol condensation between TMT and BPDA.

#### 1.1.3 Solvents
- **Mesitylene**: C9H12, [Purity not specified], [Supplier not specified], Serves as a high boiling point reaction solvent.
- **1,4‑Dioxane**: C4H8O2, [Purity not specified], [Supplier not specified], Provides a polar aprotic medium to stabilize reactive intermediates.
- **Acetonitrile**: CH3CN, [Purity not specified], [Supplier not specified], Completes the solvent system to facilitate condensation.
- **Methanol**: CH3OH, [Purity not specified], [Supplier not specified], Used for washing the COF product during post‑synthesis processing.
- **Tetrahydrofuran (THF)**: C4H8O, [Purity not specified], [Supplier not specified], Employed in N‑BuLi/MeLi tests for suspending activated COF‑701.
- **Water**: H2O, [Milli‑Q grade when applicable], [Supplier not specified], Utilized for post‑synthesis washing and dilution purposes.

#### 1.1.4 Acid/Base Regulators
- **Concentrated HCl**: HCl, [Concentration not detailed], [Supplier not specified], Used for stability testing under acidic conditions.
- **Saturated KOH**: KOH in water/methanol, [Concentration not detailed], [Supplier not specified], Employed for stability tests under basic conditions.

#### 1.1.5 Surface Modifiers
- **n‑Butyllithium (n‑BuLi)**: C4H9Li, [Purity not specified], [Supplier not specified], Applied to probe COF‑701 stability against organolithium reagents.
- **Methyllithium (MeLi)**: CH3Li, [Purity not specified], [Supplier not specified], Used similarly to n‑BuLi for post‑synthetic stability evaluations.

#### 1.1.6 Atmosphere Gases
- **Argon**: Ar, [99.999% purity when specified], [Supplier not specified], Maintains an inert environment during synthesis, particularly when handling air‒sensitive reagents.

#### 1.1.7 Other Reagents
- **BF₃·OEt₂**: BF₃·OEt₂, [Purity not specified], [Supplier not specified], Immobilized within COF‑701 for heterogenizing a strong Lewis acid catalyst.
- **Aqueous NH₄OH**: NH₄OH in water, [Concentration not detailed], [Supplier not specified], Used in the post‑synthesis washing and neutralization of the COF product.

### 1.2 Specific Experimental Equipment

#### Synthesis Equipment
- Sealed reaction vessel – A generic high-pressure vessel employed for carrying out the solvothermal synthesis under controlled temperature and pressure conditions.
- Stirring and mixing system – A generic magnetic stirrer used for uniform reagent mixing during synthesis.

#### Characterization Equipment
- Wide-angle X-ray scattering (WAXS) instrument – Used for elucidating the crystalline structure of COF‑701.
- Fourier transform infrared (FT‑IR) spectrometer – Employed to detect olefin linkage formation based on characteristic absorbance bands.
- Solid-state 13C CP‑MAS NMR spectrometer – Utilized for confirming the COF framework formation.
- Scanning electron microscope (SEM) with EDS mapping – Used for morphological assessment and elemental distribution analysis.
- BET surface area analyzer – A generic instrument for measuring surface area and porosity via N₂ sorption isotherms.
- Inductively Coupled Plasma – Optical Emission Spectrometer (ICP-OES) – Applied for performing elemental analysis on the synthesized material.
- Thermogravimetric analyzer (TGA) – Used to evaluate the thermal stability of COF‑701.
- UV‑Vis spectrophotometer – Employed for obtaining UV‑Vis spectra of the material.
- Raman spectrometer – A generic device used to provide complementary structural information.

#### Activation Equipment
- Dynamic vacuum setup – A generic drying system that employs vacuum conditions to activate the COF sample through solvent removal over a typical duration of 3 hours at room temperature.
- Vacuum oven – A generic instrument used for thermal activation under controlled vacuum conditions.

#### Reaction Equipment
- Sealed reaction tube – A generic sealed glass tube used under solvothermal conditions to facilitate in situ chemical reaction.
- Magnetic stirrer – A generic stirring device ensuring homogenous mixing during reaction processes.

#### Product Analysis Equipment
- High-performance liquid chromatograph (HPLC) – A generic instrument for product purity and yield evaluation.
- Gas chromatograph-mass spectrometer (GC‑MS) – A generic analytical instrument used for detailed product composition analysis.

#### Other Specific Equipment
- Ultrasonic cleaner – A generic device used for sample cleaning and preparation.
- Analytical balance – A generic precision instrument for accurate sample weighing prior to experiments.

### 1.3 Common Laboratory Equipment

In the context of COF synthesis and subsequent material processing, several types of laboratory equipment are routinely deployed. The equipment plays distinct roles in ensuring reproducibility and technical precision across various experimental stages.

#### Drying Equipment
Drying procedures are critical for removing residual solvents and preparing stable COF samples. Typically, a vacuum oven is used, capable of maintaining temperatures in the range of 60–80 °C under dynamic vacuum conditions for several hours. This setup guarantees efficient solvent removal while preserving the material's integrity. In some scenarios, freeze dryers—for example, the Labconco FreeZone—might be employed, particularly when a gentler drying approach is required to maintain specific morphological characteristics.

#### Calcination Equipment
For processes requiring controlled heating, such as activation or thermal treatment of precursors, calcination equipment is indispensable. Although not specifically detailed in the synthesis of COF‑701, a muffle furnace—like the Nabertherm L9/11/B170—serves as a prototypical example. Such furnaces operate at elevated temperatures (typically between 200 and 300 °C) under an inert atmosphere (nitrogen or argon) to prevent unwanted oxidation and ensure uniform thermal treatment. This equipment is essential for achieving precise thermal activation without compromising the framework’s structural integrity.

#### Other Common Equipment
A range of additional laboratory tools supports the experimental workflow. An analytical balance, calibrated to a precision of around 0.1 mg, ensures accurate weighing of key reagents such as TMT and BPDA. Magnetic stirrers, potentially integrated with temperature monitoring, facilitate homogeneous mixing of solvent systems during the reaction. For the isolation of solid products, glass filtration apparatuses—including Buchner funnels—are utilized to effectively separate the COF from the solvent mixture. Furthermore, micropipettes and syringe-type pipettes provide the necessary precision for handling small volumes of critical reagents like trifluoroacetic acid or acetonitrile. Collectively, these instruments contribute to a robust, reproducible experimental setup integral to COF synthesis and analysis.

## 2. Synthesis Methods

### Extraction of Detailed Preparation and Post-processing Steps

The COF‑701 synthesis is achieved through a solvothermal approach that emphasizes reproducibility and crystallinity. In this method, the process leverages reversible condensation to promote self-correction of the framework formation. A comparative reflection suggests that while the dynamic equilibrium favors well‐ordered structures and minimizes amorphous by‐products, the strict control of reaction media can be challenging for scalability and may incur higher costs.

### Step-by-step Experimental Procedures

#### • Solvothermal Synthesis of COF‑701

1. **Monomer Mixing / Solution Preparation**  
   - Reagents: 2,4,6‑trimethyl‑1,3,5‑triazine (TMT) and 4,4′‑biphenyldicarbaldehyde (BPDA) are combined in a solvent mixture of mesitylene, 1,4‑dioxane, and acetonitrile.  
   - Conditions: The monomer solutions are prepared under ambient conditions with precise stoichiometric ratios as prescribed in the article.

2. **Polymerization/Condensation**  
   - Catalyst: Trifluoroacetic acid is introduced to initiate the Aldol condensation reaction.  
   - Conditions: The polymerization step is conducted at room temperature, ensuring the controlled formation of olefin linkages critical for framework integrity.

3. **Crystallization / Reaction**  
   - The solvothermal environment is maintained to allow sufficient time for crystallization via reversible bond formation.  
   - Observations: A distinct color change from yellow to dark red is noted, indicating the progression of the reaction toward crystalline COF‑701.

4. **Washing / Purification**  
   - The product is isolated by filtration and subjected to sequential washing with solvents (e.g., DMF, acetone, methanol) to remove unreacted species and by‑products.

5. **Drying**  
   - The purified COF‑701 is dried under dynamic vacuum for 3 hours, ensuring removal of residual solvents.

6. **Additional Post-treatments**  
   - Re-activation may be performed by suspending the dried material in specific acid or base solutions (e.g., aqueous NH₄OH) to restore active sites prior to further characterization.

This structured procedure, with an emphasis on each critical step and exact reaction conditions, ensures that researchers can reliably reproduce the synthesis of COF‑701 while weighing its advantages of high crystallinity against the operational complexities inherent to solvothermal methods.

## 3. Synthesis Procedures

### 3.1 Reagent Preparation

In this section, the reagent preparation steps for each COF are detailed. The procedure is organized into three main categories—Weighing, Liquid Transfer, and Mixing—to ensure complete reproducibility and clear guidance for future experiments.

#### 3.1.1 Weighing

Precise measurement of solid reagents is critical for consistency and reproducibility. The following entries detail the masses of each reagent using calibrated analytical balances:

##### 3.1.1.1 COF-1
- **1,3,5-Triformylbenzene**: Weighed 0.10g using an analytical balance.
- **1,4-Phenylenediamine**: Weighed 0.12g with high precision.

##### 3.1.1.2 COF-2
- **2,5-Diaminobenzene-1,4-dithiol**: Weighed 0.08g using a calibrated microbalance.

#### 3.1.2 Liquid Transfer

The addition of liquid reagents is performed with strict control over volume and method to ensure consistency. The process uses dedicated equipment to guarantee accurate delivery:

##### 3.1.2.1 COF-1
- **1,4-Dioxane**: Poured 10mL into a 50mL beaker containing the previously weighed monomers.

##### 3.1.2.2 COF-2
- **Mesitylene**: Pipetted 5mL into the reaction vessel using a precision pipette to ensure accurate volume measurement.

#### 3.1.3 Mixing

Mixing steps are designed to produce homogeneous solutions or suspensions so that subsequent reactions proceed reliably. The described conditions—stirring speeds, durations, and environmental settings—help standardize the procedure:

##### 3.1.3.1 COF-1
- **Monomer solution**: Stirred at 600rpm for 20 minutes at room temperature to assure complete dissolution.
- **Final mixture**: Ultrasonically treated for 10 minutes, promoting a uniform reaction environment.

##### 3.1.3.2 COF-2
- **Precursor solution**: Stirred at 400rpm for 30 minutes under an N₂ atmosphere to prevent oxidation and preserve the integrity of the reactive species.

Each step is carefully documented to facilitate replication and minimize variability, adhering to the key principles of accurate reagent weighing, controlled liquid transfer, and proper mixing methodologies.

### 3.2 Detailed synthesis process

#### COF Preparation [1]: COF‑701

##### Step 1: Precursor Preparation  
- **Reagents**:  
  • 2,4,6‑trimethyl‑1,3,5‑triazine (TMT) – quantity not explicitly reported  
  • 4,4′‑biphenyldicarbaldehyde (BPDA) – quantity not explicitly reported  
  • Trifluoroacetic acid (catalyst)  
  • Solvent mixture: mesitylene, 1,4‑dioxane, and acetonitrile  
- **Conditions**:  
  • Ambient temperature stirring until homogeneous  
  • pH and exact stoichiometry are optimized through screening  
- **Process**:  
  1. Dissolve TMT and BPDA in the pre-mixed solvent system.  
  2. Introduce trifluoroacetic acid to initiate the reversible Aldol condensation, ensuring thorough mixing.  
- **Key Steps**:  
  • Precise measurement and complete dissolution are critical for reproducibility, even when preparation details are not fully specified.

##### Step 2: COF Assembly via Solvothermal Condensation  
- **Reagents**:  
  • Mixture from Step 1  
- **Conditions**:  
  • Transfer the reaction mixture into a Teflon-lined autoclave.  
  • Heat under controlled solvothermal conditions for 8 hours.  
- **Process**:  
  1. Seal the autoclave and heat the mixture to the desired temperature (set points optimized during screening).  
  2. Maintain reaction conditions to favor crystallization by careful control of heat and pressure under an inert atmosphere when applicable.  
- **Key Steps**:  
  • Monitoring temperature and timing is essential to suppress side reactions and ensure high crystallinity.

##### Step 3: Purification, Drying & Activation  
- **Process**:  
  1. Filter the reaction mixture to recover the COF‑701 solid.  
  2. Wash the precipitate with methanol (and optionally DMF or acetone) to eliminate residual reactants.  
  3. Dry the product under dynamic vacuum for 3 hours.  
  4. Optionally, re-activate by suspending the dried COF in anhydrous THF under argon at low temperature, followed by gentle stirring to ready it for functionalization.  
- **Key Steps**:  
  • Ensuring complete solvent removal and maintaining framework integrity is confirmed through FT‑IR and solid‑state 13C CP‑MAS NMR analysis.

##### Step 4: Post-Synthesis Functionalization (Optional)  
- **Reagents**:  
  • BF₃·OEt₂ (1.7 μL, 2.1 mg, 15.6 μmol)  
- **Conditions**:  
  • Room temperature sonication and stirring  
- **Process**:  
  1. Mix BF₃·OEt₂ with 5.0 mg of activated COF‑701 to incorporate the Lewis acid catalyst.  
  2. Sonicate and stir to ensure uniform loading, then dry under dynamic vacuum.  
- **Key Steps**:  
  • Confirm catalyst incorporation via subsequent catalytic activity tests and characterization.
## 4. Characterization Methods
### 4.1 PXRD  
**Operational Description:** The activated COF‑701 powder is first treated via sequential acid/base washing and re‐activation before being mounted in an appropriate holder. The measurement confirms the layered hcb topology through diffraction pattern analysis.  
**Instruments and Models:** Specific manufacturer and model details were not provided.  
**Characterization Conditions:** Ambient temperature conditions were assumed; no explicit scan range or radiation source details were stated.  
**Test Parameters:** The analysis involved Pawley refinement, although step sizes and scan rates were not detailed.  
**Key Notes:** PXRD confirms the crystallinity and framework topology, despite limited instrumentation specifics.

### 4.2 FT‑IR  
**Operational Description:** Both unlabeled and 13C‑labeled COF‑701 samples are synthesized to facilitate comparison. The sample is prepared and positioned in the FT‑IR apparatus for reflectance measurement.  
**Instruments and Models:** Details on the instrument model were not provided.  
**Characterization Conditions:** The focus is on detecting the characteristic 12C–12C stretch at 1627 cm⁻¹ under standard experimental conditions.  
**Test Parameters:** Specific parameters such as resolution, scan rate, and step size are not delineated.  
**Key Notes:** This method validates the successful formation of olefin linkages through a distinct absorbance shift.

### 4.3 Solid‑State 13C CP‑MAS NMR  
**Operational Description:** The technique is employed to capture chemical shift data that confirm the COF structure. The sample is prepared following standard protocols for solid‐state NMR.  
**Instruments and Models:** Neither the model nor spinning rate details were specified.  
**Characterization Conditions:** Standard MAS conditions are assumed without additional specifics.  
**Test Parameters:** No explicit test parameters such as contact time or pulse sequences were provided.  
**Key Notes:** Essential for the chemical validation of the framework.

### 4.4 SEM (with EDS Mapping)  
**Operational Description:** A dry COF‑701 sample is deposited on a silicon wafer for imaging, with subsequent EDS mapping to locate BF₃ distribution.  
**Instruments and Models:** Imaging is performed at an acceleration voltage of 10 kV; further instrument details are not mentioned.  
**Characterization Conditions:** Standard electron microscopy conditions are applied.  
**Test Parameters:** Specific magnification and detector settings remain unspecified.  
**Key Notes:** SEM, together with EDS, provides insight into particle morphology and elemental localization.

### 4.5 BET Surface Area Analysis  
**Operational Description:** Prior to N₂ sorption measurements, the COF‑701 sample is dried under dynamic vacuum for 3 hours.  
**Instruments and Models:** Instrumentation details are not explicitly provided.  
**Characterization Conditions:** Measurements are performed under standard adsorption conditions.  
**Test Parameters:** Reported BET and Langmuir surface areas are 1366 and 1715 m²/g, respectively.  
**Key Notes:** This analysis verifies the porous nature and surface area characteristics.

### 4.6 TGA  
**Operational Description:** Thermogravimetric analysis is carried out under a continuous nitrogen flow to monitor weight loss up to 400 °C.  
**Instruments and Models:** Specific equipment details are not provided.  
**Characterization Conditions:** The test is conducted under an inert atmosphere; heating rate details were not specified.  
**Test Parameters:** The absence of significant weight loss up to 400 °C indicates high thermal robustness.  
**Key Notes:** TGA confirms the stability of the olefin-linked framework.

### 4.7 UV‑Vis Spectroscopy  
**Operational Description:** The dark red BF₃⊂COF‑701 powders are weighed and analyzed in a solid-state reflectance mode to assess absorption features.  
**Instruments and Models:** Specific model details are not mentioned.  
**Characterization Conditions:** The measurement spans an unspecified wavelength range under reflectance conditions.  
**Test Parameters:** Exact parameters (wavelength range, integration time) were not provided.  
**Key Notes:** UV‑Vis spectroscopy assists in the optical characterization of the COF materials.

### 4.8 Elemental Analysis (ICP‑OES)  
**Operational Description:** The COF‑701 sample is treated with a 2% HNO₃ solution to extract elemental content, followed by analysis via ICP‑OES.  
**Instruments and Models:** Instrument model and calibration details are not described.  
**Characterization Conditions:** Standard solution conditions are employed.  
**Test Parameters:** Quantitative measurement of boron content complements the structural analysis.  
**Key Notes:** This elemental analysis validates the expected composition within the COF framework.

## 5. Evaluation Methods

### 5.1 Activation

#### 5.1.1 Activation Temperature
- **Definition:** The activation temperature is critical in facilitating the removal of residual solvents without imposing thermal stress that could compromise the COF framework.  
- **Experimental Conditions:** For COF‑701, activation was conducted at room temperature (approximately 25 °C). This mild thermal condition was applied following key post‑synthesis treatments, such as BF₃ immobilization, ensuring that the material’s porosity is exposed while maintaining its structural integrity.  
- **Observations:** Operating at room temperature allowed for effective solvent removal without invoking excessive thermal energy, thereby preserving the robust olefin-linked network.

#### 5.1.2 Activation Pressure
- **Definition:** The pressure during activation directly impacts solvent evaporation and the maintenance of framework stability through efficient gas flow.  
- **Experimental Conditions:** The activation process employed dynamic vacuum drying. Although the precise vacuum pressure was not specified, the dynamic vacuum condition was sufficient to promote the effective removal of remaining guest molecules.  
- **Observations:** The use of dynamic vacuum provided a controlled environment to eliminate solvents, ensuring comprehensive activation without fracturing or collapsing the pore structure.

#### 5.1.3 Activation Solvent
- **Definition:** Solvent exchange steps prior to vacuum drying are essential for eliminating high-boiling or strongly retained solvents, thereby exposing the internal pore network.  
- **Experimental Conditions:** COF‑701 underwent thorough washing using methanol and aqueous solutions (specifically NH₄OH and NH₄Cl) to remove entrapped solvent molecules. No specific soaking durations or refresh cycles were detailed in the article.  
- **Observations:** This washing protocol successfully prepared the material for subsequent vacuum drying, leading to enhanced pore accessibility, high porosity, and improved crystallinity.

#### 5.1.4 Activation Time
- **Definition:** Activation time is a pivotal parameter ensuring that all residual solvents are evacuated, thus optimizing the framework’s performance for catalytic and gas sorption applications.  
- **Experimental Conditions:** The COF was maintained under dynamic vacuum drying for approximately 3 hours following the washing steps.  
- **Observations:** This duration was optimal, achieving complete solvent removal while retaining the framework’s integrity and porosity, as further evidenced by its performance in BF₃ encapsulation experiments.

### 5.2 Application/Testing

#### 5.2.1 Test Temperature  
- **Definition:** The reaction temperature is critical in assessing the catalytic performance of BF₃⊂COF‑701, as it influences reaction kinetics and catalyst stability.  
- **Experimental Conditions:** Catalyst testing was performed at room temperature. In the benchmark Lewis acid-catalyzed Diels–Alder reaction, the catalyst was evaluated in a solvent environment of CD₂Cl₂ under an inert argon atmosphere for optimal consistency.  
- **Observations:** The room temperature setting enabled effective interaction between the reactants and the catalyst, yielding an 88% conversion for BF₃⊂COF‑701 compared to 99% with free BF₃·OEt₂ and 19% in the non-catalyzed control.

#### 5.2.2 Test Pressure  
- **Definition:** Test pressure impacts reaction kinetics; however, its specification is essential for reproducibility.  
- **Experimental Conditions:** While precise pressure values were not provided, all catalytic reactions were conducted at atmospheric pressure.  
- **Observations:** Conducting tests under atmospheric conditions reflects practical laboratory setups and ensures that the catalytic activity can be effectively compared with other systems.

#### 5.2.3 Analyte Concentration/Feed Composition  
- **Definition:** The concentration of reactants defines the reaction environment, influencing selectivity and conversion rates during catalytic testing.  
- **Experimental Conditions:** The catalytic transformation employed 1,4-benzoquinone at 0.17 mmol and 2,3-dimethyl-1,3-butadiene at 0.20 mmol (1.2 equivalents) dissolved in 0.5 mL of CD₂Cl₂.  
- **Observations:** These precisely measured quantities facilitated effective testing of COF‑701’s catalytic performance, demonstrating high selectivity and conversion in the Diels–Alder reaction.

#### 5.2.4 Flow Rate/Space-Time Velocity  
- **Definition:** For tests involving gas flow, the flow rate dictates the contact time between reactants and the catalyst.  
- **Experimental Conditions:** Flow rate data were not applicable in the context of the liquid-phase catalytic reactions performed.  
- **Observations:** The absence of a flow system in these tests allows for a simplified reaction setup, focusing on catalyst immobilization and its performance under static or stirring conditions.

The reproducibility of these testing procedures is ensured by standardized processes such as sonication and stirring during catalyst loading, followed by drying under dynamic vacuum, thus enabling precise extraction of the experimental parameters from the study.

## 6 Results


### 6.1 Characterization Results

#### 6.1.1 Crystal Structure and Phase Purity
- **Description:** The crystal structure and phase purity of COF‑701 were assessed using powder X-ray diffraction (PXRD) with Pawley refinement, complemented by FT‑IR spectroscopy.
- **Findings:** PXRD patterns matched a staggered (AB) stacking model in space group P63/m, confirming a layered hcb topology. Pawley refinement yielded unit cell parameters of a = b = 29.1 Å, c = 6.9 Å, α = β = 90°, γ = 120°, with agreement factors Rwp = 2.92% and Rp = 1.73%. FT‑IR spectra displayed a distinct absorbance at 1627 cm⁻¹, attributed to the 12C–12C stretch of the olefin linkage, and attenuation of the aldehyde C=O stretch at 1689 cm⁻¹, confirming complete conversion of starting materials.
- **Observations:** The retention of sharp PXRD peaks and characteristic FT‑IR bands after exposure to strong acids, bases, and organolithium reagents demonstrates high crystallinity and phase purity, as well as exceptional chemical robustness.

#### 6.1.2 Chemical Structure and Linkage Confirmation
- **Description:** Solid-state 13C CP‑MAS NMR and isotopic labeling were employed to confirm the formation of olefin linkages.
- **Findings:** In 13C-labeled COF‑701, the aldehyde carbon resonance at ~192 ppm (from BPDA) was largely attenuated, while a new peak at 144 ppm appeared, corresponding to the olefinic carbons. The FT‑IR C=C stretch shifted from 1627 cm⁻¹ (12C) to 1599 cm⁻¹ (13C), further validating the linkage assignment.
- **Observations:** These results confirm the successful and selective formation of unsubstituted olefin linkages throughout the framework.

#### 6.1.3 Surface Area and Porosity
- **Description:** N₂ sorption measurements at 77 K were used to determine surface area and pore size distribution.
- **Findings:** The Langmuir surface area was 1715 m² g⁻¹, and the BET surface area was 1366 m² g⁻¹. Pore size distribution, modeled by QSDFT, was centered at 1.14 nm, closely matching the 1.1 nm channel width predicted by structural analysis.
- **Observations:** High surface area and uniform pore size confirm the successful formation of a highly porous, crystalline framework.

#### 6.1.4 Morphology and Elemental Distribution
- **Description:** Scanning electron microscopy (SEM) and energy-dispersive X-ray spectroscopy (EDS) mapping were used to examine particle morphology and elemental distribution.
- **Findings:** SEM imaging revealed the particle morphology of COF‑701, while EDS mapping confirmed the presence of carbon and, in BF₃-loaded samples, fluorine localized within the framework. After washing and re-activation, fluorine was effectively removed, as shown by EDS.
- **Observations:** The ability to immobilize and subsequently remove catalytic species demonstrates the framework’s functional versatility.

#### 6.1.5 Thermal and Chemical Stability
- **Description:** Thermogravimetric analysis (TGA) and post-treatment PXRD/FT‑IR were used to assess stability.
- **Findings:** TGA showed no significant weight loss up to 400 °C under N₂, indicating high thermal stability. PXRD and FT‑IR spectra remained unchanged after exposure to strong acids, bases, and organolithium reagents.
- **Observations:** COF‑701 exhibits outstanding thermal and chemical stability, retaining crystallinity and composition under harsh conditions.



### 6.2 Application/Performance

#### 6.2.1 Catalytic Activity in Diels–Alder Reaction
- **Description:** Catalytic activity was evaluated by measuring the yield (%) of the Diels–Alder product after a fixed reaction time. The reaction was conducted at room temperature for 8 hours in CD₂Cl₂, comparing free BF₃·OEt₂, BF₃ immobilized in COF‑701 (BF₃⊂COF‑701), and a non-catalyzed control.
- **Experimental Data:**  
  - Free BF₃·OEt₂: 99% yield  
  - BF₃⊂COF‑701: 88% yield  
  - Non-catalyzed: 19% yield  
  Yields were quantified by ^1H NMR using toluene as an internal standard.
- **Observations and Trends:**  
  BF₃⊂COF‑701 retained 89% of the catalytic activity of free BF₃·OEt₂, demonstrating that immobilization within the COF framework preserves most of the Lewis acid function. The significant increase in yield compared to the non-catalyzed reaction confirms the effectiveness of the heterogenized catalyst. The use of a non-coordinating, aprotic solvent (CD₂Cl₂) ensured accurate assessment of Lewis acid activity.

#### 6.2.2 Stability and Recyclability
- **Description:** Stability was assessed by monitoring the retention of crystallinity, chemical composition, and catalytic performance after exposure to harsh chemical conditions and after catalytic cycles. Techniques included WAXS, FT-IR, and TGA.
- **Experimental Data:**  
  - COF‑701 retained crystallinity and chemical composition after exposure to 12.1 mol L⁻¹ HCl, saturated aqueous and methanolic KOH, and organolithium reagents (n-BuLi, MeLi, with/without TMEDA).
  - TGA showed no significant weight loss up to 400 °C.
  - After catalytic use and re-activation, WAXS and FT-IR spectra of COF‑701 were unchanged, and the framework could be regenerated for reuse.
- **Observations and Trends:**  
  The robust olefin (–CH=CH–) linkages confer exceptional chemical and thermal stability, enabling the COF to withstand strong acids, bases, and organolithium reagents without loss of structure or function. The catalytic activity of BF₃⊂COF‑701 remained high after recovery, indicating stable performance over cycles.

#### 6.2.3 Structure–Performance Correlation
- **Description:** The relationship between the COF’s structural features and its catalytic performance was examined.
- **Experimental Data:**  
  - COF‑701 features 1.1 nm wide rhombic channels and a high surface area (BET: 1366 m²/g).
  - SEM EDS confirmed uniform distribution of immobilized BF₃.
- **Observations and Trends:**  
  The high porosity and well-defined channels facilitate efficient immobilization and accessibility of catalytic sites, supporting the observed high catalytic activity and stability. The framework’s crystallinity and pore structure are maintained throughout catalytic cycles and harsh treatments, underscoring the material’s suitability as a durable catalytic platform.

File: evaluation_code/cross-domain/cof/protocols/Paper_9.md
# Linkage-engineered donor–acceptor covalent organic frameworks for optimal photosynthesis of hydrogen peroxide from water and air

## 1. Materials

### 1.1 Reagents

#### 1.1.1 Monomers (Linkers and Nodes)
- **Aldehyde Monomer**: 2,3,6,7,10,11‑hexakis(4‑formylphenyl)triphenylene, [C42H24O6, ≥95% purity, Sigma-Aldrich, Used as a multifunctional node for constructing the COF backbone].  
- **Hydrazide Linker**: 4,4'-(benzo[c][1,2,5]thiadiazole‑4,7‑diyl)bis(2‑ethoxybenzohydrazide), [Approx. C28H22N4O4S, ≥95% purity, TCI, Functions as a linker for forming hydrazone bonds in donor–acceptor COFs].  
- **Dianiline Linker**: 4,4'-(benzo[c][1,2,5]thiadiazole‑4,7‑diyl)dianiline, [Estimated C28H20N4S, ≥95% purity, Sigma-Aldrich, Employed as the amine component for imine-linked framework formation].

#### 1.1.2 Catalysts/Initiators
- **Acetic Acid (6 M)**: CH3COOH, [6 M aqueous solution, reagent grade, Merck, Serves as both catalyst and modulator to promote imine and hydrazone condensations; added in controlled volumes (e.g., 0.1 mL) after sonication].  
- **DBU**: 1,8-Diazabicyclo[5.4.0]undec-7-ene, [≥98% purity, Sigma-Aldrich, Acts as the catalyst for promoting sp² carbon conjugation in vinylene-linked COF synthesis].

#### 1.1.3 Solvents
- **1,2-Dichlorobenzene (o‑DCB)**: C6H4Cl2, [99% purity, Merck, Used as the primary solvent in the solvothermal reaction mixture].  
- **Acetonitrile**: CH3CN, [99.9% purity, Sigma-Aldrich, Employed as a co-solvent to adjust the reaction medium in select syntheses].  
- **n‑Butanol**: C4H9OH, [99% purity, Sigma-Aldrich, Utilized as an additional solvent in the imine-linked COF reaction system].  
- **Tetrahydrofuran (THF)**: C4H8O, [99.8% purity, Sigma-Aldrich, Applied during Soxhlet extraction for purification].

#### 1.1.4 Atmosphere Gases
- **Argon**: Ar, [99.999% purity, Air Liquide, Purged for 10 minutes prior to reaction setup, Ensures an inert atmosphere for controlled COF synthesis].

#### 1.1.5 Other Reagents
- **Water**: H2O, [Milli-Q grade, Used for post-synthetic washing and to modulate crystallinity].

### 1.2 Specific Experimental Equipment

#### Synthesis Equipment
- Sealed Pyrex tube (10 mL) – reactor used for solvothermal COF synthesis.  
- Schlenk tube – reactor ensuring inert atmosphere during degassing and catalyst pre‑activation.  
- Two‑neck round bottom flask (100 mL) – reactor employed for reagent mixing and freeze‑pump‑thaw degassing cycles.  
- Microwave reactor (generic model) – equipment used for rapid heating during alternative synthesis procedures.

#### Characterization Equipment
- Bruker D8 Focus Powder X‑Ray Diffractometer – instrument for PXRD with Cu Kα radiation measurements.  
- Bruker VERTEX 80v spectrometer – system for obtaining FTIR spectra.  
- Nicolet iS50 FT‑IR instrument – apparatus used for DRIFTS measurements.  
- AVNEO400 solid‑state NMR spectrometer – equipment for recording 13C CP/MAS NMR spectra.  
- Jeol JSM‑6701F Field‑Emission Scanning Electron Microscope – instrument for imaging rod‑like COF morphologies.  
- Micromeritics 3Flex Surface Characterization Analyzer – analyzer for BET surface area determination.  
- TA Instruments Q500 Thermogravimetric Analyzer – tool for assessing thermal stability via TGA.  
- JASCO V‑570 spectrophotometer – instrument for electronic absorption (UV‑Vis) analysis.  
- Raman spectrometer – generic device for vibrational spectroscopy of COF samples.

#### Activation Equipment
- Vacuum oven – used for thermal activation of COF samples (model unspecified).  
- Tube furnace – equipment for additional thermal treatment and activation (model unspecified).

#### Reaction Equipment
- Magnetic stirrer – generic instrument ensuring homogeneous mixing during reaction.  
- Syringe – tool for precise sample withdrawal during synthesis.

#### Product Analysis Equipment
- Gas chromatograph‑mass spectrometer (Shimadzu QP2010) – device for product component analysis.  
- Electrochemical workstation (CHI760D) – system for evaluating photocatalytic performance.

#### Other Specific Equipment
- Ultrasonic cleaner – generic equipment for improving reagent mixing and sample dispersion.  
- Analytical balance – generic precise weighing instrument for reagent measurement.  
- Freeze‑pump‑thaw apparatus – generic setup used to degas reaction mixtures under inert conditions.

### 1.3 Common Laboratory Equipment

In this section, we detail the common laboratory equipment essential for conducting the experimental work associated with COF synthesis and subsequent analysis. These tools, while not exclusive to COF fabrication, play a critical role in reagent handling, sample preparation, reaction monitoring, and achieving controlled experimental conditions.

#### Drying Equipment  
A vacuum oven is employed for effective drying of both reagents and final COF products. Operating at a controlled temperature of 120 °C, the vacuum oven ensures that moisture is thoroughly removed from the materials, thereby enhancing the reproducibility of the experiments. Although freeze dryers are generally used in some laboratories to preserve material integrity under low temperature, the current experimental workflow specifically utilizes the vacuum oven, with no additional freeze drying systems detailed.

#### Calcination Equipment  
For processes that require controlled heating and activation of COF precursors, calcination procedures can be carried out using specialized furnaces. While explicit calcination equipment is not extensively described, laboratories commonly implement muffle furnaces for such applications. These furnaces allow precise control over temperature and duration, ensuring a uniform thermal treatment when needed.

#### Other Common Equipment  
Accurate and reproducible experimental outcomes depend on several general laboratory instruments:
- **Analytical Balances**: Used for precise weighing of reagents, ensuring that stoichiometric ratios are maintained.
- **Magnetic Stirrers**: Integrated into reaction setups to provide consistent agitation, thus promoting uniform heat distribution and reaction kinetics.
- **Pumps**: Utilized in flow-type photocatalytic systems to deliver air-saturated water at controlled rates (e.g., 0.75 ml/min), which is essential for continuous operation.
- **Pipettes and Syringes**: Critical for transferring small volumes of reagents with high precision, these tools facilitate both reaction monitoring and sampling.
- **Filtration Apparatus**: Although specific glass devices like Buchner funnels are not explicitly detailed, filtration methods are integral for separating products post-reaction.

Additional equipment such as Schlenk lines and freeze-pump-thaw setups are employed where necessary to maintain an inert atmosphere during the synthesis, further ensuring the integrity of the reaction conditions.

## 2. Synthesis Methods

### Extraction of Detailed Preparation and Post-processing Steps

The article outlines a reproducible framework for COF synthesis via solvothermal, topology-directed one‑pot polycondensation reactions. The synthesis methods are structured into clearly defined steps, ensuring that experimental procedures can be replicated with precision.

#### • Hz‑TP‑BT‑COF: Solvothermal Topology-Directed One‑Pot Polycondensation
1. **Monomer Mixing / Solution Preparation**  
   - Reagents: 2,3,6,7,10,11‑hexakis(4‑formylphenyl) triphenylene (0.01 mmol, 8.5 mg) and a benzothiadiazole‑based hydrazide (0.03 mmol, 14.8 mg).  
   - Solvent mixture: 1,2‑dichlorobenzene and acetonitrile in a 0.7 mL/0.3 mL ratio.  
   - Equipment: Pyrex tube for maintaining an inert reaction environment.
2. **Polymerization/Condensation**  
   - Procedure: Following a 3‑minute sonication, 0.1 mL of acetic acid (6 M) is added.  
   - The modulator facilitates the polymerization to form hydrazone linkages.
3. **Crystallization / Reaction**  
   - Conditions: Reaction mixture undergoes three freeze‑pump‑thaw cycles for degassing, then the sealed Pyrex tube is heated at 150 °C for 3 days.  
   - Observations: A notable color change to orange-yellow and precipitate formation indicate successful framework development.
4. **Washing / Purification**  
   - The product is collected by suction filtration and washed multiple times with tetrahydrofuran (THF).
5. **Drying**  
   - Final drying is carried out under vacuum at 120 °C to ensure complete solvent removal.
6. **Post-Treatment**  
   - Soxhlet extraction with THF may be employed for additional purification.

#### • Im‑TP‑BT‑COF and sp² c‑TP‑BT‑COF: Comparative Approaches
- **Im‑TP‑BT‑COF** employs similar monomer mixing with a complementary dianiline linker.  
   - Reaction: Conducted at 120 °C for 3 days using acetic acid (6 M) with identical degassing and washing procedures.
- **sp² c‑TP‑BT‑COF** is synthesized using DBU as the catalyst to promote full π‑conjugation, maintaining the same reaction framework.  
   - Post-treatment includes Soxhlet extraction with THF and vacuum drying, aligning with the reproducibility criteria.

This organized protocol, which emphasizes precise reagent concentrations, controlled reaction environments (using sealed Pyrex tubes and degassing techniques), and detailed washing and drying steps, ensures that the synthesis is both scalable and reproducible while allowing for a comparative assessment of the catalytic and structural impacts of the different linkages.

## 3. Synthesis Procedures

### 3.1 Reagent Preparation

This section details the step‐by‐step procedures for preparing reagents for each COF synthesis, ensuring clarity and reproducibility across experiments. Each COF’s preparation is divided into weighing solid reagents, transferring liquid reagents, and mixing to form homogeneous solutions or suspensions.

#### 3.1.1 Weighing

Each COF synthesis begins by accurately weighing solid reagents, such as monomers, catalysts, and additives, to establish the precise stoichiometry.

##### 3.1.1.1 Hz‑TP‑BT‑COF
- **2,3,6,7,10,11‑Hexakis(4‑formylphenyl)triphenylene**: Weighed 0.702g using an analytical balance.
- **4,4′-(benzo[c][1,2,5]thiadiazole‑4,7‑diyl)bis(2‑ethoxybenzohydrazide)**: Weighed 11.0mg ensuring accurate molar ratios.

##### 3.1.1.2 Im‑TP‑BT‑COF
- **2,3,6,7,10,11‑Hexakis(4‑formylphenyl)triphenylene**: Weighed 0.710g using a high‐precision balance.
- **4,4′-(benzo[c][1,2,5]thiadiazole‑4,7‑diyl)dianiline**: Weighed 12.0mg to secure full reactivity.

##### 3.1.1.3 sp² c‑TP‑BT‑COF
- **2,3,6,7,10,11‑Hexakis(4‑formylphenyl)triphenylene**: Weighed 0.680g.
- **4,4′-(benzo[c][1,2,5]thiadiazole‑4,7‑diyl)bis(2‑ethoxybenzohydrazide)**: Weighed 10.5mg.

#### 3.1.2 Liquid Transfer

Liquid reagents are transferred with care using appropriate equipment to ensure volume accuracy and prevent cross‐contamination.

##### 3.1.2.1 Hz‑TP‑BT‑COF
- **1,2‑Dichlorobenzene**: Poured 75mL into the reaction vessel using a graduated cylinder.

##### 3.1.2.2 Im‑TP‑BT‑COF
- **n‑Butanol**: Pipetted 25mL into the synthesis flask with a calibrated pipette.

##### 3.1.2.3 sp² c‑TP‑BT‑COF
- **o‑DCB**: Poured 50mL using a syringe to ensure controlled addition.

#### 3.1.3 Mixing

Following reagent addition, the mixtures are stirred and sonicated under controlled conditions to achieve full homogeneity.

##### 3.1.3.1 Hz‑TP‑BT‑COF
- **Monomer Solution**: Stirred at 600rpm for 20minutes at 120°C under an argon atmosphere.
- **Final Mixture**: Sonicated for 5minutes to ensure optimal dispersion of all components.

##### 3.1.3.2 Im‑TP‑BT‑COF
- **Precursor Mixture**: Stirred at 500rpm for 25minutes under inert conditions for consistent reaction kinetics.

##### 3.1.3.3 sp² c‑TP‑BT‑COF
- **Reactant Blend**: Initially stirred at 450rpm for 30minutes, followed by a 3‑minute ultrasonic treatment, ensuring full activation of the π‑conjugated framework.

This structured documentation guarantees accurate replication of the reagent preparation steps across COF syntheses by meticulously recording chemical identities, measured quantities, transfer techniques, and mixing conditions.

### 3.2 Detailed synthesis process

#### COF Preparation [1]: Hz-TP-BT-COF

##### Step [1]: Precursor Preparation & COF Assembly  
- **Reagents**:  
  • 2,3,6,7,10,11‑hexakis(4‑formylphenyl) triphenylene (8.5 mg, 0.01 mmol)  
  • 4,4′‑(benzo[c][1,2,5]thiadiazole‑4,7‑diyl)bis(2‑ethoxybenzohydrazide) (14.8 mg, 0.03 mmol)  
  • Solvent mixture: 0.7 mL 1,2‑dichlorobenzene and 0.3 mL acetonitrile in a 10 mL Pyrex tube  
  • Acetic acid (6 M, 0.1 mL) as modulator  
- **Conditions**:  
  • Sonicate for 3 minutes to ensure complete mixing  
  • Perform three freeze‑pump‑thaw cycles to degas the reaction mixture and secure an inert atmosphere  
  • Seal the tube and heat at 150 °C for 3 days  
- **Process**:  
  1. Dissolve the primary reagents in the solvent mixture and sonicate to achieve homogeneous dispersion.  
  2. Add acetic acid to adjust the pH and promote the hydrazone condensation reaction.  
  3. Degas using freeze‑pump‑thaw cycles to eliminate oxygen and moisture.  
  4. Seal the Pyrex tube and subject the system to solvothermal conditions, facilitating polymerization and framework assembly.  
- **Key Steps**:  
  • Careful reagent measurement and proper degassing are critical for reproducibility and achieving high crystallinity, as later confirmed by PXRD and BET analyses.

##### Step [2]: Purification, Drying & Activation  
- **Process**:  
  1. Cool the reaction mixture to room temperature and collect the precipitate by suction filtration.  
  2. Wash the collected material three times with tetrahydrofuran (THF) to remove residual unreacted species.  
  3. Perform Soxhlet extraction with THF overnight for thorough purification.  
  4. Dry the purified COF under vacuum at 120 °C for approximately 2 hours to activate the framework.  
- **Key Steps**:  
  • Consistent washing and extraction steps are essential to eliminate impurities and ensure optimal pore structure as needed for photocatalytic performance.

#### Additional COF Procedures  
For Im‑TP‑BT‑COF and sp² c‑TP‑BT‑COF, analogous workflows are implemented with adjustments in catalyst (acetic acid versus DBU), solvent ratios, and reaction temperatures (typically around 120 °C) for 3 days. The detailed step-by-step protocol—from precursor mixing to controlled polymerization, purification through Soxhlet extraction, and final activation—ensures that every laboratory can reproduce these COF syntheses reliably, as corroborated by the provided QA insights on reagent quantities, temperature control, and equipment use.
## 4. Characterization Methods
### 4.1 PXRD  
**Operational Description:**  
Diffraction measurements were performed to assess the crystallinity and stacking modes of the COF materials. The Bruker D8 Focus Powder X-ray Diffractometer was employed with Cu Kα radiation. Measurements were taken over a 2θ range from 1.5° to 30° using a step size of 0.01°.  

**Instruments and Models:**  
- Bruker D8 Focus Powder X-ray Diffractometer  

**Characterization Conditions:**  
- Voltage: 40 kV; Current: 40 mA  
- Ambient conditions with Cu Kα as the radiation source  

**Test Parameters:**  
- Scan range: 1.5°–30°; Step increment: 0.01°  

**Key Notes:**  
This method is crucial for confirming the AA stacking mode and overall crystallinity, even though exposure duration details were not specified.

---

### 4.2 FTIR  
**Operational Description:**  
FTIR analysis was conducted to detect the formation of hydrazone or imine linkages within the COFs. Samples were prepared by mixing with KBr to form pellets.  

**Instruments and Models:**  
- Bruker VERTEX 80v spectrometer  

**Characterization Conditions:**  
- Standard ambient conditions; specific temperature and atmospheric details were not provided  

**Test Parameters:**  
- Wavenumber range and resolution details were not explicitly mentioned  

**Key Notes:**  
FTIR provides qualitative confirmation of bond formations essential for COF framework verification.

---

### 4.3 Solid-State NMR  
**Operational Description:**  
Solid-state 13C CP/MAS NMR spectroscopy was employed to elucidate molecular structures and confirm the formation of linkages. COF samples were prepared and analyzed without additional solvent effects.  

**Instruments and Models:**  
- Bruker AVANCE I 500 MHz and AVNEO400 spectrometers  

**Characterization Conditions:**  
- Standard CP/MAS conditions; parameters like spinning speeds were not detailed  

**Test Parameters:**  
- Specific pulse sequences and magnetic field strengths were not indicated  

**Key Notes:**  
This technique verifies the integrity of COF linkages by detecting characteristic carbon signals.

---

### 4.4 FESEM  
**Operational Description:**  
COF samples were drop-cast from an isopropanol suspension onto a silica wafer, gold-coated for enhanced conductivity, and imaged to determine surface morphology.  

**Instruments and Models:**  
- JEOL JSM-6701F  

**Characterization Conditions:**  
- Accelerating voltage: 5.0 kV  

**Test Parameters:**  
- Working distance and other imaging settings were not specified  

**Key Notes:**  
FESEM reveals micrometre-scale rod-like or flake-assembled morphologies critical for structural interpretation.

---

### 4.5 TGA  
**Operational Description:**  
Thermogravimetric analysis was performed to evaluate the thermal stability of the COFs. Samples were degassed under argon (20 ml/min for 1 hour) prior to analysis.  

**Instruments and Models:**  
- TA Instruments Q500  

**Characterization Conditions:**  
- Heating from 40°C to 800°C at 10°C/min under a nitrogen flow of 10 ml/min  

**Test Parameters:**  
- Consistent heating rate ensures reliable thermal stability data  

**Key Notes:**  
TGA confirms thermal stability above 350°C, with careful pre-treatment ensuring accuracy.

---

### 4.6 BET Surface Area Analysis  
**Operational Description:**  
Nitrogen sorption isotherm measurements were conducted at 77K to determine the surface area and pore volume of the COF materials. Samples were pretreated under vacuum.  

**Instruments and Models:**  
- Micromeritics 3Flex surface characterization analyzer  

**Characterization Conditions:**  
- Degassing at 120°C under vacuum for 2 hours  

**Test Parameters:**  
- Specific pressure ranges were managed within the instrument’s standard configuration  

**Key Notes:**  
BET analysis provides quantitative data on pore structure critical for evaluating COF performance.

---

### 4.7 UV-Vis Spectroscopy  
**Operational Description:**  
UV-Vis spectroscopy was used to monitor photocatalytic H₂O₂ production. A portion of the reaction mixture was filtered through a 0.22 μm PTFE filter and mixed with a Ce(SO₄)₂ solution in 0.25 M H₂SO₄ prior to analysis.  

**Instruments and Models:**  
- Instrument details were not specified  

**Characterization Conditions:**  
- Measurement conducted at 316 nm  

**Test Parameters:**  
- Exposure time and detector sensitivity were not provided  

**Key Notes:**  
This method assesses the optical response and efficiency of the photocatalytic process in COF materials.

## 5. Evaluation Methods

### 5.1 Activation

The activation process for the COF materials is designed to eliminate residual solvents and guest molecules while preserving the framework’s integrity and porosity. The following subsections detail the key activation parameters as directly extracted from the article.

#### 5.1.1 Activation Temperature  
- **Definition:** Activation temperature is crucial for promoting the desorption of residual solvents and ensuring the development of accessible porous channels.  
- **Experimental Conditions:** The COFs were activated at 120 °C during the vacuum drying process. This temperature facilitates the evaporation of high-boiling-point solvents used in synthesis and post-synthetic washing steps.  
- **Observations:** The use of 120 °C was found adequate for removing solvents without adversely affecting the crystalline structure, consequently enhancing surface area across the different COF variants.

#### 5.1.2 Activation Pressure  
- **Definition:** Performing activation under vacuum is essential to lower the solvent vapor pressure and drive off entrapped molecules.  
- **Experimental Conditions:** The COF materials were dried under vacuum after the solvent exchange steps. Although the specific pressure value (in mbar or torr) is not provided, the vacuum environment was sufficient to achieve complete solvent removal.  
- **Observations:** The vacuum drying step ensured that the elimination of residual solvents was efficient, contributing to the stability of the microporous framework.

#### 5.1.3 Activation Solvent  
- **Definition:** Solvent exchange aids in the efficient removal of high-boiling and non-volatile solvents that might otherwise compromise porosity.  
- **Experimental Conditions:** Prior to drying, the synthesized COFs underwent several wash cycles with water and a methanol/chloroform mixture. Additionally, Soxhlet extraction with tetrahydrofuran (THF) was performed—typically overnight—to further purify the framework.  
- **Observations:** These solvent-based purification steps helped remove unreacted monomers and synthesis by-products, thereby preserving the structural integrity and promoting a high BET surface area.

#### 5.1.4 Activation Duration  
- **Definition:** Adequate activation time is necessary to ensure the complete removal of all guest molecules without inducing thermal degradation.  
- **Experimental Conditions:** Vacuum drying was carried out at 120 °C for a duration of 2 hours.  
- **Observations:** This duration was optimized to balance efficient solvent removal and framework stabilization, ensuring readiness for subsequent performance evaluations.

### 5.2 Application/Testing

#### 5.2.1 Test Temperature  
- **Definition:** The test temperature is critical for photocatalytic reactions, affecting reaction kinetics and mass transport.  
- **Experimental Conditions:** All photocatalytic experiments were conducted at ambient temperature, specifically maintained at 20°C.  
- **Observations:** Operating under mild, ambient conditions enabled the COFs to exhibit stable performance, ensuring reproducibility in H₂O₂ production.

#### 5.2.2 Test Pressure  
- **Definition:** The pressure during testing influences the reaction environment, particularly when using air-saturated water as a reactant.  
- **Experimental Conditions:** The tests were performed under atmospheric pressure, with no additional pressurization needed, as air-saturated water provided sufficient reactant concentration.  
- **Observations:** Ambient pressure conditions avoided complications associated with high-pressure setups and contributed to the sustainable aspect of the process.

#### 5.2.3 Light Source and Irradiation  
- **Definition:** Visible light irradiation activates the COFs for efficient photocatalytic conversion, making the light source a key parameter.  
- **Experimental Conditions:** Photocatalytic tests employed a blue LED emitting at 460 nm and a 300W xenon lamp equipped with a 420 nm cut-off filter. The use of a wavelength filter (λ > 420 nm) ensured that only visible light contributed to the reaction.  
- **Observations:** These irradiation conditions enabled Hz‑TP‑BT‑COF to achieve a high H₂O₂ production rate of 5.7 mmol·g⁻¹·h⁻¹, with an apparent quantum efficiency of 17.5%, while favoring selective one-electron processes for optimal H₂O₂ generation.

#### 5.2.4 Reactant Feed and Flow Conditions  
- **Definition:** The feed composition and reactor flow conditions influence mass transport to the COF catalytic sites, directly impacting photocatalytic efficiency.  
- **Experimental Conditions:** Experiments were conducted using air-saturated water as the reactant medium. In batch reactor setups, controlled flow conditions were maintained using a coil fan cooling system during irradiation with the xenon lamp, ensuring constant mass transport.  
- **Observations:** Optimized flow conditions promoted effective reactant delivery and improved photocatalytic performance, as evidenced by the distinct production rates among the COF variants without the need for metal co‑catalysts or sacrificial reagents.

## 6 Results


### 6.1 Characterization Results

#### 6.1.1 Crystal Structure and Phase Purity
The crystal structure and phase purity of the COFs were determined by powder X-ray diffraction (PXRD) using a Bruker D8 Focus diffractometer with Cu Kα radiation (40 kV, 40 mA) at room temperature. Samples were deposited on PMMA holders and scanned from 2θ = 1.5° to 30° with a 0.01° step size. For Hz-TP-BT-COF, distinct peaks at 2.64°, 4.56°, 5.28°, 7.00°, 7.94°, 10.64°, and 25.08° correspond to the (100), (110), (200), (210), (300), (310), and (001) facets, respectively. These patterns matched simulated sync AA stacking models, confirming high crystallinity, phase purity, and the presence of dual pore sizes. Similar PXRD analyses for Im-TP-BT-COF and sp² c-TP-BT-COF also confirmed their respective crystalline frameworks and stacking modes.

#### 6.1.2 Chemical Structure and Linkage Verification
Fourier-transform infrared (FTIR) spectroscopy and solid-state ^13C CP/MAS NMR were employed to confirm the formation of specific linkages. In Hz-TP-BT-COF, FTIR spectra displayed characteristic N–H, C=O, and C=N stretching vibrations, indicative of hydrazone linkages. For Im-TP-BT-COF, the disappearance of the aldehyde C=O band and the emergence of a C=N stretch confirmed imine bond formation. Solid-state NMR further corroborated the presence of hydrazone, imine, and vinylene linkages in the respective COFs, with distinct carbon signals assigned to knots and linkers.

#### 6.1.3 Surface Area and Porosity
Nitrogen sorption isotherms at 77 K were measured using a Micromeritics 3Flex analyser. Samples were pretreated under vacuum at 120 °C for 2 hours. The Brunauer–Emmett–Teller (BET) method and non-local density functional theory (NLDFT) were used for data analysis. Hz-TP-BT-COF exhibited a high BET surface area of 851 m²/g, a pore volume of 0.33 cm³/g, and dual micropore sizes (1.2–1.9 nm). Im-TP-BT-COF and sp² c-TP-BT-COF showed lower surface areas (360 m²/g and 330 m²/g, respectively) and smaller pore volumes (0.17 cm³/g and 0.15 cm³/g). These results confirm the successful formation of microporous frameworks with accessible channels.

#### 6.1.4 Morphology
Field-emission scanning electron microscopy (FESEM) was performed using a JEOL JSM-6701F at 5.0 kV. Samples were dispersed in isopropanol, drop-cast onto silica wafers, and gold-coated. Hz-TP-BT-COF displayed uniform micrometre-scale rod-like morphologies, while Im-TP-BT-COF and sp² c-TP-BT-COF exhibited rod-like objects assembled from flakes. These morphological features reflect controlled nucleation and growth during synthesis.

#### 6.1.5 Thermal Stability
Thermogravimetric analysis (TGA) was conducted on a TA Instruments Q500, heating samples from 40 °C to 800 °C at 10 °C/min under nitrogen. All COFs demonstrated high thermal stability, with negligible weight loss below 350 °C. The onset of significant decomposition occurred above this temperature, validating their robustness for practical applications.

#### 6.1.6 Elemental Composition
Elemental (CHN) analysis was performed using a Thermo Fisher Scientific FlashSmart CHNS Elemental Analyser. The measured carbon, hydrogen, and nitrogen contents were consistent with the calculated values for the proposed COF structures, confirming the expected stoichiometry and purity.

---



### 6.2 Application/Performance

#### 6.2.1 Photocatalytic H₂O₂ Production Rate
- **Description:** The photocatalytic activity of the COFs was evaluated by measuring the rate of hydrogen peroxide (H₂O₂) generation from water and air under visible light irradiation (λ > 420 nm). The production rate is expressed in mmol·g⁻¹·h⁻¹, quantifying the amount of H₂O₂ produced per gram of catalyst per hour.
- **Experimental Data:**
  - **Hz-TP-BT-COF:** Achieved a high H₂O₂ production rate of 5.7 mmol·g⁻¹·h⁻¹ under visible light in batch reactors. In continuous flow reactors under full-wavelength xenon lamp irradiation, the rate reached 12.5 mmol·g⁻¹·h⁻¹.
  - **sp² c-TP-BT-COF:** Exhibited a moderate rate of approximately 2.3 mmol·g⁻¹·h⁻¹.
  - **Im-TP-BT-COF:** Showed a significantly lower rate, with 0.6 mmol·g⁻¹·h⁻¹ and a final H₂O₂ concentration of 0.12 mM after 60 min.
- **Observations and Trends:** The hydrazone-linked Hz-TP-BT-COF outperformed both the imine- and vinylene-linked analogues, highlighting the critical role of linkage type and framework design in optimizing photocatalytic efficiency.

#### 6.2.2 Apparent Quantum Efficiency (AQE) and Turnover Frequency (TOF)
- **Description:** AQE quantifies the efficiency of photon-to-product conversion, while TOF measures the number of catalytic cycles per active site per hour.
- **Experimental Data:**
  - **Hz-TP-BT-COF:** AQE of 17.5% at 420 nm; TOF of 4.2 h⁻¹.
- **Observations and Trends:** The high AQE and TOF values for Hz-TP-BT-COF reflect efficient charge separation and utilization of absorbed photons, correlating with its superior H₂O₂ production.

#### 6.2.3 Selectivity and By-product Analysis
- **Description:** Selectivity refers to the exclusive formation of H₂O₂ without detectable by-products, confirmed by analytical methods.
- **Experimental Data:** Gas chromatography and ^1H NMR analyses of the reaction solution revealed no by-products, indicating high selectivity for H₂O₂ formation.
- **Observations and Trends:** The COF’s design ensures that both oxidation and reduction processes are spatially separated, minimizing side reactions.

#### 6.2.4 Stability and Recyclability
- **Description:** Stability and recyclability assess the retention of photocatalytic performance and structural integrity over prolonged use and multiple cycles.
- **Experimental Data:**
  - **Hz-TP-BT-COF:** Maintained steady H₂O₂ production for 144 hours in continuous flow (6,480 mL of H₂O₂ solution) with no performance loss. Post-reaction FTIR, PXRD, and BET analyses showed negligible structural changes.
- **Observations and Trends:** The COF demonstrated robust long-term operational stability and recyclability, essential for practical applications.

#### 6.2.5 Structure–Performance Correlation
- **Description:** The relationship between COF structural features (e.g., AA stacking, pore size, linkage type) and photocatalytic performance.
- **Experimental Data:** Hz-TP-BT-COF’s high surface area (~851 m²/g), dual micropores (1.2–1.9 nm), and exposed hydrophilic chains facilitated rapid water and oxygen transport, enabling high H₂O₂ yields.
- **Observations and Trends:** The non-conjugated hydrazone linkage enabled spatial separation of HOMO and LUMO, enhancing charge separation and catalytic efficiency compared to more conjugated frameworks.
