Repository: pic-ai-robotic-chemistry/literature-to-protocols

# literature-to-protocols

A **Literature-to-Protocols** toolkit repository for chemical experimental literature.  
This project combines **knowledge graphs (KGs)** and **large language models (LLMs)** to extract experiment-related information from scientific papers and generate structured, reviewable, and traceable protocol templates for experiment design reference, result organization, and further exploration of conversion into laboratory platform code.


---

## Overview

Experimental procedures in scientific papers are usually scattered across free-form text, which makes them difficult to reproduce, compare, and automate.  
The goals of this project are:

* Extract experiment-related entities, conditions, operations, and relations from papers
* Build paper-level knowledge graphs
* Generate structured protocols through templated prompting and graph-based retrieval
* Evaluate the generated results in terms of factuality, text quality, and questionnaire-based practical usability

From the perspective of the paper, the output of this project is a **protocol intermediate representation suitable for human review and downstream conversion**, rather than a final execution language for a specific robotic platform.

---

## Features

* **Knowledge-graph-driven**: Organizes experimental information in papers into structured graphs for easier retrieval and traceability
* **LLM-assisted generation**: Combines prompt templates and graph-based QA to generate structured experimental protocols
* **Designed for literature-based experimental workflows**: Suitable for parsing experimental literature in chemistry and materials science
* **Supports case analysis**: Includes generated examples, top-k retrieval comparisons, entity difference discussions, and more
* **Supports downstream conversion exploration**: Provides examples of converting protocols into laboratory platform code

---

## What Can Be Directly Run in This Repository

The **main entry points** of the current repository are:

* `graph_search.py`: main program entry
* `graph_utils/`: core code for knowledge graph construction, retrieval, and generation
* `graph_utils/chatgpt/config/config.yaml`: configuration for models, APIs, proxies, etc.
* `graph_utils/chatgpt/config/prompts_config.json`: prompt configuration file
* `template/FT/ft.md`: template for the FT scenario
* `origin_paper/more_paper/`: directory for input papers to be parsed
* `papersavings/`: output directory for generated results

In most cases, once the environment, model parameters, Neo4j, and the PDF parsing service are properly configured, you can start the main workflow by running:

```bash
python graph_search.py
````

---

### 1. Main Environment

```bash
conda env create -f freeze.yml
conda activate ftpack
```

After installation, first edit the model configuration file:

```bash
vi graph_utils/chatgpt/config/config.yaml
```

You need to fill in your own:

* API Key
* base URL
* proxy (if needed)

---

### 2. Neo4j Knowledge Graph Database

This project uses Neo4j for knowledge graph storage and retrieval.
Please install and start Neo4j first (version 5.10+ is recommended).

Then modify the database connection parameters. You may refer to the following example in the repository:

```python

# Example path: graph_utils/graph_generate_bak.py
os.environ["NEO4J_USERNAME"] = "neo4j"
os.environ["NEO4J_PASSWORD"] = "password"
```

Please replace them with your own username and password.

---

### 3. PDF Parsing Service

This project relies on `marker_server` for PDF parsing.

```bash
conda create -n marker python=3.10.0
conda activate marker

pip install marker-pdf
pip install -U uvicorn fastapi python-multipart
```

Start the parsing service with:

```bash
marker_server --port 2675
```

After startup, it can be accessed through the local interface.

---

## Quick Start

### Step 1: Prepare Papers

Put the papers to be processed into:

```bash
origin_paper/more_paper/
```

---

### Step 2: Start the PDF Parsing Service

```bash
marker_server --port 2675
```

---

### Step 3: Run the Main Program

```bash
python graph_search.py
```

---

### Output

The generated results are saved by default in:

```bash
papersavings/
```

This directory stores the protocol templates generated by the model.

---

## Repository Structure

### Main Workflow Related

#### `graph_search.py`

Main entry point of the project.
Responsible for coordinating paper parsing, knowledge graph retrieval, section-wise generation, and result saving.

#### `graph_utils/`

Core code directory, including modules for knowledge graph construction, file loading, example loading, and review, such as:

* `graph_generate_bak.py`
* `graph_generate_optimized.py`
* `load_example.py`
* `load_files.py`
* `review.py`

#### `graph_utils/chatgpt/config/config.yaml`

Configuration file for runtime parameters, including API, base URL, proxy, and other model-related settings.

### Data and Examples

File: example/papersavings-topk/Paper_1-0.md
# Effects of surface hydrophobization on the phase evolution behavior of iron-based catalyst during Fischer–Tropsch synthesis

## 1. Materials

### 1.1 Reagents

In constructing this section, the article’s design carefully categorizes reagents by their roles in the multistep synthesis and modification of the Fe-based catalyst. The logical decomposition reflects both chemical functionality and process stage, ensuring that each reagent is assigned only to the most specific category. The writing style is concise and highly structured, employing bullet‐point lists and consistent comma‐separated details to enhance clarity. The section follows a sequential numbering scheme; subcategories are generated only when reagents in that category are mentioned, and any dual‐role reagents are annotated accordingly. Answers to the QA pairs are seamlessly integrated as details within the reagent listings. Below is the comprehensive extraction:

#### 1.1.1 Metal Precursors
- **Iron trichloride hexahydrate**: FeCl₃·6H₂O, AR grade, [Supplier/Catalog not specified], Used as the primary metal precursor for hydrothermal synthesis of Fe₂O₃ nanoparticles.

#### 1.1.2 Additive/Promoter Precursors
- **Potassium permanganate**: KMnO₄, [Purity not specified], [Supplier/Catalog not specified], Added dropwise during deposition–precipitation to incorporate Mn as a promoter.

#### 1.1.3 Solvents
- **Ethanol**: C₂H₅OH, high purity, [Supplier/Catalog not specified], Used for dispersing reagents during the SiO₂ shell formation via the modified Stöber method.
- **Water**: H₂O, laboratory grade, [Supplier/Catalog not specified], Employed in washing and as a component for the sol–gel process.
- **n‑Hexane**: C₆H₁₄, analytical grade, [Supplier/Catalog not specified], Serves as the medium for the ultrasonic treatment during hydrophobic modification.

#### 1.1.4 Base/Acid Regulators
- **Ammonia solution**: (NH₃ in H₂O, ~25–28%), [Purity/Concentration specified], [Supplier/Catalog not specified], Used as a catalyst and pH regulator during the SiO₂ shell formation.

#### 1.1.5 Complexing Agents
- **Ethylenediamine**: C₂H₈N₂, AR grade, [Supplier/Catalog not specified], Employed to complex metal ions during the hydrothermal synthesis of Fe₂O₃.

#### 1.1.6 Surface Modifiers
- **Tetraethyl orthosilicate (TEOS)**: Si(OC₂H₅)₄, ~98% purity, [Supplier/Catalog not specified], Varying volumes (0.05–2.8 mL) are added to control the SiO₂ shell thickness.
- **Chlorotrimethylsilane**: C₃H₉ClSi, [Purity not specified], [Supplier/Catalog not specified], Used for post‐synthesis hydrophobic modification via ultrasonic treatment in n‑hexane.

#### 1.1.7 Passivation Atmosphere Gases
- **Hydrogen**: H₂, 99.999% purity, [Supplier/Catalog not specified], Flow operational conditions: reduction at 350°C, 0.1 MPa for 20 hours, Employed for catalyst reduction and surface passivation.

#### 1.1.8 Synthesis Gas Environment Gases
- **Syngas (H₂/CO = 2:1)**: H₂/CO mixture, Research grade, [Supplier/Catalog not specified], Operated at 320°C and 2.0 MPa with a H₂/CO ratio of 2 during reaction tests.

#### 1.1.9 Other Reagents
- **Sodium acetate trihydrate**: CH₃COONa·3H₂O, AR grade, [Supplier/Catalog not specified], Functions as a stabilizing agent during Fe₂O₃ nanoparticle synthesis.
- **Hexadecyl trimethyl ammonium bromide**: C₁₉H₄₂BrN, AR grade, [Supplier/Catalog not specified], Acts as a surfactant to control particle morphology during hydrothermal synthesis.

This structured categorization reflects the article’s systematic approach, ensuring each reagent is clearly linked to its operational purpose within the catalyst synthesis and modification workflow.

### 1.2 Specific Experimental Equipment

#### **Synthesis Equipment**
- Hydrothermal Reactor – A reactor used for synthesizing Fe₂O₃ nanoparticles under hydrothermal conditions at 200 °C for 10 hours (no specific model provided).
- Stainless Fixed-bed Reactor – A reactor for syngas conversion with an inner diameter of 10 mm and a length of 40 cm.
- Ultrasonic Bath – An ultrasonic treatment device employed during the hydrophobic modification process (model details not provided).

#### **Characterization Equipment**
- X-ray Diffraction (XRD) – Ultima IV-185 diffractometer; Rigaku SmartLab diffractometer.
- Temperature‑Programmed Reduction (TPR) – DAS‑7000 chemical adsorption instrument with thermal conductivity detector (TCD).
- Transmission Electron Microscopy (TEM) & Energy Dispersive X‑ray Spectroscopy (EDS) – FEI Talos F200X.
- X‑ray Photoelectron Spectroscopy (XPS) – Thermo Scientific K‑Alpha; Thermo Scientific ESCALAB Xi+.
- Mössbauer Spectrometer – Wissel Mössbauer Spectrometer.
- Diffuse Reflectance Infrared Fourier Transform Spectroscopy (DRIFTS)/FTIR – NICOLET iS50 FTIR Spectrometer.
- Inductively Coupled Plasma (ICP) – Agilent 5110.
- Water‑droplet Contact Angle Goniometer – Kruss DSA100.

#### **Activation Equipment**
- Hydrogen Reduction Setup – A quartz tube used within the DAS‑7000 system for H₂‑TPR reduction at 350 °C and 0.1 MPa.

#### **Reaction Equipment**
- Fixed-bed Reactor – A stainless fixed‑bed reactor utilized for syngas conversion at 320 °C, 2.0 MPa, and a GHSV of 5000 mL·h⁻¹·g⁻¹ (inner diameter 10 mm, length 40 cm).

#### **Product Analysis Equipment**
- Gas Chromatograph – A generic gas chromatograph system for evaluating reaction products.

#### **Other Specific Equipment**
- Vacuum Oven – Employed for catalyst drying at 120 °C and 80 °C.
- Centrifuge – Utilized for separating catalyst materials.
- Peristaltic Pump – Used for the controlled deposition–precipitation of the Mn promoter.
- High‑pressure Constant Current Pump – eliteHPLC, EPP010S, for precise injection during CO + H₂O experiments.

### 1.3 Common Laboratory Equipment

In this section, we list the common laboratory equipment that supports various stages of catalyst synthesis, characterization, and catalytic evaluation. This equipment, while not always directly involved in catalyst preparation, is essential for maintaining controlled experimental conditions, ensuring precise reagent handling, and achieving consistent processing outcomes.

#### **Drying Equipment**
-  Vacuum Oven  
   The vacuum oven is extensively used for drying catalysts after hydrothermal synthesis and for removing solvents prior to subsequent modifications. Its controlled temperature (e.g., 100 °C or 120 °C) and reduced-pressure environment ensure efficient moisture extraction from both Fe₂O₃ nanoparticle precursors and SiO₂-coated catalysts.
-  Freeze Dryer  
   Although less frequently cited in the current experimental setup, freeze dryers may also be utilized in certain protocols when low-temperature drying is required to prevent sample degradation.

#### **Calcination Equipment**
-  Calcination Furnace  
   The calcination furnace is employed for the controlled heating of catalyst precursors at high temperatures (e.g., 500 °C). This process is crucial for eliminating residual impurities and achieving the desired phase evolution.
-  Temperature Sensors and Thermocouples  
   Integrated with both drying and calcination systems, thermocouples ensure accurate temperature monitoring and uniform heating rates throughout the catalyst treatment stages.

#### **Other Common Equipment**
-  Magnetic Stirrer  
   Utilized during reagent mixing and preparation in the hydrothermal synthesis and the deposition–precipitation steps, magnetic stirrers help maintain homogeneous mixtures.
-  Peristaltic Pump  
   This equipment facilitates the controlled, dropwise addition of reagents such as KMnO₄, ensuring precise deposition of promoters onto Fe₂O₃ nanoparticles.
-  Ultrasonic Bath  
   The ultrasonic bath is applied during the modified Stöber process and hydrophobic modification to promote uniform dispersion and effective surface treatment.
-  Centrifuge  
   Centrifuges are essential for isolating synthesized nanoparticles from reaction mixtures, thus allowing efficient separation and collection.
-  Sensitive Balance Scales  
   Balance scales are key for monitoring weight changes during drying and ensuring the reproducibility of catalyst mass measurements.
-  Laboratory Glassware  
   Standard glassware (beakers, flasks, pipettes) is employed for reagent storage, mixing, and preparation, supporting a wide variety of routine laboratory tasks.

This compilation of equipment underpins the robust experimental workflow, from catalyst precursor synthesis through to final catalytic evaluation, ensuring reliability and consistency in the procedures described.

## 2. Synthesis Methods

### Extraction of Detailed Preparation and Post‑processing Steps

The synthesis methods are organized into two main procedures: the hydrothermal preparation of Fe₂O₃ nanoparticles followed by Mn deposition, and the modified Stöber process for SiO₂ coating—with an additional hydrophobic modification step where required.

#### Hydrothermal Synthesis and Calcination of Fe₂O₃ Nanoparticles

1. • Precursor Mixing / Co‑precipitation  
  - Dissolve 7.5 g of FeCl₃·6H₂O in 110 mL of water.  
  - Add 12.4 g of sodium acetate trihydrate and 3.8 g of hexadecyl trimethyl ammonium bromide.  
  - Stir for 0.5 h, then introduce 26 mL of ethylenediamine and stir for an additional hour.

2. • Precipitation–Deposition  
  - During hydrothermal treatment, the formation of the iron precursor occurs, implicitly incorporating precipitation phenomena.

3. • Hydrothermal Treatment  
  - Transfer the mixture into a Teflon‑lined autoclave and treat at 200 °C for 10 h.

4. • Drying and Calcination  
  - Wash and dry the product at 100 °C for 12 h.  
  - Finally, calcine at 500 °C for 5 h in air, ensuring the formation of high‐purity Fe₂O₃ nanoparticles.

#### Mn Deposition and SiO₂ Coating Via the Modified Stöber Process

1. • Mn Deposition (Deposition–Precipitation)  
  - Disperse 0.5 g of the Fe₂O₃ in 300 mL of ethanol.  
  - Add dropwise 5 mL of an aqueous solution containing 0.078 g of KMnO₄ at 30 °C with stirring for 2 h, allowing uniform Mn deposition.

2. • SiO₂ Shell Formation (Modified Stöber Process)  
  - Disperse the Mn-promoted Fe₂O₃ in 150 mL of ethanol using ultrasonication.  
  - Add 2.5 mL of 25–28% ammonia solution and 10 mL of water.  
  - Introduce TEOS (0.05, 0.2, 0.5, 1.0, or 2.8 mL, as per the targeted shell thickness) while stirring vigorously at 30 °C for 3 h followed by an additional 4 h.

3. • Drying and Hydrophobic Modification  
  - Dry the Fe@Mn@xSi catalyst in a vacuum oven at 120 °C for 10 h.  
  - For hydrophobic conversion (Fe@Mn@xSi-c), disperse the dried catalyst in 70 mL n‑hexane, add 0.5 mL chlorotrimethylsilane, and subject the suspension to ultrasonic treatment at room temperature for 1 h.

### Comparative Analysis

The hydrothermal method, though complex and equipment-intensive, ensures high-purity nanoparticle formation. In contrast, the modified Stöber method provides precise control over the SiO₂ shell thickness, which is critical for catalyst stability and performance. Each method’s detailed steps with specific reagent concentrations, temperatures, and durations ensure high reproducibility for Fischer–Tropsch synthesis applications.

## 3. Synthesis Procedures

### 3.1 Reagent Preparation

This section details the step‐by‐step procedures for reagent preparation specific to the two catalyst formulations: the hydrophilic Fe@Mn@xSi and the hydrophobic Fe@Mn@xSi-c. The process is grouped under three major steps: Weighing, Liquid Transfer, and Mixing.

#### 3.1.1 Weighing

##### 3.1.1.1 Fe@Mn@xSi  
- **FeCl₃·6H₂O**: Weighed 7.5 g using an analytical balance.  
- **CH₃COONa·3H₂O**: Weighed 12.4 g.  
- **C₁₉H₄₂BrN**: Weighed 3.8 g.  
- **KMnO₄**: Weighed 0.078 g for Mn deposition.

##### 3.1.1.2 Fe@Mn@xSi-c  
- **FeCl₃·6H₂O**: Weighed 7.5 g using an analytical balance.  
- **CH₃COONa·3H₂O**: Weighed 12.4 g.  
- **C₁₉H₄₂BrN**: Weighed 3.8 g.  
- **KMnO₄**: Weighed 0.078 g.  
*Note: Both catalyst types begin with identical precursor measurements before subsequent hydrophobic modification.*

#### 3.1.2 Liquid Transfer

##### 3.1.2.1 Fe@Mn@xSi  
- **Deionized Water**: Poured 110 mL into the reaction vessel to dissolve the precursors.  
- **Ethylenediamine (C₂H₈N₂)**: Transferred 26 mL via a graduated cylinder to initiate hydrothermal synthesis.  
- **Tetraethyl Orthosilicate (TEOS)**: Added x mL (where x = 0.05, 0.2, 0.5, 1.0, or 2.8) in ethanol using a graduated cylinder to control the SiO₂ shell thickness.

##### 3.1.2.2 Fe@Mn@xSi-c  
- **Deionized Water, Ethylenediamine, and TEOS**: Transferred as described for Fe@Mn@xSi.  
- **n-Hexane and Chlorotrimethylsilane**: After drying the precursor, 70 mL of n-hexane is poured into the vessel, and chlorotrimethylsilane is added dropwise with a peristaltic pump to effect hydrophobic surface modification.

#### 3.1.3 Mixing

##### 3.1.3.1 Fe@Mn@xSi  
- **Catalyst Precursor Mixture**: Mixed at 30 °C for 3 hours following the addition of TEOS and subsequently for another 4 hours after introducing ammonia solution and water, ensuring a homogeneous suspension under an inert atmosphere.

##### 3.1.3.2 Fe@Mn@xSi-c  
- **Hydrophobic Modification Mixture**: After drying, the catalyst is dispersed in n-hexane with chlorotrimethylsilane and then subjected to ultrasonic treatment at room temperature for 1 hour to ensure uniform surface silanization.

These detailed steps—documenting chemical names, precise masses, volumes, and mixing conditions—ensure the reproducibility of the Fischer–Tropsch catalyst preparation for both hydrophilic and hydrophobic formulations.


### 3.2 Detailed synthesis process

#### Catalyst Preparation [1]: Fe@Mn@xSi (Hydrophilic) and Fe@Mn@xSi-c (Hydrophobic)

##### Step 1: Precursor Preparation
- **Reagents**: 
  - 7.5 g FeCl₃·6H₂O, 12.4 g sodium acetate trihydrate, 3.8 g hexadecyl trimethyl ammonium bromide, and 26 mL ethylenediamine.
- **Conditions**: 
  - Dissolution in deionized water followed by hydrothermal treatment at 200 °C for 10 hours.
  - Drying at 100 °C for 12 hours post-synthesis.
- **Process**:
  - Dissolve the precursors to form a homogeneous solution.
  - Transfer to a hydrothermal reactor; conduct the treatment ensuring controlled temperature and pressure.
- **Key Steps**:
  - Ensure complete precursor dissolution and maintain accurate temperature profiles to achieve uniform Fe₂O₃ nanoparticle formation.

##### Step 2: Mn Promoter Deposition
- **Reagents**:
  - KMnO₄ (0.078 g dissolved in 5 mL water) with 0.5 g of the prepared Fe₂O₃ dispersed in 300 mL ethanol.
- **Conditions**: 
  - Stir at 30 °C for 2 hours.
- **Process**:
  - Add the KMnO₄ solution dropwise while stirring, then centrifuge, wash with water, and dry at 100 °C for 12 hours.
- **Key Steps**: 
  - Dropwise addition ensures uniform Mn deposition on the Fe₂O₃ support.

##### Step 3: Catalyst Assembly via Modified Stöber Process
- **Reagents**:
  - TEOS (x mL for varied shell thickness: 0.05, 0.2, 0.5, 1.0, or 2.8), 2.5 mL ammonia solution (25–28%), and 10 mL water in ethanol.
- **Conditions**: 
  - Stir at 30 °C under a basic environment for 3 hours.
- **Process**:
  - Add TEOS to the dispersion; allow hydrolysis and condensation to form an amorphous SiO₂ shell.
- **Key Steps**: 
  - Precisely control TEOS volume and pH to tailor the shell thickness.

##### Step 4: Purification, Drying & Calcination
- **Process**:
  - Centrifuge and wash the catalyst with n-hexane.
  - Dry in a vacuum oven at 80 °C for 6 hours.
  - Calcine at 500 °C for 5 hours in an air atmosphere (controlled ramp rate).
- **Key Steps**: 
  - Uniform drying and calcination are crucial to preserving shell integrity.

##### Step 5: Activation and Hydrophobic Modification (Fe@Mn@xSi-c)
- **Reagents**:
  - Chlorotrimethylsilane in n-hexane.
- **Conditions**: 
  - Ultrasonic treatment at room temperature for 1 hour.
- **Process**:
  - Immerse the dried catalyst in the n-hexane/chlorotrimethylsilane mixture to modify surface properties.
- **Key Steps**:
  - The hydrophobic layer minimizes residual Cl contact, enhancing catalyst performance as evidenced by reduced CH₄ selectivity and improved olefin formation.


## 4. Characterization Methods

### 4.1 X‑ray Diffraction (XRD)
- **Operational Description**: XRD was employed to determine the crystalline structures and phase evolution of the Fischer–Tropsch catalysts during reaction testing. Patterns were continuously recorded to monitor phase changes under reaction atmospheres.
- **Instruments and Models**: Ultima IV-185 and Rigaku SmartLab diffractometers.
- **Characterization Conditions**: Diffraction patterns were collected over a 2θ range of 25°–65°. Although voltage and current settings are not specified, the 2θ scan was performed with high sensitivity to detect phases such as Fe₅C₂ and θ‑Fe₃C.
- **Test Parameters**: Step size of 0.02° and a scanning rate of 10 °/min.
- **Key Notes**: Proper sample alignment on the ceramic stage is crucial to minimize errors.

### 4.2 H₂‑Temperature‑Programmed Reduction (H₂‑TPR)
- **Operational Description**: The reduction behavior was analyzed by monitoring hydrogen consumption. Catalyst samples were pretreated and then exposed to a reducing gas stream.
- **Instruments and Models**: DAS-7000 chemical adsorption instrument coupled with a thermal conductivity detector (TCD).
- **Characterization Conditions**: Sample (50 mg) pretreated under N₂ at 350 °C for 1 hour, cooled to 80 °C, then flushed with 5% H₂/95% N₂ at 30 mL/min.
- **Test Parameters**: Temperature ramp rate set at 10 °C/min up to 800 °C.
- **Key Notes**: Uniform catalyst loading is essential for reproducible reduction profiles.

### 4.3 CO‑Temperature‑Programmed Reduction (CO‑TPR)
- **Operational Description**: Similar to H₂‑TPR, CO‑TPR investigates the catalyst’s reduction behavior using a CO-containing gas mixture.
- **Instruments and Models**: Same DAS-7000 setup with TCD.
- **Characterization Conditions**: Following identical pretreatment (N₂ at 350 °C for 1 hour, cooled to 80 °C) with 5% CO/95% N₂ at 30 mL/min.
- **Test Parameters**: Temperature increased at 10 °C/min to 800 °C.
- **Key Notes**: Careful control of the gas mixture is critical to accurately monitor CO uptake.

### 4.4 Inductively Coupled Plasma (ICP) Analysis
- **Operational Description**: ICP was used for elemental analysis of catalyst compositions.
- **Instruments and Models**: Details on manufacturer/model are not specified.
- **Characterization Conditions**: 50 mg of catalyst placed in a quartz tube with a pretreatment step of N₂ at 350 °C for 1 hour.
- **Test Parameters**: Standard ICP operating conditions were applied.
- **Key Notes**: Ensuring complete sample digestion is crucial for reliable elemental quantification.

### 4.5 In‑situ DRIFTS/FTIR
- **Operational Description**: In‑situ DRIFTS/FTIR monitored surface adsorbed species and CO interactions. The catalyst was first pretreated then exposed to CO.
- **Instruments and Models**: NICOLET 5700 FTIR and Nicolet iS50 FTIR spectrometers.
- **Characterization Conditions**: Catalyst pretreated in Ar at 320 °C for 120 minutes, followed by CO exposure at the same temperature for 120 minutes, then purged in Ar for an additional 120 minutes.
- **Test Parameters**: Specific spectral ranges are set to capture both gaseous and adsorbed CO features.
- **Key Notes**: Residual chlorine impacts CO adsorption, which is evident from the altered spectra.

### 4.6 Transmission Electron Microscopy (TEM) with Energy Dispersive Spectroscopy (EDS)
- **Operational Description**: TEM imaging coupled with EDS provided insights into catalyst morphology and elemental distribution.
- **Instruments and Models**: FEI Talos F200x.
- **Characterization Conditions**: Standard operating conditions for high-resolution imaging were applied.
- **Test Parameters**: Although detailed parameters are not specified, the procedure includes obtaining elemental mapping alongside imaging.
- **Key Notes**: Sample preparation for TEM is critical to avoid agglomeration and ensure representative analysis.

### 4.7 X‑ray Photoelectron Spectroscopy (XPS)
- **Operational Description**: XPS characterized surface compositions and oxidation states.
- **Instruments and Models**: Thermo Scientific K-Alpha and ESCALAB Xi+ instruments.
- **Characterization Conditions**: Typical XPS conditions were maintained; calibration was performed using standard reference materials.
- **Test Parameters**: Energy calibration and standard survey scans were applied.
- **Key Notes**: Accurate energy calibration is essential for reliable identification of surface species.

### 4.8 Water‑droplet Contact Angle Measurements
- **Operational Description**: Contact angle measurements assessed the hydrophobicity of the catalyst surface post-silanization.
- **Instruments and Models**: Kruss DSA100 contact angle goniometer.
- **Characterization Conditions & Test Parameters**: Although detailed parameters were not provided, measurements were performed to compare hydrophilic versus hydrophobic catalyst formulations.
- **Key Notes**: Consistent droplet volume and measurement conditions ensure reproducibility.

## 5. Catalytic Evaluation Methods

### 5.1 Activation

The catalyst activation protocol is designed to prepare the iron-based Fischer–Tropsch catalyst (Fe@Mn@xSi and its hydrophobized variant Fe@Mn@xSi-c) for optimal performance by ensuring complete reduction and subsequent carbide formation. This process involves two distinct steps executed under precisely controlled conditions.

#### 5.1.1 Reduction in Pure H₂
In the initial reduction step, the catalyst is subjected to pure H₂ at 350 °C under an applied pressure of 0.1 MPa for a duration of 20 hours. This step is critical for transforming Fe₂O₃ into intermediate reduced forms, setting the stage for complete activation. The prolonged exposure to hydrogen ensures that the iron oxide is fully reduced, thereby minimizing the presence of undesired oxidic species. The use of a controlled reducing atmosphere and precise temperature control facilitates the formation of a uniform metallic phase, which is essential for subsequent carburization.

#### 5.1.2 Syngas Activation
Following the reduction phase, the catalyst is activated by exposure to a syngas mixture with a H₂/CO ratio of 2. The activation step is performed at 320 °C and 0.1 MPa for 5 hours. This tailored gas composition plays a pivotal role in promoting the sequential carbonization where the reduced iron species are converted into active carbide phases, such as Fe₅C₂, which are vital for effective CO activation and C–C coupling. The transition to a syngas atmosphere aids in balancing the degree of carburization while preventing excessive sintering. Moreover, the procedure is integrated into the fixed-bed reactor setup where a space-time velocity of 5000 mL·h⁻¹·g⁻¹ is maintained during subsequent reaction tests. This high flow rate ensures continuous and uniform gas exposure, which is crucial both for activation efficiency and reproducibility.

Overall, the careful orchestration of these two steps—each with rigorously specified temperature, pressure, gas composition, and activation time—ensures that the catalyst achieves a stable, carbide-rich phase that translates directly into high catalytic activity and operational stability during Fischer–Tropsch synthesis.

### 5.2 Reaction

#### 5.2.1 Reaction Temperature  
- **Definition:** The reaction temperature is a key parameter in Fischer–Tropsch synthesis that influences the activation of syngas and the carburization of iron species to form the active iron carbide phase.  
- **Experimental Conditions:** The fixed-bed reactor was maintained at 320 °C during the catalytic evaluation.  
- **Observations:** At this temperature, enhanced CO hydrogenation was observed, facilitating the formation of the active phase. The conditions also supported the stability of the resulting iron carbide species, crucial for maintaining catalytic performance over extended operational periods.

#### 5.2.2 Reaction Pressure  
- **Definition:** Reaction pressure affects the solubility of gases and the concentration of reactants within the reactor, which in turn influences hydrocarbon selectivity and conversion efficiency.  
- **Experimental Conditions:** The catalytic tests were carried out at a pressure of 2.0 MPa.  
- **Observations:** Operating at 2.0 MPa improved the reaction rate and favored the formation of longer-chain hydrocarbons by enhancing C–C coupling. Additionally, the selected pressure helped mitigate deactivation issues linked to the oxidation of the active phase.

#### 5.2.3 Reaction H₂/CO Ratio  
- **Definition:** The H₂/CO ratio defines the proportion of hydrogen to carbon monoxide in the feed, which is essential for controlling the degree of hydrogenation and product distribution during synthesis.  
- **Experimental Conditions:** An H₂/CO ratio of 2 was maintained throughout the experiments.  
- **Observations:** This ratio provided a balance that promoted optimal hydrocarbon formation, with evidence suggesting that maintaining a ratio of 2 is critical to achieving higher olefin selectivity while inhibiting excessive methane production.

#### 5.2.4 Reaction Space-Time Velocity  
- **Definition:** The gas hourly space velocity (GHSV) represents the volumetric flow of reactants per unit mass of the catalyst, thereby dictating the contact time between the syngas and catalyst.  
- **Experimental Conditions:** A GHSV of 5000 mL·h⁻¹·g⁻¹ was employed during the reaction.  
- **Observations:** The chosen GHSV ensured a controlled residence time, balancing sufficient contact for effective conversion while preventing catalyst overexposure that might lead to deactivation.

## 6 Results


### 6.1 Characterization Results

#### 6.1.1 Crystal Phase Composition and Evolution
- **Description:** The crystal phases present in the catalysts were identified and monitored using X-ray diffraction (XRD), in situ XRD, and Mössbauer spectroscopy. These techniques are critical for determining the active and inactive iron phases that govern Fischer–Tropsch synthesis (FTS) performance.
- **Findings:** XRD patterns revealed that, under syngas conversion conditions, hydrophilic Fe@Mn@xSi catalysts form a mixture of iron carbide (Fe₅C₂) and Fe₃O₄ phases. In contrast, the hydrophobic Fe@Mn@0.2Si-c catalyst predominantly exhibits iron carbide phases, specifically 74.1% χ-Fe₅C₂ and 25.9% θ-Fe₃C, with no detectable Fe₃O₄. Characteristic diffraction peaks at 44.2° (2θ) correspond to Fe₅C₂, while peaks at 35.4°, 57.0°, and 62.5° (2θ) indicate Fe₃O₄. In situ XRD under FTS conditions confirms that hydrophobic modification stabilizes the iron carbide phase and suppresses Fe₃O₄ formation.
- **Observations:** The preservation of iron carbide phases in hydrophobic catalysts is attributed to inhibited water adsorption, which prevents oxidation of the active phase. Increasing SiO₂ shell thickness (via higher TEOS dosage) reduces the formation of FexC phases and promotes Fe₃O₄, as confirmed by both XRD and Mössbauer spectroscopy.

#### 6.1.2 Elemental Composition and Shell Uniformity
- **Description:** Inductively Coupled Plasma (ICP) analysis and Energy Dispersive X-ray Spectroscopy (EDS) mapping were employed to determine elemental composition and verify the uniformity of the SiO₂ shell.
- **Findings:** ICP analysis confirmed that the Fe, Mn, and Si contents in the catalysts matched the intended synthesis ratios, indicating successful and uniform SiO₂ shell formation. EDS mapping further demonstrated homogeneous distribution of Si around the FeMn core.
- **Observations:** Uniform SiO₂ coating is essential for protecting the active core, ensuring catalyst stability, and controlling reactant diffusion.

#### 6.1.3 Surface Hydrophobicity
- **Description:** Water-droplet contact angle measurements were used to assess the surface hydrophobicity of the catalysts, which influences water adsorption and catalyst stability during FTS.
- **Findings:** Hydrophobic modification with chlorotrimethylsilane significantly increased the contact angle, confirming enhanced surface hydrophobicity in Fe@Mn@xSi-c catalysts compared to their hydrophilic counterparts.
- **Observations:** Enhanced hydrophobicity effectively inhibits water ingress, stabilizing the iron carbide phase and improving catalyst selectivity and longevity.

#### 6.1.4 Morphology and Structural Integrity
- **Description:** Transmission Electron Microscopy (TEM) and EDS mapping were utilized to examine catalyst morphology, shell integrity, and core evolution after reaction.
- **Findings:** TEM images showed that Fe@Mn nanoparticles are uniformly encapsulated by an amorphous SiO₂ shell. After FTS, the FeMn core in Fe@Mn@0.2Si-c exhibited shrinkage, reflecting phase transformation, but remained well-protected by the shell.
- **Observations:** The robust and uniform SiO₂ shell prevents sintering and aggregation, maintaining catalyst dispersion and structural integrity throughout reaction cycles.

#### 6.1.5 CO Adsorption Properties
- **Description:** In situ Diffuse Reflectance Infrared Fourier Transform Spectroscopy (DRIFTS) was used to probe CO adsorption behavior, which is critical for FTS activity.
- **Findings:** For chlorine-free Fe@Mn@0.05Si, DRIFTS spectra displayed strong carbonate bands (1700–1200 cm⁻¹) and gaseous CO doublets (2172, 2117 cm⁻¹), indicating effective CO adsorption and redox activity. In contrast, chlorine-containing Fe@Mn@0.05Si-c showed only gaseous CO bands, with no carbonate formation, signifying inhibited CO adsorption.
- **Observations:** Residual chlorine in thin-shell catalysts impedes CO adsorption, underscoring the importance of adequate shell thickness and chlorine removal for optimal catalytic performance.



### 6.2 Catalyst Performance

#### 6.2.1 CO Conversion
- **Description:** CO conversion quantifies the fraction of CO in the feed that is transformed during reaction, calculated as:
  \[
  \text{CO Conversion} = \frac{n_{\text{CO,in}} - n_{\text{CO,out}}}{n_{\text{CO,in}}} \times 100
  \]
  where \( n_{\text{CO,in}} \) and \( n_{\text{CO,out}} \) are the molar amounts of CO entering and exiting the reactor, respectively. Calculations are based on carbon balance at steady state after 12 h.
- **Experimental Data:** For hydrophilic Fe@Mn@xSi catalysts, CO conversion decreases from 53.8% (Fe@Mn@0.05Si) to 24.3% (Fe@Mn@2.8Si) as SiO₂ shell thickness increases. Hydrophobic Fe@Mn@0.2Si-c and Fe@Mn@0.05Si-c exhibit CO conversion below 2% in CO + H₂O model experiments, while hydrophilic Fe@Mn@0.2Si achieves ~30% under the same conditions.
- **Observations and Trends:** Thicker SiO₂ shells hinder CO access and carburization, reducing CO conversion. Hydrophobic modification restricts water entry, suppressing the water–gas shift (WGS) reaction and lowering CO conversion in the presence of external H₂O, but stabilizes performance under standard syngas conditions.

#### 6.2.2 CO₂ Selectivity
- **Description:** CO₂ selectivity reflects the proportion of converted CO forming CO₂, indicating the extent of WGS side reaction:
  \[
  \text{CO}_2 \text{ Selectivity} = \frac{n_{\text{CO}_2,\text{product}}}{n_{\text{CO,in}} - n_{\text{CO,out}}} \times 100
  \]
- **Experimental Data:** Hydrophilic Fe@Mn@xSi catalysts show CO₂ selectivity around 40%. For Fe@Mn@0.2Si, CO conversion to CO₂ is 28.9%. Hydrophobic Fe@Mn@0.2Si-c reduces this to 7.9%.
- **Observations and Trends:** Hydrophobic surfaces suppress WGS, significantly lowering CO₂ selectivity. Thicker SiO₂ shells on hydrophilic catalysts facilitate water participation, increasing CO₂ formation.

#### 6.2.3 CH₄ Selectivity
- **Description:** CH₄ selectivity is the fraction of converted CO yielding methane:
  \[
  \text{CH}_4 \text{ Selectivity} = \frac{n_{\text{CH}_4,\text{out}}}{n_{\text{CO,in}} - n_{\text{CO,out}}} \times 100
  \]
- **Experimental Data:** CH₄ selectivity decreases from 21.5% (Fe@Mn@0.2Si) to 14.1% (Fe@Mn@0.2Si-c) upon hydrophobic modification.
- **Observations and Trends:** Hydrophobic modification suppresses methane formation, favoring longer-chain hydrocarbons.

#### 6.2.4 C₃⁺ Selectivity
- **Description:** C₃⁺ selectivity measures the fraction of converted CO forming hydrocarbons with three or more carbons:
  \[
  \text{C}_3^+ \text{ Selectivity} = 100 - \frac{n_{\text{CO}_2,\text{out}} + n_{\text{CH}_4,\text{out}} + 2n_{\text{C}_2\text{H}_2,\text{out}} + 2n_{\text{C}_2\text{H}_4,\text{out}} + 2n_{\text{C}_2\text{H}_6,\text{out}}}{n_{\text{CO,in}} - n_{\text{CO,out}}} \times 100
  \]
- **Experimental Data:** C₃⁺ selectivity decreases with increasing SiO₂ shell thickness. Hydrophobic Fe@Mn@0.2Si-c exhibits higher C₃⁺ and olefin selectivity (olefin selectivity increases from 49.8% to 64.3%) compared to hydrophilic Fe@Mn@0.2Si.
- **Observations and Trends:** Optimal shell thickness and hydrophobicity enhance C₃⁺ and olefin selectivity, while excessive shell thickness or chlorine contamination reduces performance.

#### 6.2.5 Catalyst Stability and Deactivation
- **Description:** Catalyst stability is assessed by monitoring CO conversion over extended operation. Deactivation rate is inferred from the decline in CO conversion during continuous reaction.
- **Experimental Data:** Hydrophobic Fe@Mn@0.2Si-c maintains stable CO conversion over 110 h, indicating low deactivation. In contrast, Fe@Mn@0.05Si-c (with residual chlorine) rapidly deactivates, with CO conversion dropping below 2%.
- **Observations and Trends:** Proper SiO₂ shell thickness prevents chlorine poisoning and preserves the active iron carbide phase, ensuring long-term stability. Chlorine contamination or insufficient shell thickness leads to rapid deactivation.

---
**Summary:** The hydrophobic Fe@Mn@0.2Si-c catalyst, with optimized SiO₂ shell thickness, demonstrates superior performance in Fischer–Tropsch synthesis: high CO conversion and C₃⁺/olefin selectivity, low CO₂ and CH₄ selectivity, and excellent long-term stability. These results underscore the critical role of surface hydrophobization and shell engineering in tuning catalyst activity and selectivity.

File: example/papersavings-topk/Paper_1-10.md
# Effects of surface hydrophobization on the phase evolution behavior of iron-based catalyst during Fischer–Tropsch synthesis

## 1. Materials

### 1.1 Reagents

#### 1.1.1 Metal Precursors
- **Iron trichloride hexahydrate**: FeCl₃·6H₂O, [Purity not specified, Supplier not specified], Used to form the Fe‐based core in the Fe@Mn@xSi catalysts.

#### 1.1.2 Additive/Promoter Precursors
- **Potassium permanganate**: KMnO₄, [Purity not specified, Supplier not specified], Used as a promoter precursor for manganese incorporation during the deposition‐precipitation step.

#### 1.1.3 Solvents
- **Water**: H₂O, [Purity not specified, Supplier not specified], Used as a solvent during the hydrothermal synthesis of Fe₂O₃ nanoparticles.
- **Ethanol**: C₂H₅OH, [Purity not specified, Supplier not specified], Employed as the solvent for TEOS hydrolysis and SiO₂ shell formation.

#### 1.1.4 Base/Acid Regulators
- **Ammonia solution (25–28%)**: NH₃ (aq), [Purity not specified, Supplier not specified], Used for pH regulation during the deposition‐precipitation process.

#### 1.1.5 Surface Modifiers
- **Chlorotrimethylsilane**: (CH₃)₃SiCl, [Purity not specified, Supplier not specified], Employed as the surface silanization agent in the hydrophobic modification of the Fe@Mn@xSi‐c catalyst, introducing residual chlorine.

#### 1.1.6 Passivation Atmosphere Gases
- **Argon**: Ar, 99.999% purity [Supplier not specified], Flow 30 mL/min at 320°C for 120 minutes, Used for creating an inert passivation atmosphere during catalyst preparation.

#### 1.1.7 Synthesis Gas Environment Gases
- **Carbon monoxide (CO)**: CO, [Purity not specified, Supplier not specified], Flow 30 mL/min at 320°C for 120 minutes, Employed during the activation/carburization step to convert the catalyst phase.

#### 1.1.8 Other Reagents
- **Sodium acetate trihydrate**: CH₃COONa·3H₂O, [Purity not specified, Supplier not specified], Used to help control the oxidation state of iron during synthesis. 

These reagent details reflect the systematic integration of critical synthesis components as outlined. The metal precursor initiates the formation of the iron core, while the promoter precursor (KMnO₄) is key to incorporating manganese. Water and ethanol serve as essential solvents in consecutive synthesis steps. Ammonia solution regulates pH conditions, and chlorotrimethylsilane provides a surface modification that promotes hydrophobicity and impacts catalytic behavior. The argon atmosphere ensures proper passivation, whereas the controlled CO environment drives the activation/carburization process. Finally, sodium acetate trihydrate assists in managing the oxidation state, contributing to the formation of the active iron carbide phase.

### 1.2 Specific Experimental Equipment

#### **Synthesis Equipment**
- Equipment for hydrothermal synthesis – Hydrothermal reactor (used to prepare Fe₂O₃ nanoparticles via a hydrothermal method).
- Equipment for Mn promoter deposition – Peristaltic pump (used during the deposition-precipitation process).
- Equipment for SiO₂ shell formation – Reactor for TEOS hydrolysis (facilitates the controlled hydrolysis reaction; specific dimensions not provided).

#### **Characterization Equipment**
- Equipment for phase analysis – Ultima IV-185 diffractometer (in situ XRD analysis, 2θ range from 25° to 65°).
- Equipment for phase analysis – XPert Pro diffractometer (in situ XRD analysis, scanning step of 0.02° at 10 °/min).
- Equipment for morphological and elemental mapping – FEI Talos F200x (Transmission Electron Microscopy and EDS).
- Equipment for surface chemical analysis – NICOLET 5700 FTIR Spectrometer (for conventional FTIR measurements).
- Equipment for surface chemical analysis – NICOLET iS50 FTIR Spectrometer (used for DRIFTS measurements).
- Equipment for elemental analysis – Agilent 5110 ICP (Inductively Coupled Plasma instrumentation).
- Equipment for surface composition – Thermo Scientific K-Alpha (XPS analysis) and Thermo Scientific ESCALAB Xi+ (XPS analysis).
- Equipment for reduction profile assessment – DAS-7000 chemical adsorption instrument (used for both H₂‑TPR and CO‑TPR experiments).

#### **Activation Equipment**
- Equipment for catalyst reduction – Quartz tube (used for reduction in pure H₂ at 350 °C and 0.1 MPa).
- Equipment for catalyst activation/carbonization – Stainless fixed-bed reactor (operated under syngas at 320 °C and 2.0 MPa).

#### **Reaction Equipment**
- Equipment for Fischer–Tropsch synthesis – Stainless fixed-bed reactor (detailed dimensions: inner diameter of 10 mm and length of 40 cm).

#### **Product Analysis Equipment**
- Equipment for product evaluation – Gas chromatographs, FULI GC 97 (one equipped with a thermal conductivity detector and flame ionization detector, and another with an RB-5 capillary column and FID).
- Equipment for controlled gas flow – High-pressure constant current pump (eliteHPLC, model EPP010S, used to maintain a constant gas hourly space velocity).

#### **Other Specific Equipment**
- Equipment for precise measurements – Balance scales (for accurate weighing of reagents).
- Equipment for reagent mixing – Magnetic stirrers (used during preparation of TEOS solution and catalyst impregnation).

### 1.3 Common Laboratory Equipment

This section lists the common equipment that supports a wide range of experimental tasks in our Fischer–Tropsch synthesis study. The equipment described here is vital for ensuring precise experimental conditions—from reagent drying and calcination to mixing, heating, and gas flow management.

#### **Drying Equipment**
-  Vacuum ovens  
   - Used for removing residual moisture from catalyst precursors and samples prior to calcination, as well as for drying reagents and products before characterization.  
-  Conventional drying ovens  
   - Employed for solvent removal, often operating at temperatures such as 100 °C for a defined duration to ensure complete drying.  
-  Ceramic sample stages  
   - Utilized during specific drying steps where thermal stability and chemical resistance are required.

#### **Calcination Equipment**
-  Furnaces  
   - Essential for calcining catalyst precursors at controlled high temperatures (e.g., 500 °C) to remove impurities and facilitate phase transformations.  
-  Muffle furnaces or high-temperature ovens  
   - Provide a controlled environment for calcination, ensuring uniform heat distribution that is critical for reproducibility in catalyst synthesis.  
-  Calcination ovens  
   - Used specifically for protocols requiring well-regulated heating cycles and atmospheric control.

#### **Other Common Equipment**
-  Stainless fixed-bed reactor  
   - Serves as the core apparatus during syngas conversion reactions, maintaining precise temperature and pressure conditions and incorporating gas chromatographs for product analysis.  
-  Quartz tubes  
   - Employed during hydrogen reduction processes to maintain inert atmospheres while controlling thermal conditions.  
-  Analytical balances  
   - Critical for accurate weighing of reagents in the synthesis of Fe₂O₃ nanoparticles and during the Mn deposition-precipitation process.  
-  Magnetic stirrers and ultrasonication devices  
   - Facilitate homogeneous mixing during the hydrolysis of TEOS and reagent preparation.  
-  Centrifuges and volumetric flasks  
   - Used for separating products and ensuring precise liquid measurements, respectively.  
-  Gas flow controllers, pumps, thermocouples, and pressure gauges  
   - Integral for managing gas transport, monitoring environmental conditions, and ensuring reproducibility during catalyst activation and reaction phases.

Each piece of equipment plays an essential, supportive role throughout the experimental workflow, contributing to the reliable synthesis, characterization, and evaluation of the iron-based catalyst systems.

## 2. Synthesis Methods

### Extraction of Detailed Preparation and Post‑processing Steps

This section summarizes the step‐by‐step procedures for synthesizing Fe@Mn@xSi catalysts, structured to ensure reproducibility and accurate replication.

#### • Hydrothermal Synthesis of Fe₂O₃ Nanoparticles  
1. Precursor Mixing / Co‑precipitation  
   - Reagents: 7.5 g FeCl₃·6H₂O, 110 mL water; 12.4 g sodium acetate trihydrate; 3.8 g hexadecyl trimethyl ammonium bromide.  
   - Procedure: Dissolve and stir for 0.5 h, then add 26 mL ethylenediamine; stir for another hour.
2. Hydrothermal Treatment  
   - Equipment: Teflon‑lined autoclave.  
   - Conditions: 200 °C for 10 h.  
3. Post‑Hydrothermal Processing  
   - Actions: Wash with water and ethanol, dry at 100 °C for 12 h, and calcine at 500 °C for 5 h.

#### • Deposition–Precipitation of the Mn Promoter  
1. Precipitation–Deposition (Inserted immediately after mixing):  
   - Process: Disperse 0.5 g of the synthesized Fe₂O₃ in 300 mL ethanol via ultrasonication.  
   - Add aqueous potassium permanganate solution dropwise using a peristaltic pump while stirring at 30 °C for 2 h.  
   - Equipment: Peristaltic pump for controlled addition and centrifuge for product collection.

#### • Formation of the SiO₂ Shell Via Controlled TEOS Hydrolysis  
1. TEOS Addition  
   - Reagent: Tetraethyl orthosilicate (TEOS) is added in specific volumes (x = 0.05, 0.2, or 2.8) to determine shell thickness.  
   - Conditions: Controlled hydrolysis with appropriate ammonia and water ratios.
2. Drying and Calcination  
   - Hydrophilic catalysts: Follow drying at 100 °C followed by calcination at 500 °C.  
   - Hydrophobic modification: Post‑calcination, subject the catalyst to surface silanization using chlorotrimethylsilane (evidenced by residual chlorine) to yield Fe@Mn@xSi‑c.

#### • Reduction and Activation  
- Reduction: Conduct in pure H₂ at 350 °C and 0.1 MPa for 20 h.  
- Further treatments (e.g., washing, drying) ensure removal of impurities and stabilization of the iron carbide phases.

This structured workflow, with clearly numbered steps and precise experimental parameters (temperatures, durations, volumes), guarantees accurate replicability and comparative analysis of synthesis complexity, scalability, and overall catalyst performance.

## 3. Synthesis Procedures

### 3.1 Reagent Preparation

This section details the reagent handling for each catalyst variant to ensure full replicability in Fischer–Tropsch experiments.

#### 3.1.1 Weighing

##### 3.1.1.1 Fe@Mn@xSi
- **FeCl₃·6H₂O**: Weighed 7.5 g using an analytical balance.
- **CH₃COONa·3H₂O**: Weighed 12.4 g.
- **C₁₉H₄₂BrN**: Weighed 3.8 g.
- **KMnO₄**: A quantity corresponding to 0.078 g was measured for Mn promotion and later used in solution form.

##### 3.1.1.2 Fe@Mn@xSi-c
- **FeCl₃·6H₂O**: Weighed 7.5 g using an analytical balance.
- **CH₃COONa·3H₂O**: Weighed 12.4 g.
- **C₁₉H₄₂BrN**: Weighed 3.8 g.
- **KMnO₄**: Measured to provide 0.078 g for the deposition-precipitation step.
- Note: These steps establish the base for both catalyst types before the specific hydrophobic modification.

#### 3.1.2 Liquid Transfer

##### 3.1.2.1 Fe@Mn@xSi
- **Deionized water**: Poured 110 mL into the reaction mixture to dissolve the weighed precursors.
- **Ethanol**: Poured 150 mL into the catalyst suspension during the TEOS hydrolysis process.
- **TEOS**: Transferred dropwise using a graduated cylinder; the exact volume (e.g., 0.05, 0.2, or 2.8 mL) controls the SiO₂ shell thickness.
- **KMnO₄ solution**: A 5 mL aqueous solution was added dropwise using a peristaltic pump for uniform Mn deposition.

##### 3.1.2.2 Fe@Mn@xSi-c
- **Ethanol**: Poured 300 mL during the preparation of the Mn-promoted Fe₂O₃ precursor.
- **n-Hexane**: Poured in the silanization step to create a suitable medium for surface modification.
- **Chlorotrimethylsilane**: Transferred with a syringe into the dried catalyst to achieve hydrophobicity.

#### 3.1.3 Mixing

##### 3.1.3.1 Fe@Mn@xSi
- **Catalyst suspension**: Mixed by stirring at 30 °C for 3 hours following TEOS addition.
- **Post-hydrolysis solution**: Further stirred for 4 hours to ensure complete and homogeneous hydrolysis under controlled conditions.

##### 3.1.3.2 Fe@Mn@xSi-c
- **Pre-silanization mixture**: Stirred at 30 °C for 2 hours during Mn deposition to promote uniform mixing.
- **Post-silanization treatment**: The modified catalyst was ultrasonically treated in n-hexane to enhance dispersion after the dropwise addition of chlorotrimethylsilane.

This structured grouping by catalyst and process step reflects the detailed, reproducible methodology described in the article.

### 3.2 Detailed synthesis process

#### Catalyst Preparation [1]: Fe@Mn@xSi

##### Step 1: Precursor Preparation
- **Reagents**: 7.5 g FeCl₃·6H₂O, 12.4 g CH₃COONa·3H₂O, 3.8 g CTAB (C₁₉H₄₂BrN), and 110 mL deionized water.
- **Conditions**: Hydrothermal treatment at 200 °C for 10 hours (pH control via intrinsic reaction conditions).
- **Process**:
  - Dissolve FeCl₃·6H₂O, CH₃COONa·3H₂O, and CTAB in deionized water.
  - Transfer the solution to a hydrothermal reactor and heat at 200 °C for 10 hours.
  - Recover Fe₂O₃ nanoparticles, then disperse 0.5 g in 300 mL ethanol using ultrasonication.
- **Key Steps**: Ensure uniform dispersion prior to Mn deposition.

##### Step 2: Catalyst Assembly (Mn Deposition & SiO₂ Shell Formation)
- **Reagents**: 0.078 g KMnO₄ in 5 mL aqueous solution (added dropwise using a peristaltic pump), TEOS (x mL, where x = 0.05, 0.2, or 2.8), 2.5 mL ammonia solution, and 10 mL water.
- **Conditions**: Stir at 30 °C; deposition for 2 hours followed by TEOS hydrolysis (3 hours with TEOS, then 4 hours after ammonia addition).
- **Process**:
  - Add the KMnO₄ solution dropwise to the Fe₂O₃ suspension under continuous stirring at 30 °C.
  - Introduce TEOS into the dispersion; continue stirring for 3 hours.
  - Add ammonia solution and water to initiate controlled hydrolysis, then stir for additional 4 hours.
- **Key Steps**: Controlled dropwise addition and strict stirring maintain uniform Mn deposition and consistent SiO₂ shell formation.

##### Step 3: Purification
- **Process**:
  - Centrifuge the product and wash sequentially with water and ethanol.
  - No specific centrifugation speeds provided; standard laboratory protocols apply.
- **Key Steps**: Ensure complete removal of unreacted species and by-products.

##### Step 4: Drying & Calcination
- **Drying**: Dry in a vacuum oven at 100 °C for 12 hours.
- **Calcination**: Heat to 500 °C for 5 hours (ramp rate controlled by furnace settings, in air).
- **Key Steps**: Avoid aggregation and ensure complete phase conversion.

##### Step 5: Activation
- **Process**:
  - Reduce the catalyst in pure H₂ at 350 °C and 0.1 MPa for 20 hours.
  - Subsequently, activate under syngas (H₂/CO = 2) at 320 °C, 2.0 MPa with a GHSV of 5000 mL·h⁻¹·g⁻¹ for 24 hours.
- **Key Steps**: Precise temperature and pressure control are critical to achieve an optimal active phase (predominantly χ‑Fe₅C₂).

---

#### Catalyst Preparation [2]: Fe@Mn@xSi-c (Hydrophobic Variant)

##### Step 1 to Step 4
- Follow the same procedures as for the hydrophilic catalyst.

##### Step 5: Hydrophobic Modification
- **Reagents**: Chlorotrimethylsilane.
- **Conditions**: Disperse the dried Fe@Mn@xSi in ethanol; apply ultrasonic treatment at ambient temperature.
- **Process**:
  - Add chlorotrimethylsilane to the dispersion and sonicate to facilitate uniform surface silanization.
  - Dry the modified catalyst in a vacuum oven at 80 °C for 6 hours.
- **Key Steps**: Monitor modification to minimize residual chlorine effects.

## 4. Characterization Methods

### 4.1 X‑ray Diffraction (XRD)
• **Operational Description**: The catalyst powder is first transformed into iron carbide by reduction in pure H₂ at 350 °C for 20 hours followed by carbonization in a 31.6% CO/68.4% N₂ atmosphere at 320 °C for 20 hours. The prepared sample is then packed into a ceramic stage and placed in the reactor chamber where it is exposed to a CO + H₂O atmosphere at 320 °C. Continuous XRD patterns are collected.  
• **Instruments and Models**: Ultima IV‑185 diffractometer with HT‑XRD‑900 reactor chamber (Beijing Scistar Technology Co., Ltd.).  
• **Characterization Conditions**: 2θ range from 29° to 79°; gas flow of 20 mL/min for CO/N₂ plus water vapor from a 40 °C wash bottle.  
• **Test Parameters**: Scanning step of 0.02°; scanning rate of 5°/min.  
• **Key Notes**: Sample mounting without tablet preparation ensures proper alignment.

### 4.2 H₂ Temperature‑Programmed Reduction (H₂‑TPR)
• **Operational Description**: Fifty milligrams of catalyst is loaded into a quartz tube, pretreated with N₂ at 350 °C for 1 hour, cooled to 80 °C, then exposed to 5% H₂/95% N₂ at 30 mL/min. The temperature is ramped to 800 °C at 10 °C/min while H₂ consumption is monitored using a thermal conductivity detector (TCD).  
• **Key Notes**: Precise temperature and flow control are critical for accurate reduction profiling.

### 4.3 CO Temperature‑Programmed Reduction (CO‑TPR)
• **Operational Description**: Similar to H₂‑TPR, 50 mg of sample is pretreated with N₂ at 350 °C for 1 hour, cooled to 80 °C, and then subjected to 5% CO/95% N₂ at 30 mL/min, with a temperature ramp of 10 °C/min up to 800 °C.  
• **Key Notes**: This method reveals carburization behavior under controlled CO atmosphere.

### 4.4 Fourier Transform Infrared Spectroscopy (FTIR)
• **Operational Description**: Powder samples are loaded into an IR cell, pretreated in Ar at 320 °C for 120 minutes, and the background spectrum is collected. The sample is then exposed to CO at 320 °C for 120 minutes.  
• **Instruments and Models**: Nicolet iS50 FTIR and NICOLET 5700 FTIR Spectrometers.

### 4.5 Diffuse Reflectance Infrared Fourier Transform Spectroscopy (DRIFTS)
• **Operational Description**: The sample is pretreated in Ar (30 mL/min) at 320 °C for 120 minutes (heating rate: 5 °C/min) and then exposed to CO (30 mL/min) at the same temperature for another 120 minutes.  
• **Instruments and Models**: NICOLET iS50 FTIR Spectrometer.

### 4.6 Transmission Electron Microscopy (TEM) & Energy Dispersive Spectroscopy (EDS)
• **Operational Description**: TEM imaging and elemental mapping via EDS are performed to reveal morphology and composition.  
• **Instruments and Models**: FEI Talos F200x.

### 4.7 Scanning Electron Microscopy (SEM)
• **Operational Description**: SEM is employed for morphology evaluation; specific instrument parameters (accelerating voltage, magnification) are not detailed.

### 4.8 X‑ray Photoelectron Spectroscopy (XPS)
• **Operational Description**: Surface analysis is conducted using XPS on catalyst samples.  
• **Instruments and Models**: Thermo Scientific K‑Alpha and Thermo Scientific ESCALAB Xi+.

### 4.9 Inductively Coupled Plasma (ICP)
• **Operational Description**: Elemental composition is quantified using ICP analysis.  
• **Instruments and Models**: Agilent 5110.

### 4.10 BET Surface Area Analysis
• **Operational Description**: BET measurements are conducted to assess surface area, though specific parameters are not provided.

### 4.11 Water‑droplet Contact Angle Measurements
• **Operational Description**: Hydrophobicity is evaluated using a water‑droplet contact angle test on a Kruss DSA100 instrument.

### 4.12 In‑situ Techniques
• **Operational Description**: In‑situ XRD (under CO + H₂O atmosphere at 320 °C, with 0.02° steps at 5°/min) and in‑situ DRIFTS (following the outlined pretreatment and CO exposure steps) enable real‑time monitoring of phase evolution during reaction conditions.  
• **Key Notes**: These methods bridge ex‑situ observations with the dynamic behavior under operating conditions.

## 5. Catalytic Evaluation Methods

### 5.1 Activation

The catalyst activation process is critical to convert the reduced iron species into the active carbide phases required for efficient Fischer–Tropsch synthesis. Following the initial reduction in pure hydrogen (350 °C, 0.1 MPa for 20 hours) that transforms Fe₂O₃ into metallic iron, a controlled activation/carbonization step is performed under syngas conditions.

#### 5.1.1 Activation Temperature
- **Definition:** The activation temperature governs the carburization reaction whereby reduced iron reacts with CO to form stable iron carbide phases.
- **Experimental Conditions:** The catalyst is exposed to a syngas environment at 320 °C.
- **Observations:** Operating at 320 °C is high enough to promote efficient carburization into phases such as χ‑Fe₅C₂ without inducing excessive sintering or unwanted reactions.

#### 5.1.2 Activation Pressure
- **Definition:** Activation pressure significantly influences gas-catalyst interactions and the kinetics of the reduction and carburization reactions.
- **Experimental Conditions:** The pre-reaction activation is conducted at 0.1 MPa.
- **Observations:** A pressure of 0.1 MPa ensures controlled exposure to syngas, facilitating the desired conversion while avoiding over-reduction or catalyst agglomeration. Note that while reaction testing later may involve higher pressures (e.g., 2.0 MPa), the activation step focuses strictly on catalyst pre-conditioning.

#### 5.1.3 Activation Gas Composition
- **Definition:** The syngas mixture supplies the necessary CO for carburization in addition to hydrogen for stabilization.
- **Experimental Conditions:** The syngas employed has an H₂/CO ratio of 2.
- **Observations:** This composition is pivotal in converting the metallic iron into the active carbide phase, as the CO provides the carbon needed to form χ‑Fe₅C₂, while hydrogen assists in maintaining a reducing environment.

#### 5.1.4 Activation Time
- **Definition:** The duration of the activation step is optimized to ensure uniform phase transformation without causing sintering.
- **Experimental Conditions:** The activation is maintained for 5 hours.
- **Observations:** This time frame has been found sufficient to achieve full carburization and stabilize the active catalyst phases, directly enhancing subsequent catalytic performance.

### 5.2 Reaction

#### 5.2.1 Reaction Temperature
- **Definition:** The reaction temperature is a critical parameter in Fischer–Tropsch synthesis, influencing the activation of syngas and the formation of the active iron carbide phase.
- **Experimental Conditions:** The reactor was maintained at 320 °C throughout the catalytic evaluation.
- **Observations:** This temperature was selected to optimize catalyst performance, promoting effective C–C coupling while ensuring the stability of the active iron phases.

#### 5.2.2 Reaction Pressure
- **Definition:** Reaction pressure directly affects the concentration of syngas in the reactor, which in turn influences conversion rates and product selectivity.
- **Experimental Conditions:** The catalytic tests were conducted at a pressure of 2.0 MPa.
- **Observations:** Operating at 2.0 MPa was found to enhance syngas conversion, thereby contributing favorably to the overall formation of desired hydrocarbon products.

#### 5.2.3 Reaction H₂/CO Ratio
- **Definition:** The ratio of hydrogen to carbon monoxide in the feed is pivotal for controlling the distribution of hydrocarbon products during Fischer–Tropsch synthesis.
- **Experimental Conditions:** An H₂/CO ratio of 2 was consistently applied during the reaction.
- **Observations:** This balanced ratio effectively maintained the equilibrium necessary for optimum hydrocarbon distribution, promoting an increase in olefins selectivity while minimizing methane production.

#### 5.2.4 Reaction Space-Time Velocity
- **Definition:** The space-time velocity, expressed as the gas hourly space velocity (GHSV), defines the flow rate of syngas relative to the catalyst mass and impacts contact time and conversion efficiency.
- **Experimental Conditions:** The GHSV was set to 5000 mL·h⁻¹·g⁻¹.
- **Observations:** This setting ensured adequate exposure of the catalyst to the reactants, contributing to efficient syngas conversion and stable catalytic performance over the reaction period.

#### 5.2.5 Reaction Duration and Reactor Setup
- **Definition:** The overall reaction duration is vital for assessing catalyst stability and performance under continuous operation.
- **Experimental Conditions:** The Fischer–Tropsch reaction was run for 24 hours in a stainless fixed-bed reactor (10 mm inner diameter, 40 cm in length).
- **Observations:** Catalyst stability data were collected after 12 hours at a steady state, and continuous operation over 24 hours provided reproducible performance metrics, demonstrating minimal deactivation under the selected conditions.

## 6 Results


### 6.1 Characterization Results

#### 6.1.1 Crystal Phase Evolution and Structure
- **Description:** The crystal phase composition and transformations of the Fe@Mn@xSi and Fe@Mn@xSi-c catalysts were investigated using X-ray diffraction (XRD), including in situ XRD under reaction-relevant atmospheres, and Mössbauer spectroscopy for quantitative phase analysis. These techniques are critical for identifying active phases and understanding catalyst stability during Fischer–Tropsch synthesis (FTS).
- **Findings:** In situ XRD revealed that, under a CO + H₂O atmosphere at 320 °C, the hydrophilic Fe@Mn@0.2Si catalyst exhibited a gradual decrease in iron carbide diffraction peaks and the emergence of Fe₃O₄ peaks (notably at 35.4°), indicating oxidation of iron carbide to Fe₃O₄. In contrast, the hydrophobic Fe@Mn@0.2Si-c catalyst maintained stable iron carbide peaks (notably χ‑Fe₅C₂ at 44.2°) with no Fe₃O₄ detected, demonstrating that surface hydrophobization inhibits this phase transformation. After FTS, Mössbauer spectroscopy quantified the phase composition: Fe@Mn@0.2Si contained 59.7% χ‑Fe₅C₂, 34.3% Fe₃O₄, and 6.0% Fe³⁺(spm), while Fe@Mn@0.2Si-c comprised 74.1% χ‑Fe₅C₂ and 25.9% θ‑Fe₃C.
- **Observations:** The hydrophobic modification stabilizes the active iron carbide phase and suppresses Fe₃O₄ formation, directly correlating with improved catalytic performance and selectivity.

#### 6.1.2 Morphology and Elemental Distribution
- **Description:** Transmission electron microscopy (TEM) and energy dispersive X-ray spectroscopy (EDS) mapping were employed to examine catalyst morphology and elemental distribution, focusing on the core–shell architecture and the uniformity of the SiO₂ encapsulation.
- **Findings:** TEM images confirmed that Fe@Mn nanoparticles are homogeneously coated by an amorphous SiO₂ shell, with shell thickness tunable via TEOS dosage (x = 0.05, 0.2, 2.8). EDS mapping demonstrated uniform distribution of Fe, Mn, and Si, verifying successful encapsulation and promoter incorporation.
- **Observations:** The core–shell structure is consistently achieved, and increasing SiO₂ shell thickness reduces CO accessibility to the core, impacting carburization and phase evolution.

#### 6.1.3 Surface Chemical Properties and Hydrophobicity
- **Description:** Surface chemical characteristics were probed using FTIR and in situ DRIFTS, with hydrophobicity assessed via contact angle measurements and elemental analysis (XPS, EDS) for chlorine detection.
- **Findings:** DRIFTS on hydrophilic Fe@Mn@0.05Si revealed carbonate species (bands at 1498 and 1364 cm⁻¹) upon CO exposure, indicating strong CO adsorption and redox activity. In contrast, the hydrophobic Fe@Mn@0.05Si-c catalyst exhibited only gaseous CO bands, with no carbonate formation, attributed to surface chlorine (confirmed by XPS Cl 2p peaks) from chlorotrimethylsilane modification. Chlorine was persistent even after washing and reaction.
- **Observations:** Hydrophobic modification suppresses CO adsorption and surface redox activity, stabilizing the iron carbide phase and minimizing deactivation pathways.

#### 6.1.4 Reduction and Carburization Behavior
- **Description:** Temperature-programmed reduction (H₂-TPR and CO-TPR) was used to assess the reducibility and carburization of the catalysts, providing insight into the accessibility of internal iron species.
- **Findings:** As SiO₂ shell thickness increased (higher TEOS dosage), CO-TPR reduction peaks shifted to higher temperatures and peak areas decreased, indicating inhibited CO diffusion and reduced carburization of internal iron species.
- **Observations:** Thicker SiO₂ shells hinder the formation of active iron carbide phases, leading to increased Fe₃O₄ content after reaction.

#### 6.1.5 Elemental Composition
- **Description:** Inductively coupled plasma (ICP) analysis and XPS were used to determine elemental composition, including promoter and residual chlorine content.
- **Findings:** ICP confirmed successful Mn promoter incorporation. XPS and EDS detected residual chlorine on hydrophobic catalysts, originating from the hydrophobic modification process.
- **Observations:** The presence of chlorine correlates with suppressed CO adsorption and altered surface chemistry, impacting catalyst performance.

*Note: No explicit BET surface area, pore volume, or particle size data are reported in the article.*



### 6.2 Catalyst Performance

#### 6.2.1 CO Conversion
- **Description:** CO conversion quantifies the fraction of CO in the feed that is transformed into products during Fischer–Tropsch synthesis. It is calculated as:
  \[
  \text{CO Conversion (\%)} = \frac{F_{\text{CO,in}} - F_{\text{CO,out}}}{F_{\text{CO,in}}} \times 100
  \]
- **Experimental Data:** Under standard reaction conditions (320 °C, 2.0 MPa, GHSV 5000 mL·h⁻¹·g⁻¹), the hydrophilic Fe@Mn@0.2Si catalyst achieved a CO conversion of 53.8%, while the hydrophobic Fe@Mn@0.2Si-c catalyst exhibited a CO conversion of 24.3% after 12 hours of stable operation.
- **Observations and Trends:** The optimal SiO₂ shell thickness (x = 0.2) enables high CO conversion by balancing core accessibility and protection. Excessively thin (x = 0.05) or thick (x = 2.8) shells result in lower conversions due to either insufficient protection or hindered CO diffusion.

#### 6.2.2 CO₂ Selectivity
- **Description:** CO₂ selectivity reflects the proportion of converted CO that forms CO₂, indicating the extent of the water-gas shift (WGS) side reaction. It is defined as:
  \[
  \text{CO}_2 \text{ Selectivity (\%)} = \frac{F_{\text{CO}_2,\text{out}}}{F_{\text{CO,in}} - F_{\text{CO,out}}} \times 100
  \]
- **Experimental Data:** The hydrophilic Fe@Mn@0.2Si catalyst showed a CO₂ selectivity of 28.9%, whereas the hydrophobic Fe@Mn@0.2Si-c catalyst demonstrated a significantly lower value of 7.9%.
- **Observations and Trends:** The hydrophobic modification effectively suppresses the WGS reaction by limiting water access to the catalyst core, thereby reducing CO₂ formation and stabilizing the active iron carbide phase.

#### 6.2.3 CH₄ Selectivity
- **Description:** CH₄ selectivity measures the fraction of converted CO that yields methane, calculated as:
  \[
  \text{CH}_4 \text{ Selectivity (\%)} = \frac{F_{\text{CH}_4,\text{out}}}{F_{\text{CO,in}} - F_{\text{CO,out}}} \times 100
  \]
- **Experimental Data:** The hydrophilic catalyst exhibited a CH₄ selectivity of 21.5%, while the hydrophobic variant reduced this to 14.1%.
- **Observations and Trends:** Lower methane selectivity in the hydrophobic catalyst indicates enhanced C–C coupling and suppressed hydrogenation of intermediates.

#### 6.2.4 Olefins and C₃⁺ Selectivity
- **Description:** Olefins selectivity represents the fraction of hydrocarbon products that are olefins, while C₃⁺ selectivity refers to hydrocarbons with three or more carbon atoms. These are typically calculated on a carbon-atom basis.
- **Experimental Data:** The hydrophobic Fe@Mn@0.2Si-c catalyst achieved an olefins selectivity of 64.3%, compared to 49.8% for the hydrophilic Fe@Mn@0.2Si. Enhanced C₃⁺ selectivity was also observed for the hydrophobic catalyst, as evidenced by the product distribution.
- **Observations and Trends:** The hydrophobic shell promotes the formation of longer-chain olefins by stabilizing iron carbide phases and minimizing secondary hydrogenation.

#### 6.2.5 Catalyst Stability and Deactivation Rate
- **Description:** Catalyst stability is assessed by monitoring CO conversion over extended reaction times. The deactivation rate is defined as:
  \[
  \text{Deactivation Rate} = \frac{\text{CO Conversion}_{\text{initial}} - \text{CO Conversion}_{\text{final}}}{\text{Overall reaction time}} \quad (\text{h}^{-1})
  \]
- **Experimental Data:** The hydrophobic Fe@Mn@0.2Si-c catalyst maintained stable CO conversion over 110 hours of continuous operation, with negligible deactivation observed. In contrast, the hydrophilic catalyst showed more rapid deactivation due to the formation of Fe₃O₄.
- **Observations and Trends:** The hydrophobic modification confers superior long-term stability by preventing water-induced oxidation of the active phase.

---

**Summary:**  
The hydrophobic Fe@Mn@0.2Si-c catalyst demonstrates superior selectivity for olefins and C₃⁺ hydrocarbons, lower CO₂ and CH₄ selectivities, and enhanced stability compared to its hydrophilic counterpart. These improvements are attributed to the stabilization of iron carbide phases and suppression of water-induced deactivation, as confirmed by comprehensive phase and performance analyses.
