Repository: pic-ai-robotic-chemistry/literature-to-protocols

## Overview

Experimental procedures in scientific papers are usually scattered across free-form text, which makes them difficult to reproduce, compare, and automate.  
The goals of this project are:

* Extract experiment-related entities, conditions, operations, and relations from papers
* Build paper-level knowledge graphs
* Generate structured protocols through templated prompting and graph-based retrieval
* Evaluate the generated results in terms of factuality, text quality, and questionnaire-based practical usability

File: example/papersavings-topk/Paper_1-25.md
# Effects of surface hydrophobization on the phase evolution behavior of iron-based catalyst during Fischer–Tropsch synthesis

## 1. Materials

### 1.1 Reagents

#### 1.1.1 Metal Precursors
- **Iron trichloride hexahydrate**: FeCl₃·6H₂O, AR, used as the metal precursor for preparing Fe₂O₃ nanoparticles via hydrothermal synthesis.

#### 1.1.2 Additive/Promoter Precursors
- **Potassium permanganate**: KMnO₄, AR, used as the manganese source during deposition–precipitation to introduce promoter species onto the Fe₂O₃ support.

#### 1.1.3 Solvents
- **Ethanol**: CH₃CH₂OH, AR, used for dispersing Fe₂O₃ and as the reaction medium during the manganese deposition step (stirred at 30 °C for 2 h).
- **Water**: H₂O, (unspecified purity), employed for dissolving reagents, washing the catalyst, and as a component in the hydrolysis of TEOS.

#### 1.1.4 Base/Acid Regulators
- **Sodium acetate trihydrate**: CH₃COONa·3H₂O, AR, added to adjust the pH during the hydrothermal synthesis of Fe₂O₃ nanoparticles.
- **Ammonia solution**: (25–28%, AR), used as a pH adjuster during the formation of the SiO₂ shell by promoting the hydrolysis of TEOS.

#### 1.1.5 Complexing Agents
- **Ethylenediamine**: C₂H₈N₂, AR, utilized to form coordination complexes with iron ions, thereby stabilizing the metal ion solubility in the synthesis medium.

#### 1.1.6 Surface Modifiers
- **Tetraethyl orthosilicate (TEOS)**: Si(OC₂H₅)₄, 98% purity, Merck, added under controlled stirring at 30 °C to generate an amorphous SiO₂ shell on Fe@Mn.
- **Chlorotrimethylsilane**: C₃H₉ClSi, (purity unspecified), applied in the silanization step for transforming the hydrophilic catalyst into a hydrophobic variant, with a potential to introduce trace chlorine.
- **Hexadecyl trimethyl ammonium bromide**: C₁₉H₄₂BrN, AR, serving a dual role as a surfactant and a surface modifier to assist in nanoparticle stabilization and morphology control.

#### 1.1.7 Passivation Atmosphere Gases
- **Hydrogen**: H₂, (assumed 99.999% purity), applied at 350 °C, 0.1 MPa for 20 h to reduce iron species and form the active phase.
- **Argon**: Ar, used during post‐treatment and in situ TPR experiments for catalyst passivation (operational conditions unspecified).

#### 1.1.8 Synthesis Gas Environment Gases
- **Syngas (H₂/CO = 2)**: H₂/CO mixture, research grade, employed for catalyst activation at 320 °C, 0.1 MPa for 5 h, with a ratio of 2, providing the critical reaction environment prior to Fischer–Tropsch synthesis.

### 1.2 Specific Experimental Equipment

#### **Synthesis Equipment**
- High‑temperature hydrothermal reactor – Reactor for conducting 200 °C, 10‑hour hydrothermal synthesis of FeCl₃ solution.
- Temperature‑controlled furnace – Furnace for calcination at 500 °C for 5 hours.
- Mechanical stirring system – Stirring apparatus used during the deposition‑precipitation step with KMnO₄.
- Ultrasonicator – Apparatus for dispersing Fe@Mn in ethanol during the silanization treatment.
- Drop‑wise addition system – Peristaltic pump for controlled addition of KMnO₄ solution.

#### **Characterization Equipment**
- X‑ray diffractometer – Ultima IV‑185 (with HT‑XRD‑900 reactor chamber) and Rigaku SmartLab for in situ XRD analysis.
- Fourier Transform Infrared Spectrometer – Nicolet 5700 for surface composition and bonding studies.
- Inductively Coupled Plasma system – Agilent 5110 for elemental composition analysis.
- Transmission Electron Microscope and EDS – FEI Talos F200x for morphology imaging and elemental mapping.
- X‑ray Photoelectron Spectroscopy systems – Thermo Scientific K‑Alpha and ESCALAB Xi+ for surface chemical analysis.
- Temperature‑programmed reduction instrument – DAS‑7000 for H₂‑TPR and CO‑TPR tests.

#### **Activation Equipment**
- Temperature‑controlled activation furnace – Equipment used for catalyst reduction in pure H₂ at 350 °C during the activation phase.

#### **Reaction Equipment**
- Stainless fixed‑bed reactor – Reactor with an inner diameter of 10 mm and a length of 40 cm used for Fischer–Tropsch synthesis and syngas activation.

#### **Product Analysis Equipment**
- Gas analysis instrumentation – Generic gas chromatograph or mass spectrometer for evaluating reaction outputs.

#### **Other Specific Equipment**
- Centrifuge – Device employed for washing and drying steps following KMnO₄ deposition.
- Magnetic stirrers – Equipment ensuring homogeneous mixing during reagent addition and synthesis procedures.
- Contact angle goniometer – Kruss DSA100 for water‑droplet contact angle measurements.

### 1.3 Common Laboratory Equipment

#### **Drying Equipment**
- Vacuum oven  
  Used for the 12-hour drying processes at 100 °C after both the hydrothermal synthesis and the deposition-precipitation steps. The vacuum oven ensures effective removal of residual solvents such as ethanol, contributing to proper catalyst preparation.

#### **Calcination Equipment**
- Furnace/Oven  
  Employed during the calcination step at 500 °C for 5 hours, this equipment provides controlled heating conditions necessary for the conversion of Fe₂O₃ nanoparticles and removal of impurities. Although specific models are not detailed, such furnaces/ovens are designed to maintain strict temperature control throughout the process.

#### **Other Common Equipment**
- Balance scales  
  Fundamental for accurately weighing reagents during various stages of catalyst synthesis.
- Magnetic stirrers  
  Essential for uniform mixing during reagent preparation, particularly during the TEOS addition step to form the SiO₂ shell.
- Peristaltic pump  
  Utilized to control the dropwise addition of the KMnO₄ solution during the manganese deposition step, ensuring consistent reagent delivery.
- Centrifuge  
  Facilitates effective washing and separation of the catalyst material, aiding the removal of impurities after stirring and mixing processes.
- Gas flow controllers and mass flow meters  
  Key for regulating and monitoring gas flows during catalyst activation in H₂ and in the subsequent Fischer–Tropsch reaction within the stainless fixed-bed reactor.
- Quartz tube  
  Used for sample handling and packing within the reactor setup, contributing to the reproducibility and safety of the experimental procedure.

This ensemble of equipment, though not exclusively dedicated to catalyst synthesis, plays a critical supportive role across the experimental workflow, ensuring consistency, precision, and replicability of the procedures involved in evaluating surface hydrophobization effects on the iron-based catalyst under study.

## 2. Synthesis Methods

### Extraction of Detailed Preparation and Post‑processing Steps

This section outlines the synthesis methods for the Fischer–Tropsch Fe@Mn@xSi (hydrophilic) and Fe@Mn@xSi-c (hydrophobic) catalysts, detailing precursor preparation, deposition, drying, calcination, and relevant post‑treatments.

#### Hydrothermal Synthesis of Fe₂O₃ Nanoparticles
1. • Precursor Mixing / Co‑precipitation  
  – Dissolve 7.5 g FeCl₃·6H₂O in 110 mL water; sodium acetate trihydrate and hexadecyl trimethyl ammonium bromide are added to enhance solubility and control particle morphology. Ethylenediamine is incorporated to create a basic environment, promoting uniform nucleation.  
2. • Precipitation–Deposition  
  – Not applicable in this step.  
3. • Drying  
  – The hydrothermally treated mixture is washed and dried at 100 °C for 12 h.  
4. • Calcination  
  – Calcine at 500 °C for 5 h to yield phase-pure Fe₂O₃ nanoparticles.  

*Equipment:* Teflon‑lined autoclave is used for the hydrothermal reaction conducted at 200 °C for 10 h, ensuring reproducible nanoparticle formation.

#### Manganese Deposition via Deposition‑Precipitation
1. • Precursor Mixing / Co‑precipitation  
  – Disperse 0.5 g of the as‐prepared Fe₂O₃ in ethanol.  
2. • Precipitation–Deposition  
  – Add dropwise an aqueous KMnO₄ solution prepared by dissolving 0.078 g KMnO₄ in 5 mL water while stirring at 30 °C for 2 h; this dropwise addition promotes homogeneous manganese deposition, as confirmed by observed color changes and precipitate formation.  
3. • Drying  
  – Collect the product via centrifugation, wash, and dry at 100 °C for 12 h.

#### SiO₂ Shell Formation and Surface Modification
1. • Precursor Mixing / Co‑precipitation  
  – Disperse Fe@Mn in ethanol and add TEOS (0.05, 0.2, 0.5, 1.0, or 2.8 mL) under stirring at 30 °C.  
2. • Precipitation–Deposition  
  – Introduce ammonia solution and water to catalyze TEOS hydrolysis and condensation, forming an amorphous SiO₂ shell.  
3. • Drying  
  – Collect and dry the SiO₂-coated product under controlled conditions.  
4. • Additional Post‑treatment  
  – For hydrophobic catalysts (Fe@Mn@xSi-c), perform surface silanization by adding chlorotrimethylsilane, ensuring the shell’s hydrophobic modification while maintaining catalyst integrity.

Each step, detailed with precise temperatures, durations, reagent concentrations, and equipment settings, ensures reproducibility and clear transferability of this synthesis procedure to similar catalyst preparation endeavors.

## 3. Synthesis Procedures

### 3.1 Reagent Preparation

#### 3.1.1 Weighing

##### 3.1.1.1 Fe@Mn@xSi
- **FeCl₃·6H₂O**: Weighed 7.5 g using an analytical balance.
- **CH₃COONa·3H₂O**: Weighed 12.4 g.
- **C₁₉H₄₂BrN**: Weighed 3.8 g.
- **KMnO₄**: Weighed 0.078 g.

##### 3.1.1.2 Fe@Mn@xSi-c
- **FeCl₃·6H₂O**: Weighed 7.5 g using an analytical balance.
- **CH₃COONa·3H₂O**: Weighed 12.4 g.
- **C₁₉H₄₂BrN**: Weighed 3.8 g.
- **KMnO₄**: Weighed 0.078 g.

#### 3.1.2 Liquid Transfer

##### 3.1.2.1 Fe@Mn@xSi
- **Deionized Water**: Poured 110 mL into the reaction vessel.
- **Ethanol**: Poured 300 mL to disperse the synthesized Fe₂O₃ and for subsequent washing.
- **KMnO₄ Aqueous Solution**: Added 5 mL dropwise using a peristaltic pump.
- **TEOS**: Poured x mL (x = 0.05, 0.2, 0.5, 1.0, or 2.8) into the ethanol suspension for SiO₂ coating.

##### 3.1.2.2 Fe@Mn@xSi-c
- **Deionized Water**: Poured 110 mL into the reaction vessel.
- **Ethanol**: Poured 300 mL for dispersion and cleaning.
- **KMnO₄ Aqueous Solution**: Added 5 mL dropwise using a peristaltic pump.
- **TEOS**: Poured x mL (x = 0.05, 0.2, 0.5, 1.0, or 2.8) into the ethanol suspension.
- **n-Hexane**: Poured 70 mL after the initial coating step.
- **Chlorotrimethylsilane**: Poured 0.5 mL to initiate the silanization for hydrophobic modification.

#### 3.1.3 Mixing

##### 3.1.3.1 Fe@Mn@xSi
- **TEOS-Treated Suspension**: Mixed by stirring at 30 °C for 3 hours.
- **Ammonia-Added Mixture**: Mixed by stirring at 30 °C for an additional 4 hours after adding the ammonia solution and water.
- **Final Mixture**: Ultrasonically treated for 1 hour at room temperature to ensure homogeneity.

##### 3.1.3.2 Fe@Mn@xSi-c
- **Post-TEOS Suspension**: Mixed by stirring at 30 °C for 3 hours to ensure uniform coating.
- **Silanization Mixture**: After the addition of n-hexane and chlorotrimethylsilane, stirred at 30 °C for 4 hours.
- **Final Treated Mixture**: Ultrasonically treated for 1 hour at room temperature to complete the hydrophobic modification.

Both procedures detail solid reagent weighing, precise liquid transfer methods (noting volumes and transfer techniques such as dropwise addition), and controlled mixing conditions (stirring at 30 °C with designated durations and ultrasonic treatment) to secure full reproducibility for Fischer–Tropsch catalyst synthesis.

### 3.2 Detailed synthesis process

#### Catalyst Preparation [1]: Fe@Mn@xSi (Hydrophilic)

##### Step 1: Precursor Preparation – Hydrothermal Synthesis of Fe₂O₃ Nanoparticles  
- **Reagents**:  
  • 7.5 g FeCl₃·6H₂O  
  • 12.4 g sodium acetate trihydrate  
  • 3.8 g hexadecyl trimethyl ammonium bromide  
  • 110 mL deionized water  
  • 26 mL ethylenediamine  
- **Conditions**:  
  • Stir at room temperature for 0.5 h  
  • Hydrothermal treatment at 200 °C for 10 h  
- **Process**:  
  1. Dissolve FeCl₃·6H₂O, sodium acetate trihydrate, and the surfactant in water; stir to ensure homogeneity.  
  2. Add ethylenediamine and transfer the mixture into a sealed reactor.  
  3. Perform hydrothermal treatment under the specified conditions.  
- **Key Steps**:  
  Monitor temperature ramp and ensure complete dissolution before adding ethylenediamine.

##### Step 2: Purification, Drying & Calcination  
- **Process**:  
  1. Wash the hydrothermal product with water and ethanol.  
  2. Dry at 100 °C for 12 h.  
  3. Calcine at 500 °C for 5 h to form crystalline Fe₂O₃.

##### Step 3: Catalyst Assembly – Deposition of Mn  
- **Reagents**:  
  • 0.5 g synthesized Fe₂O₃  
  • 0.078 g KMnO₄ dissolved in 5 mL water  
  • 300 mL ethanol  
- **Conditions**:  
  • Ultrasonication for dispersion; stir at 30 °C for 2 h.  
- **Process**:  
  1. Disperse Fe₂O₃ in ethanol.  
  2. Add KMnO₄ solution dropwise with controlled flow.  
  3. Centrifuge, wash, and dry at 100 °C for 12 h.

##### Step 4: SiO₂ Shell Formation  
- **Reagents**:  
  • Variable TEOS (x mL; x = 0.05, 0.2, 0.5, 1.0, 2.8)  
  • Ammonia solution and water  
- **Conditions**:  
  • Stir at 30 °C with sequential addition: first TEOS, then ammonia and water; total stirring ca. 7 h.  
- **Process**:  
  1. Disperse Fe@Mn in ethanol and add TEOS.  
  2. Introduce ammonia solution to catalyze TEOS hydrolysis.  
  3. Allow sufficient reaction time for uniform shell formation before drying.

---

#### Catalyst Preparation [2]: Fe@Mn@xSi-c (Hydrophobic)

##### Step 5: Post-Assembly Silanization  
- **Reagents**:  
  • Chlorotrimethylsilane (CTMS)  
- **Conditions**:  
  • Apply CTMS treatment following SiO₂ shell formation.  
- **Process**:  
  1. Treat the dried Fe@Mn@xSi with CTMS under appropriate stirring, ensuring complete surface modification.  
- **Key Steps**:  
  Note any trace chlorine incorporation due to by-product formation.

##### Step 6: Final Activation  
- **Process**:  
  1. Reduce the catalyst in pure H₂ at 350 °C, 0.1 MPa for 20 h.  
  2. Activate under syngas at 320 °C, 0.1 MPa for 5 h.  

Each step is designed for reproducibility, following strict order from precursor synthesis through assembly, purification, drying, calcination, and activation. Critical parameters such as pH control during precipitation, dropwise reagent addition, and controlled temperature conditions are integrated to ensure uniform catalyst performance for Fischer–Tropsch synthesis.

## 4. Characterization Methods

### 4.1 X‑ray Diffraction (XRD) and In‑situ XRD  
- **Operational Description**: XRD is employed to determine the crystalline phases and monitor phase evolution of the Fe-based catalyst during reaction. In situ measurements are performed to track transitions among Fe₂O₃, Fe₃O₄, χ‑Fe₅C₂, and θ‑Fe₃C under reactive atmospheres.  
- **Instruments and Models**: Ultima IV‑185 (with HT‑XRD‑900 reactor chamber) and Rigaku SmartLab (or XPert Pro for specific scans).  
- **Characterization Conditions**: Radiation source Cu Kα; scanning ranges of 2θ from 29°–79° (Ultima IV‑185) and 25°–65° (XPert Pro), with a step size of 0.02° and a scanning rate of 10°/min.  
- **Test Parameters**: Temperature control during in situ analysis (typically at 320 °C under chosen gas atmospheres).  
- **Key Notes**: Accurate phase identification depends on proper sample alignment and controlling atmospheric conditions.

### 4.2 H₂ Temperature‑Programmed Reduction (H₂‑TPR)  
- **Operational Description**: Analyzes the reduction behavior by monitoring H₂ consumption as the temperature ramps.  
- **Instruments and Models**: DAS‑7000 chemical adsorption instrument coupled with a quartz tube reactor.  
- **Characterization Conditions**: Pre‑treatment in N₂ at 350 °C for 1 hour; cooling to 80 °C then exposure to 5% H₂/95% N₂ at 30 mL/min, with temperature ramped to 800 °C at 10 °C/min.  
- **Test Parameters**: Sample weight of 50 mg per run.  
- **Key Notes**: Uniform catalyst loading and precise temperature control are critical for reproducibility.

### 4.3 CO Temperature‑Programmed Reduction (CO‑TPR)  
- **Operational Description**: Similar to H₂‑TPR but uses a 5% CO/95% N₂ mixture to evaluate CO reduction behavior.  
- **Instruments and Models**: DAS‑7000 instrument as above.  
- **Characterization Conditions & Test Parameters**: Same pretreatment and heating protocols as H₂‑TPR; gas flow of 30 mL/min with temperature ramped to 800 °C at 10 °C/min.  
- **Key Notes**: Monitoring CO consumption provides insights into carburization.

### 4.4 Transmission Electron Microscopy (TEM) & Energy Dispersive Spectroscopy (EDS)  
- **Operational Description**: Provides morphology and elemental mapping of the catalyst, confirming the SiO₂ shell’s uniformity.  
- **Instruments and Models**: FEI Talos F200x.  
- **Characterization Conditions**: Sample prepared directly from synthesis without further alteration.  
- **Test Parameters**: Standard imaging and EDS mapping settings.  
- **Key Notes**: Essential for verifying promoter dispersion and coating integrity.

### 4.5 X‑ray Photoelectron Spectroscopy (XPS)  
- **Operational Description**: Assesses surface composition and chemical states.  
- **Instruments and Models**: Thermo Scientific K‑Alpha and ESCALAB Xi+.  
- **Key Notes**: Samples are carefully handled to prevent surface contamination.

### 4.6 Fourier Transform Infrared Spectroscopy (FTIR)  
- **Operational Description**: Examines surface bonding characteristics and CO adsorption behavior.  
- **Instruments and Models**: NICOLET 5700 FTIR spectrometer.  
- **Key Notes**: Powder samples are measured directly without KBr wafer pressing.

### 4.7 Inductively Coupled Plasma (ICP) Analysis  
- **Operational Description**: Determines the elemental composition using an Agilent 5110.  
- **Key Notes**: Details on calibration are not provided.

### 4.8 Water‑droplet Contact Angle Measurements  
- **Operational Description**: Evaluates catalyst hydrophobicity using a Kruss DSA100 goniometer.  
- **Key Notes**: While specific parameters are not detailed, the measurement confirms surface modifications.

### 4.9 In‑situ DRIFTS  
- **Operational Description**: Monitors CO adsorption under reaction conditions by pretreating the sample in Ar at 320 °C, followed by controlled exposure to CO and subsequent Ar purging.  
- **Key Notes**: Provides valuable insight into surface species evolution during the reaction.

## 5. Catalytic Evaluation Methods

### 5.1 Activation

Catalyst activation is achieved through a sequential approach designed to convert the iron precursor into a stable, active carbide phase essential for Fischer–Tropsch synthesis. Initially, a pure H₂ reduction is performed followed by a syngas activation step.

#### 5.1.1 Activation Temperature
- **Definition:** The activation temperature determines the energy available for carburization of the reduced metallic iron into the active iron carbide phase.
- **Experimental Conditions:** After reduction, the catalyst is exposed to syngas at 320 °C.
- **Observations:** Operating at 320 °C effectively drives the carburization process without causing excessive oxidation or sintering, thereby exposing stable active sites necessary for CO activation and C–C coupling.

#### 5.1.2 Activation Pressure
- **Definition:** Pressure control during activation is critical for ensuring steady reduction and carburization kinetics.
- **Experimental Conditions:** The syngas activation is conducted at 0.1 MPa.
- **Observations:** The mild pressure supports controlled gas–solid interactions, preventing aggressive phase changes and catalyst agglomeration.

#### 5.1.3 Activation Gas
- **Definition:** The gas environment not only provides the necessary reducing conditions but also supplies the carbon source for carburization.
- **Experimental Conditions:** Following a H₂ pretreatment, the catalyst is activated using syngas composed of CO and H₂, with the molar ratio maintained at 1:2 (CO:H₂). CO facilitates the transformation of metallic iron into the catalytically active iron carbide phase.
- **Observations:** The introduction of CO during the syngas activation step is critical to achieve simultaneous carburization while preserving structural integrity.

#### 5.1.4 Activation Time
- **Definition:** The duration of activation ensures complete conversion of the metallic phase into the active carbide without undesired side reactions.
- **Experimental Conditions:** The catalyst is exposed to syngas for 5 hours at 320 °C and 0.1 MPa.
- **Observations:** This 5‐hour period allows sufficient time for the formation and stabilization of the active phase, as confirmed by reproducible phase evolution and catalytic performance, while minimizing the risk of over-carburization.

By rigorously controlling these parameters during the pre-reaction treatment, the catalyst is reliably transformed into its active form, ensuring optimal performance and stability during Fischer–Tropsch synthesis.

### 5.2 Reaction

The reaction section for the Fischer–Tropsch catalytic evaluation is defined by a set of tightly controlled experimental parameters, ensuring reproducibility and reliable performance analysis.

#### 5.2.1 Reaction Temperature
- **Definition:** The reaction temperature governs the activation of syngas and the formation of the active catalytic phase. In Fischer–Tropsch synthesis, it dictates the balance between desired hydrocarbon chain growth and undesired side reactions.
- **Experimental Conditions:** The reactor is maintained at 320 °C. This temperature is critical for optimally reducing the iron species and promoting the formation of iron carbide, which is essential for CO hydrogenation.
- **Observations:** At 320 °C, the catalyst exhibits efficient activation, maintaining a stable environment for the Fischer–Tropsch process throughout the 24-hour test period.

#### 5.2.2 Reaction Pressure
- **Definition:** Reaction pressure influences the concentration of syngas in the reaction medium, thus affecting product distribution and conversion rates.
- **Experimental Conditions:** The Fischer–Tropsch synthesis is conducted at a fixed pressure of 2.0 MPa.
- **Observations:** Operating at 2.0 MPa aids in enhancing the solubility of reactants and helps shift the equilibrium towards higher hydrocarbon formation, favoring heavier product fractions.

#### 5.2.3 Reaction H₂/CO Ratio
- **Definition:** The H₂/CO ratio is pivotal in controlling the hydrocarbon distribution, influencing both chain growth probability and selectivity toward olefins versus paraffins.
- **Experimental Conditions:** A molar ratio of H₂ to CO of 2 is used consistently in the experiments.
- **Observations:** This ratio strikes a balance, providing sufficient hydrogen for CO conversion while promoting an optimal distribution of hydrocarbon products. A higher ratio could lead to increased methane formation, whereas a lower ratio might not adequately drive C–C coupling.

#### 5.2.4 Reaction Space-Time Velocity and Duration
- **Definition:** The gas hourly space velocity (GHSV) reflects the reactant flow rate per unit mass of catalyst, affecting contact time and conversion efficiency.
- **Experimental Conditions:** The GHSV is set at 5000 mL·h⁻¹·g⁻¹ with a reaction duration of 24 hours.
- **Observations:** This parameter ensures a controlled exposure of the catalyst to reactants, which is reflected in varied CO conversions (e.g., 53.8% for Fe@Mn@0.05Si decreasing with increased SiO₂ shell thickness) and product selectivity trends, confirming both catalyst performance and stability under the tested conditions.

## 6 Results


### 6.1 Characterization Results

#### 6.1.1 Crystal Phase and Structure
- **Description:** The crystal phase composition and evolution of the catalysts were investigated using X-ray diffraction (XRD) and in situ XRD (Ultima IV-185 and Rigaku SmartLab diffractometers). These techniques enabled real-time monitoring of phase transitions under various atmospheres and temperatures, crucial for understanding catalyst behavior during Fischer–Tropsch synthesis.
- **Findings:** XRD patterns revealed that Fe₂O₃ nanoparticles undergo sequential transformation to Fe₃O₄, FeO, and ultimately iron carbide phases (χ-Fe₅C₂ and θ-Fe₃C) during reduction and reaction. In hydrophilic catalysts (Fe@Mn@xSi), post-reaction analysis showed a mixture of 59.7% χ-Fe₅C₂, 34.3% Fe₃O₄, and 6.0% Fe³⁺ (spm). In contrast, hydrophobic catalysts (Fe@Mn@xSi-c) predominantly contained 74.1% χ-Fe₅C₂ and 25.9% θ-Fe₃C, with Fe₃O₄ formation effectively suppressed.
- **Observations:** The preservation of iron carbide phases, especially χ-Fe₅C₂, is directly linked to catalytic activity. Hydrophobic surface modification inhibits the oxidation of iron carbide to Fe₃O₄, thereby stabilizing the active phase under reaction conditions.

#### 6.1.2 Elemental Composition and Dispersion
- **Description:** Elemental composition and spatial distribution were assessed using inductively coupled plasma (ICP) analysis and energy dispersive X-ray spectroscopy (EDS) mapping in conjunction with transmission electron microscopy (TEM).
- **Findings:** ICP confirmed the intended incorporation of Fe, Mn, and Si in the catalyst formulations. EDS mapping demonstrated homogeneous dispersion of Mn (from KMnO₄) on the Fe₂O₃ core and uniform encapsulation by the amorphous SiO₂ shell.
- **Observations:** The successful spatial separation and uniform distribution of active components are essential for controlled phase evolution and catalytic performance.

#### 6.1.3 Surface Composition and Hydrophobicity
- **Description:** Surface chemical states were characterized by X-ray photoelectron spectroscopy (XPS) and Fourier transform infrared spectroscopy (FTIR), while hydrophobicity was quantified via water-droplet contact angle measurements (Kruss DSA100).
- **Findings:** XPS confirmed the presence of surface elements and, in hydrophobic catalysts, trace chlorine from silanization. FTIR (including in situ DRIFTS) showed that hydrophilic catalysts exhibited strong CO adsorption and carbonate species formation, whereas hydrophobic catalysts displayed only gaseous CO bands, indicating hindered CO adsorption due to surface modification. Contact angle measurements demonstrated increased hydrophobicity after silanization, correlating with enhanced water resistance.
- **Observations:** Surface hydrophobization effectively limits water ingress, protecting the iron carbide phase and altering surface adsorption properties, which is critical for catalyst stability and selectivity.

#### 6.1.4 Morphology and Core–Shell Structure
- **Description:** Morphological features and core–shell architecture were visualized using TEM and EDS.
- **Findings:** TEM images confirmed the encapsulation of Fe@Mn cores within a tunable SiO₂ shell. Post-reaction images revealed changes in core size, reflecting phase evolution. The shell thickness, controlled by TEOS dosage, was shown to influence the accessibility and protection of the active core.
- **Observations:** The engineered core–shell structure enables precise control over reactant diffusion and phase stability, directly impacting catalytic behavior during Fischer–Tropsch synthesis.



### 6.2 Catalyst Performance

#### 6.2.1 CO Conversion
- **Description:** CO conversion quantifies the fraction of CO in the feed that is transformed during Fischer–Tropsch synthesis (FTS). It is calculated as:
  \[
  \text{CO Conversion (\%)} = \frac{F_{\text{CO,in}} - F_{\text{CO,out}}}{F_{\text{CO,in}}} \times 100
  \]
  where \( F_{\text{CO,in}} \) and \( F_{\text{CO,out}} \) are the molar flow rates of CO at the reactor inlet and outlet, respectively.
- **Experimental Data:** Under standard FTS conditions (320 °C, 2.0 MPa, H₂/CO = 2, GHSV = 5000 mL·h⁻¹·g⁻¹), hydrophilic Fe@Mn@xSi catalysts exhibited a decrease in CO conversion with increasing SiO₂ shell thickness: 53.8% (Fe@Mn@0.05Si), 41.2% (Fe@Mn@0.2Si), 32.7% (Fe@Mn@0.5Si), 27.1% (Fe@Mn@1.0Si), and 24.3% (Fe@Mn@2.8Si). Hydrophobic Fe@Mn@xSi-c catalysts showed even lower CO conversion, with the thinnest shell (Fe@Mn@0.05Si-c) yielding <2% and Fe@Mn@0.2Si-c achieving 30.2%.
- **Observations and Trends:** Thicker SiO₂ shells hinder CO diffusion and carburization, reducing the formation of active iron carbide phases and thus lowering CO conversion. Hydrophobic modification further suppresses CO conversion, especially at low shell thickness, due to trace chlorine poisoning and restricted water ingress.

#### 6.2.2 CO₂ Selectivity
- **Description:** CO₂ selectivity reflects the proportion of converted CO forming CO₂, primarily via the water–gas shift (WGS) reaction. It is defined as:
  \[
  \text{CO}_2 \text{ Selectivity (\%)} = \frac{F_{\text{CO}_2,out}}{F_{\text{CO,in}} - F_{\text{CO,out}}} \times 100
  \]
- **Experimental Data:** For Fe@Mn@0.2Si (hydrophilic), CO₂ selectivity was 28.9%. In contrast, Fe@Mn@0.2Si-c (hydrophobic) exhibited a markedly lower CO₂ selectivity of 7.9%.
- **Observations and Trends:** Hydrophilic catalysts facilitate bidirectional water diffusion, promoting the WGS reaction and increasing CO₂ formation. Hydrophobic modification suppresses water ingress, thereby reducing CO₂ selectivity and limiting the WGS side reaction.

#### 6.2.3 CH₄ Selectivity
- **Description:** CH₄ selectivity measures the fraction of converted CO yielding methane, calculated as:
  \[
  \text{CH}_4 \text{ Selectivity (\%)} = \frac{F_{\text{CH}_4,out}}{F_{\text{CO,in}} - F_{\text{CO,out}}} \times 100
  \]
- **Experimental Data:** CH₄ selectivity for Fe@Mn@0.2Si was 21.5%, while Fe@Mn@0.2Si-c showed a reduced value of 14.1%.
- **Observations and Trends:** Hydrophobic catalysts suppress hydrogenation activity, resulting in lower methane formation and favoring olefin production.

#### 6.2.4 C₃⁺ Selectivity
- **Description:** C₃⁺ selectivity represents the fraction of converted CO forming hydrocarbons with three or more carbon atoms:
  \[
  \text{C}_3^+ \text{ Selectivity (\%)} = \frac{\text{C in C}_3^+ \text{ hydrocarbons}}{\text{Total converted C}} \times 100
  \]
- **Experimental Data:** Fe@Mn@0.2Si-c achieved a C₃⁺ selectivity of 78.0%, compared to 65.2% for Fe@Mn@0.2Si.
- **Observations and Trends:** Hydrophobic surface engineering enhances C–C coupling, increasing the yield of long-chain hydrocarbons.

#### 6.2.5 α Factor (Chain Growth Factor)
- **Description:** The α factor, derived from the Anderson–Schulz–Flory (ASF) model, indicates the probability of chain growth during hydrocarbon formation:
  \[
  W_n = (1 - \alpha) \alpha^{n-1}
  \]
  where \( W_n \) is the molar fraction of hydrocarbons with chain length \( n \).
- **Experimental Data:** Fe@Mn@0.2Si-c exhibited an α value of 0.81, higher than the 0.74 observed for Fe@Mn@0.2Si.
- **Observations and Trends:** Hydrophobic modification stabilizes iron carbide phases, increasing α and favoring longer-chain hydrocarbon production.

#### 6.2.6 Catalyst Stability and Deactivation Rate
- **Description:** Catalyst stability is assessed by monitoring CO conversion over time. The deactivation rate is calculated as:
  \[
  \text{Deactivation Rate} = \frac{\text{CO Conversion}_{\text{initial}} - \text{CO Conversion}_{\text{final}}}{\text{Reaction time (h)}}
  \]
- **Experimental Data:** Fe@Mn@0.2Si-c maintained stable CO conversion and selectivity over 110 h, with negligible deactivation observed.
- **Observations and Trends:** Hydrophobic catalysts demonstrate superior long-term stability, attributed to the preservation of the active iron carbide phase and suppression of water-induced oxidation.

---
