Repository: pic-ai-robotic-chemistry/literature-to-protocols

## Overview

Experimental procedures in scientific papers are usually scattered across free-form text, which makes them difficult to reproduce, compare, and automate.  
The goals of this project are:

* Extract experiment-related entities, conditions, operations, and relations from papers
* Build paper-level knowledge graphs
* Generate structured protocols through templated prompting and graph-based retrieval
* Evaluate the generated results in terms of factuality, text quality, and questionnaire-based practical usability

File: example/papersavings-topk/Paper_1-30.md
# Effects of surface hydrophobization on the phase evolution behavior of iron-based catalyst during Fischer–Tropsch synthesis

## 1. Materials

### 1.1 Reagents

#### 1.1.1 Metal Precursors
- **Iron trichloride hexahydrate**: FeCl₃·6H₂O, AR grade, (7.5 g dissolved in 110 mL water), Used as the iron source for hydrothermal synthesis of Fe₂O₃ nanoparticles.

#### 1.1.2 Additive/Promoter Precursors
- **Potassium permanganate**: KMnO₄, [analytical grade], (0.078 g dissolved in 5 mL aqueous solution; added dropwise into a dispersion of 0.5 g Fe₂O₃ in 300 mL ethanol at 30°C for 2 h), Used for the deposition of the manganese promoter via deposition‑precipitation.

#### 1.1.3 Solvents
- **Ethanol**: C₂H₅OH, 99.8% purity, [supplier unspecified], Used as a dispersion medium for catalyst particles and in the TEOS hydrolysis process.
- **Water**: H₂O, deionized, [purity not specified], Employed for dissolving reagents and facilitating hydrolysis.
- **n‑Hexane**: C₆H₁₄, [purity unspecified], Used for washing during the hydrophobic modification step.

#### 1.1.4 Base/Acid Regulators
- **Ammonia solution**: NH₃(aq), 25–28% concentration, [supplier unspecified], Used as a base regulator to maintain an alkaline pH during the TEOS hydrolysis for SiO₂ shell formation.

#### 1.1.5 Complexing Agents
- **Ethylenediamine**: C₂H₈N₂, AR grade, [supplier unspecified], Employed to complex metal ions and control their reactivity in the synthesis of Fe₂O₃ nanoparticles.

#### 1.1.6 Surface Modifiers
- **Tetraethyl orthosilicate (TEOS)**: Si(OC₂H₅)₄, [purity unspecified], [supplier unspecified], (Volumes: 0.05, 0.2, 0.5, 1.0, and 2.8 mL used under modified Stöber conditions), Used for forming a SiO₂ shell around Fe@Mn.
- **Chlorotrimethylsilane**: C₃H₉ClSi, [purity unspecified], [supplier unspecified], Used for surface silanization to render the catalyst hydrophobic and improve structural integrity.

#### 1.1.7 Passivation Atmosphere Gases
- **Nitrogen**: N₂, 99.999% purity, [supplier unspecified], (Flow conditions: pretreatment at 350°C for 1 h), Employed for catalyst passivation prior to reduction.

#### 1.1.8 Synthesis Gas Environment Gases
- **Pure Hydrogen**: H₂, [purity unspecified], [supplier unspecified], (Reduction conditions: 350°C, 0.1 MPa, 20 h), Used for catalyst reduction.
- **Syngas (31.6% CO/68.4% N₂)**: CO/N₂ mixture, [research grade], [supplier unspecified], (Flow: 20 mL/min at 320°C during activation), Provided as the feed gas for Fischer–Tropsch synthesis.

#### 1.1.9 Other Reagents
- **Sodium acetate trihydrate**: CH₃COONa·3H₂O, [purity unspecified], [supplier unspecified], Used as a reactant in the hydrothermal synthesis of Fe₂O₃.
- **Hexadecyl trimethyl ammonium bromide**: C₁₉H₄₂BrN, [purity unspecified], [supplier unspecified], Employed as a surfactant to stabilize nanoparticles during Fe₂O₃ synthesis.

### 1.2 Specific Experimental Equipment

#### Synthesis Equipment
- Hydrothermal reactor – A device used for the hydrothermal synthesis of Fe₂O₃ nanoparticles, ensuring stable temperature conditions.
- Deposition-precipitation reactor – A generic reactor utilized for depositing the Mn promoter onto Fe₂O₃ particles.
- Modified Stöber reactor – Equipment designated for the controlled hydrolysis of TEOS under modified Stöber conditions.
- Ultrasonic treatment setup – Instrument applied during the chlorotrimethylsilane silanization treatment for imparting hydrophobicity to the catalysts.

#### Characterization Equipment
- Ultima IV-185 diffractometer – Used for X-ray Diffraction (XRD) phase analysis.
- XPert Pro diffractometer – Employed alongside other XRD instruments for catalyst phase determination.
- Rigaku SmartLab diffractometer – Another XRD instrument used for analyzing phase evolution.
- Wissel Mössbauer spectrometer – Instrumentation provided for quantifying phase compositions via Mössbauer spectroscopy.
- DAS‑7000 chemical adsorption system – Contains a quartz tube for conducting CO‑TPR and H₂‑TPR experiments with temperature ramping up to 800 °C.
- FEI Talos F200x instrument – Integrated for Transmission Electron Microscopy (TEM) and Energy Dispersive X-ray Spectroscopy (EDS) analysis.
- NICOLET 5700 FTIR Spectrometer – Utilized for Fourier Transform Infrared Spectroscopy analysis.
- NICOLET iS50 FTIR Spectrometer – Applied for in situ DRIFTS to assess molecular interactions.
- Kruss DSA100 contact angle goniometer – Instrument to measure water‑droplet contact angles.

#### Activation Equipment
- Stainless fixed-bed reactor – Employed for catalyst reduction in pure H₂ at 350 °C and for subsequent activation, maintaining an operating pressure of 0.1 MPa.

#### Reaction Equipment
- Stainless fixed-bed reactor (Inner diameter: 10 mm, Length: 40 cm) – Configured for Fischer–Tropsch synthesis, capable of sustaining a 5000 mL·h⁻¹·g⁻¹ feed rate at 320 °C and 2.0 MPa.

#### Product Analysis Equipment
- FULI GC 97 gas chromatographs – One equipped with a thermal conductivity detector (TCD) and a flame ionization detector (FID) and another with an RB‑5 capillary column and FID for evaluating reaction outputs.

#### Other Specific Equipment
- Peristaltic pump – Utilized for liquid injection and ensuring homogeneous mixing during experimental procedures.

### 1.3 Common Laboratory Equipment

In this section, standard laboratory tools and apparatus used throughout various stages of catalyst preparation, characterization, and evaluation are outlined. The equipment listed supports tasks including drying, controlled heating (calcination), and general laboratory handling.

#### **Drying Equipment**
-  Vacuum oven (used for drying catalysts at 120 °C for 10 hours to remove residual solvents)
-  Vacuum oven (applied at 100 °C for 12 hours during Fe₂O₃ nanoparticle synthesis and post-modification processing)

#### **Calcination Equipment**
-  Furnace (employed for calcination of catalyst precursors at 500 °C for 5 hours to enable controlled heating and impurity removal)

#### **Other Common Equipment**
-  Analytical balance (utilized for accurately measuring reagents such as FeCl₃·6H₂O and TEOS)
-  Magnetic stirrer or overhead stirrer (used to ensure homogeneous mixing during hydrothermal synthesis and TEOS hydrolysis steps)
-  Peristaltic pump (facilitates dropwise addition of aqueous KMnO₄ solution during the deposition-precipitation process)
-  Ultrasonicator (used for dispersing Fe₂O₃ in ethanol prior to promoter deposition)
-  Basic laboratory tools (including pipettes, beakers, and centrifuge tubes for reagent handling and sample collection)
-  Spatulas and centrifuges (for post-synthesis sample management, transferring solids, and separating phases)
-  Temperature controllers, pressure gauges, and thermocouples (ensuring precise monitoring and control during activation and synthesis)
-  Fume hoods and refrigerators (for safe handling of chemically sensitive reagents and proper storage)

Each of these items plays a supporting role across the experimental workflow by maintaining precise conditions during catalyst synthesis, ensuring reproducibility, and enabling accurate evaluation of the hydrophobized iron-based catalysts used in Fischer–Tropsch synthesis.

## 2. Synthesis Methods

### Extraction of Detailed Preparation and Post‑processing Steps

• The catalyst synthesis employs a multi‐step procedure integrating hydrothermal synthesis of Fe₂O₃ nanoparticles, deposition–precipitation of a Mn promoter, and subsequent coating with a SiO₂ shell via a modified Stöber process. A hydrophobic variant is later achieved through surface silanization.  
• In comparison, the hydrothermal method yields high‐purity nanoparticles with controlled morphology but requires high‑pressure equipment, whereas the co‑precipitation (deposition) process provides a more scalable yet slightly less uniform alternative.

#### Hydrothermal Synthesis Method

1. Precursor Mixing / Co‑precipitation  
   - Combine 7.5 g of FeCl₃·6H₂O, 12.4 g of sodium acetate trihydrate, 3.8 g of CTAB, and 26 mL of ethylenediamine.  
   - Stir continuously at 30 °C for 2 hours (using a pH meter for monitoring where necessary).  
   - Observation: Uniform dispersion of metal precursors.

2. Hydrothermal Treatment  
   - Transfer the mixture to a Teflon‑lined autoclave and treat at 200 °C for 10 hours.  
   - Equipment: Teflon‑lined autoclave.  
   - Outcome: Formation of Fe₂O₃ nanoparticles.

3. Precipitation–Deposition  
   - Dropwise addition of 5 mL aqueous KMnO₄ solution (containing 0.078 g KMnO₄) into the Fe₂O₃ suspension in ethanol.  
   - Stir at 30 °C for 2 hours to promote Mn deposition with observable precipitate formation and color change.

4. Drying and Calcination  
   - Dry at 100 °C for 12 hours.  
   - Calcine at 500 °C (in air) for 5 hours, ensuring complete conversion and phase development.

#### SiO₂ Shell Formation and Hydrophobic Modification

1. Shell Formation  
   - Apply a modified Stöber method by adding TEOS (using volumes of 0.05, 0.2, 0.5, 1.0, or 2.8 mL) into an ethanol-water-ammonia system, with careful pH control.  
   - Observation: Gradual formation of a conformal SiO₂ shell.

2. Hydrophobic Modification (for Fe@Mn@xSi‑c)  
   - Post-treatment involves immersion in n‑hexane with chlorotrimethylsilane followed by ultrasonic treatment, noting that residual chlorine may affect catalyst activity.

3. Reduction  
   - Finally, conduct reduction treatment in pure H₂ at 350 °C, 0.1 MPa for 20 hours to convert the iron species into their active carbide phases.

This structured methodology ensures reproducibility and precise control over synthesis parameters essential for reliable Fischer–Tropsch catalyst performance.

## 3. Synthesis Procedures

### 3.1 Reagent Preparation

#### 3.1.1 Weighing

##### 3.1.1.1 Fe@Mn@xSi  
- **Fe@Mn precursor**: Weighed 0.5 g using an analytical balance.  
- **FeCl₃·6H₂O (for Fe₂O₃ synthesis)**: Weighed 7.5 g using an analytical balance.  
- **Sodium acetate trihydrate (CH₃COONa·3H₂O)**: Weighed 12.4 g.  
- **Hexadecyl trimethyl ammonium bromide (CTAB)**: Weighed 3.8 g.

##### 3.1.1.2 Fe@Mn@xSi‑c  
- **Fe@Mn precursor**: Weighed 0.5 g using an analytical balance.  
- The same solid precursors as in Fe@Mn@xSi are used prior to the hydrophobic modification.

#### 3.1.2 Liquid Transfer

##### 3.1.2.1 Fe@Mn@xSi  
- **Ethanol**: Poured 150 mL into the reaction vessel using a graduated cylinder.  
- **Tetraethyl orthosilicate (TEOS)**: Transferred in volumes of 0.05, 0.2, 0.5, 1.0, or 2.8 mL using a micropipette.  
- **Deionized water**: Poured 10 mL into the dispersion container using a pipette.  
- **Ammonia solution (25–28%)**: Poured 2.5 mL with a syringe into the mixture for controlled SiO₂ shell formation.

##### 3.1.2.2 Fe@Mn@xSi‑c  
- Follow the same steps as for Fe@Mn@xSi for ethanol, TEOS, water, and ammonia.  
- **n‑Hexane**: Poured 70 mL into a clean beaker using a graduated cylinder.  
- **Chlorotrimethylsilane**: Added 0.5 mL dropwise using a micropipette for surface silanization.

#### 3.1.3 Mixing

##### 3.1.3.1 Fe@Mn@xSi  
- **SiO₂ formation mixture**: Mixed by stirring at 30 °C for 3 hours during TEOS addition and then for 4 hours after adding water and ammonia, ensuring complete hydrolysis under modified Stöber conditions.  
- **Dispersion**: Prior to stirring, the Fe@Mn precursor was ultrasonically treated at room temperature for 1 hour to ensure homogeneity.

##### 3.1.3.2 Fe@Mn@xSi‑c  
- After the initial reagent mixing, the freshly prepared Fe@Mn@xSi catalyst is dried in a vacuum oven at 120 °C for 10 hours and cooled.  
- **Hydrophobic modification**: The dried catalyst is redispersed in ethanol and ultrasonically treated at room temperature for 1 hour. Following the addition of chlorotrimethylsilane in n‑hexane, the suspension is mixed at room temperature for 1 hour to complete the surface silanization process.

This detailed procedure, with precise reagent quantities, liquid transfer methods, and controlled mixing conditions, ensures full reproducibility for both hydrophilic (Fe@Mn@xSi) and hydrophobic (Fe@Mn@xSi‑c) catalyst preparations in Fischer–Tropsch synthesis experiments.

### 3.2 Detailed synthesis process

#### Catalyst Preparation [1]: Fe₂O₃ Nanoparticles Synthesis  
##### Step 1: Precursor Preparation  
- **Reagents**: 7.5 g FeCl₃·6H₂O, 12.4 g sodium acetate trihydrate, 3.8 g CTAB, 26 mL ethylenediamine, deionized water  
- **Conditions**: Autoclave treatment at 200 °C for 10 hours; stirring at room temperature initially and 0.5 hours post FeCl₃·6H₂O dissolution  
- **Process**:  
  - Dissolve FeCl₃·6H₂O in deionized water; add sodium acetate and CTAB with stirring.  
  - After 0.5 hours, introduce ethylenediamine slowly and continue stirring for 1 hour.  
  - Transfer the reaction mixture to an autoclave and maintain at 200 °C for 10 hours.  
- **Key Steps**: Ensure complete dissolution and uniform mixing prior to hydrothermal treatment.

##### Step 2: Mn Promoter Deposition  
- **Reagents**: Prepared Fe₂O₃ particles (0.5 g), 0.078 g KMnO₄ dissolved in 5 mL aqueous solution, ethanol (300 mL)  
- **Conditions**: Stir at 30 °C for 2 hours  
- **Process**:  
  - Disperse 0.5 g Fe₂O₃ in ethanol.  
  - Add the KMnO₄ solution dropwise under continuous stirring.  
  - Maintain the reaction at 30 °C for 2 hours.  
- **Key Points**: Dropwise addition and consistent temperature ensure uniform Mn deposition.

#### Catalyst Assembly and SiO₂ Shell Formation  
##### Step 3: SiO₂ Coating  
- **Reagents**: Fe@Mn particles, TEOS (x mL; x = 0.05, 0.2, 0.5, 1.0, or 2.8), 150 mL ethanol, 10 mL water, 2.5 mL ammonia solution  
- **Conditions**: Stir at 30 °C; initial stirring for 3 hours then additional 4 hours after TEOS hydrolysis initiation  
- **Process**:  
  - Disperse Fe@Mn in ethanol and add the specified TEOS volume.  
  - Introduce water and ammonia to trigger the controlled hydrolysis of TEOS under modified Stöber conditions.  
  - Stir for 4 hours, then centrifuge and wash with ethanol before drying at 100 °C for 12 hours.  
- **Pause Point**: Verify complete SiO₂ deposition through standard analytical techniques (e.g., XRD).

##### Step 4: Hydrophobic Modification (for Fe@Mn@xSi-c)  
- **Reagents**: 0.5 g of dried Fe@Mn@xSi, 70 mL n-hexane, 0.5 mL chlorotrimethylsilane  
- **Conditions**: Ultrasonicate at room temperature for 1 hour; subsequent vacuum drying at 80 °C for 6 hours  
- **Process**:  
  - Dry Fe@Mn@xSi at 120 °C for 10 hours, cool, then disperse in n-hexane.  
  - Add chlorotrimethylsilane, ultrasonicate, centrifuge, wash with n-hexane, and dry.  
- **Caution**: Residual chlorine may remain, potentially impacting catalyst activity.

#### Catalyst Activation  
- **Reduction**: Treat in pure H₂ at 350 °C (0.1 MPa) for 20 hours  
- **Activation**: Subsequent syngas treatment at 320 °C (0.1 MPa) for 5 hours  
- **Key Steps**: Ensure controlled temperature ramp and maintenance of pressure to achieve complete reduction/carburization for optimal Fischer–Tropsch activity.


## 4. Characterization Methods

### 4.1 X-ray Diffraction (XRD)
- **Operational Description**: XRD was used to determine the crystalline phases (Fe₂O₃, Fe₅C₂, Fe₃O₄) after catalyst reduction and subsequent carburization.
- **Instruments and Models**: Ultima IV‑185 and XPert Pro diffractometers.
- **Characterization Conditions**: Measurements were performed using Cu Kα radiation over a 2θ range of 25°–65°.
- **Test Parameters**: A scanning step of 0.02° and a scanning rate of 10°/min were employed. The catalyst was packed into a ceramic sample stage without tablet pressing, following reduction in pure H₂ at 350 °C.
- **Key Notes**: Precise sample alignment is critical for accurate phase identification.

### 4.2 Mössbauer Spectroscopy
- **Operational Description**: This technique quantified the catalyst phase compositions, determining the relative amounts of χ‑Fe₅C₂ and θ‑Fe₃C.
- **Instruments and Models**: Instrument details were not specified.
- **Characterization Conditions & Test Parameters**: Specific experimental settings were not reported.
- **Key Notes**: It is used exclusively for iron species phase differentiation.

### 4.3 H₂ Temperature-Programmed Reduction (H₂‑TPR)
- **Operational Description**: H₂‑TPR assessed the reduction behavior of the catalyst.
- **Instruments and Models**: DAS‑7000 system.
- **Characterization Conditions**: A gas mixture of 5% H₂/95% N₂ flowed at 30 mL/min. Pretreatment involved heating at 350 °C under N₂ for 1 h.
- **Test Parameters**: Temperature ramp from 80 °C to 800 °C at 10 °C/min.
- **Key Notes**: Uniform catalyst loading is essential to obtain reproducible reduction peaks.

### 4.4 CO Temperature‑Programmed Reduction (CO‑TPR)
- **Operational Description**: CO‑TPR evaluated carburization via CO consumption.
- **Instruments and Models**: DAS‑7000 system with TCD monitoring.
- **Characterization Conditions**: After an identical pretreatment, a mix of 5% CO/95% N₂ (30 mL/min) was used with the same ramping profile.
- **Test Parameters & Key Notes**: Differences in gas composition provide insights into shell thickness effects on reduction behavior.

### 4.5 Transmission Electron Microscopy (TEM) & Energy Dispersive Spectroscopy (EDS)
- **Operational Description**: TEM with EDS mapping was used for morphology and elemental distribution analysis.
- **Instruments and Models**: FEI Talos F200x.
- **Characterization Conditions & Test Parameters**: Imaging conditions such as voltage were not specified.
- **Key Notes**: Provides qualitative insights into particle dispersion.

### 4.6 Fourier Transform Infrared Spectroscopy (FTIR)
- **Operational Description**: FTIR monitored CO adsorption on catalyst surfaces.
- **Instruments and Models**: NICOLET 5700 FTIR.
- **Characterization Conditions**: Samples were pretreated in Ar at 320 °C for 120 min, then exposed to CO at the same temperature.
- **Test Parameters**: Sequential collection of background, CO adsorption, and Ar purging spectra.
- **Key Notes**: Essential for understanding surface interaction dynamics.

### 4.7 In‑situ DRIFTS
- **Operational Description**: In‑situ DRIFTS was used similarly to FTIR, providing real‑time CO adsorption data.
- **Instruments and Models**: NICOLET iS50 FTIR Spectrometer.
- **Characterization Conditions & Test Parameters**: Conditions mirror those of FTIR (320 °C, 120 min pretreatment, CO exposure, followed by Ar sweep).
- **Key Notes**: Offers dynamic surface adsorption insights.

### 4.8 X‑ray Photoelectron Spectroscopy (XPS)
- **Operational Description**: XPS analyzed surface composition focusing on chlorine residues from hydrophobic modification.
- **Instruments and Models**: Details not specified.
- **Characterization Conditions & Test Parameters**: Standard XPS settings implied for chemical state analysis.
- **Key Notes**: Critical for confirming surface modifications.

### 4.9 Water‑droplet Contact Angle Measurements
- **Operational Description**: Contact angle measurements assessed catalyst hydrophobicity.
- **Instruments and Models**: Kruss DSA100 goniometer.
- **Characterization Conditions & Test Parameters**: Specific test conditions were not detailed.
- **Key Notes**: Hydrophobicity correlates with improved resistance to H₂O-induced oxidation.


## 5. Catalytic Evaluation Methods

### 5.1 Activation

The catalyst activation for Fischer–Tropsch synthesis is executed in two sequential stages to develop the active iron carbide phases essential for efficient CO conversion and C–C coupling.

#### 5.1.1 Reduction in Pure H₂
- **Definition:** The reduction step converts iron oxide precursors into metallic iron, which is a necessary precursor for subsequent carbonization.
- **Experimental Conditions:** The catalyst is reduced in a pure H₂ atmosphere at 350 °C under a pressure of 0.1 MPa for 20 hours.
- **Observations:** This prolonged H₂ reduction effectively removes oxygen from the iron oxide, ensuring a clean transition to metallic iron without significant sintering, thereby laying a solid foundation for the next activation step.

#### 5.1.2 Syngas Activation (Carbonization)
- **Definition:** The second stage involves activation with syngas to carburize the reduced metallic iron into active iron carbide phases, predominantly χ‑Fe₅C₂, critical for optimal catalytic performance.
- **Experimental Conditions:** Following the H₂ reduction, the catalyst is further treated with a syngas mixture consisting of 31.6% CO and 68.4% N₂ at 320 °C and maintained at 0.1 MPa for 5 hours. In some model experiments, the syngas treatment is performed at 2.0 MPa for 20 hours; however, for pre-reaction treatment, the 5-hour step is applied.
- **Observations:** Activation at 320 °C is carefully chosen to promote the formation of the desired carbide phase while minimizing unwanted oxidation to Fe₃O₄ and preventing excessive sintering. The tailored syngas composition aids in controlled carbonization, ensuring stable catalyst performance during subsequent synthesis reactions.

These precisely defined activation parameters are critical for reproducibility. The initial reduction in pure H₂ eliminates oxygen and prepares the catalyst, while the subsequent syngas activation converts the metallic phase into active iron carbide. Both stages are designed specifically for Fischer–Tropsch catalyst synthesis, ensuring that the materials exhibit robust activity and stability during long-chain olefin formation in the actual reaction environment.

### 5.2 Reaction

This section details the reaction conditions employed in the Fischer–Tropsch catalytic evaluation, providing the experimental parameters critical for replicating catalyst performance and product selectivity.

#### 5.2.1 Reaction Temperature  
The Fischer–Tropsch synthesis was conducted at a reaction temperature of 320 °C. This temperature is instrumental for activating the iron-based catalyst, facilitating the critical phase evolution into active iron carbide species responsible for CO activation and C–C coupling. Notably, at 320 °C, the balance between catalyst activation and potential oxidation by H₂O is maintained. For the hydrophobic catalyst variant (Fe@Mn@xSi-c), the SiO₂ modification inhibits the oxidation of iron carbide to Fe₃O₄, thus enhancing catalyst stability over prolonged operation.

#### 5.2.2 Reaction Pressure  
The reaction is performed under a pressure of 2.0 MPa, corresponding to approximately 20 bar. This elevated pressure enhances syngas conversion and significantly influences product distribution. Higher reaction pressures favor the formation of heavier hydrocarbons (C₅+), contributing to an optimal distribution of multicarbon products, which is essential in achieving the desired catalytic selectivity in Fischer–Tropsch synthesis.

#### 5.2.3 Reaction H₂/CO Ratio  
An H₂/CO ratio of 2 is maintained throughout the experimental evaluations. This ratio is critical in steering the hydrocarbon selectivity; a higher hydrogen content typically enhances hydrogenation steps leading to lighter hydrocarbons such as methane, whereas a lower ratio promotes olefin formation. The specified ratio thus serves to balance the dual objectives of high CO conversion and selectivity towards longer-chain hydrocarbons.

#### 5.2.4 Reaction Space-Time Velocity  
The experimental setup employs a gas hourly space velocity (GHSV) of 5000 mL·h⁻¹·g⁻¹. This parameter defines the flow rate of reactants per unit mass of catalyst, thereby controlling the exposure time of syngas to the active sites. Such a controlled space-time velocity is fundamental for reproducibility, ensuring consistent catalytic performance and allowing the observed trends in selectivity and catalyst stability to be directly correlated to the specified reaction conditions.

Collectively, these carefully defined parameters provide a comprehensive and reproducible framework for Fischer–Tropsch synthesis, facilitating future comparative studies and optimization of iron-based catalysts.

## 6 Results


### 6.1 Characterization Results

#### 6.1.1 Crystal Phase Evolution and Stability
- **Description:** The crystal phase composition and its evolution under reaction conditions were investigated using X-ray diffraction (XRD) with Ultima IV-185, XPert Pro, and Rigaku SmartLab diffractometers. In situ XRD enabled monitoring of phase changes during exposure to CO, H₂, and H₂O atmospheres, which is critical for understanding catalyst stability during Fischer–Tropsch synthesis.
- **Findings:** For hydrophilic Fe@Mn@xSi catalysts, XRD patterns revealed transformation of Fe₂O₃ to χ‑Fe₅C₂ under syngas, followed by oxidation to Fe₃O₄ upon H₂O exposure. In contrast, hydrophobic Fe@Mn@xSi-c catalysts maintained stable iron carbide phases (χ‑Fe₅C₂ and θ‑Fe₃C) even in the presence of H₂O, with no Fe₃O₄ formation observed.
- **Observations:** The hydrophobic modification effectively inhibits H₂O-induced oxidation, preserving the active carbide phase essential for high Fischer–Tropsch activity.

#### 6.1.2 Phase Composition Quantification (Mössbauer Spectroscopy)
- **Description:** Mössbauer spectroscopy was employed to quantify the relative proportions of iron phases after reaction, providing insight into the active phase distribution.
- **Findings:** For Fe@Mn@0.2Si-c, the post-reaction phase composition was 74.1% χ‑Fe₅C₂ and 25.9% θ‑Fe₃C. Hydrophilic catalysts exhibited increased Fe₃O₄ content, especially with thinner SiO₂ shells.
- **Observations:** The dominance of iron carbide phases in hydrophobic catalysts correlates with enhanced catalytic performance and stability.

#### 6.1.3 Reduction and Carburization Behavior (CO-TPR and H₂-TPR)
- **Description:** Temperature-programmed reduction (CO-TPR and H₂-TPR) assessed the reducibility and carburization of iron species, with peak positions and areas reflecting accessibility and transformation efficiency.
- **Findings:** Increasing SiO₂ shell thickness (higher TEOS dosage) shifted reduction/carburization peaks to higher temperatures and reduced their area, indicating hindered CO access and decreased iron carbide formation. The thinnest shell (0.05 mL TEOS) resulted in only Fe₃O₄ after reaction.
- **Observations:** Optimal shell thickness balances protection against oxidation with sufficient carburization, while excessive thickness impedes active phase formation.

#### 6.1.4 Morphology and Elemental Distribution (TEM and EDS)
- **Description:** Transmission electron microscopy (TEM) and energy dispersive X-ray spectroscopy (EDS) were used to examine particle morphology, shell thickness, and elemental distribution.
- **Findings:** TEM images confirmed homogeneous encapsulation of Fe@Mn cores by amorphous SiO₂ shells, with shell thickness tunable via TEOS dosage. EDS mapping showed uniform Mn promoter distribution and clear core–shell architecture.
- **Observations:** The structural integrity and uniformity of the core–shell design are crucial for phase stability and controlled reactivity.

#### 6.1.5 Surface Chemistry and Hydrophobicity (XPS and Contact Angle)
- **Description:** X-ray photoelectron spectroscopy (XPS) analyzed surface composition, particularly chlorine residues from hydrophobic modification, while contact angle measurements quantified surface hydrophobicity.
- **Findings:** XPS detected chlorine only on catalysts with insufficient SiO₂ protection, confirming that an adequate shell prevents chlorine contamination. Contact angle measurements (Kruss DSA100) demonstrated increased hydrophobicity after silanization.
- **Observations:** Effective hydrophobization limits H₂O adsorption, thereby stabilizing iron carbide phases and preventing deactivation.

#### 6.1.6 CO Adsorption Behavior (FTIR and DRIFTS)
- **Description:** FTIR and in situ DRIFTS characterized CO adsorption on catalyst surfaces, revealing the nature of active sites and the impact of surface modifications.
- **Findings:** On chlorine-free, hydrophobic catalysts, strong CO adsorption was evidenced by persistent carbonate bands and new adsorption sites. Chlorine-containing surfaces showed only gaseous CO, indicating hindered adsorption.
- **Observations:** Surface cleanliness and hydrophobicity are vital for maintaining active CO adsorption sites, directly influencing catalytic efficiency.



### 6.2 Catalyst Performance

#### 6.2.1 CO Conversion
- **Description:** CO conversion quantifies the fraction of CO in the feed that is transformed during Fischer–Tropsch synthesis. It is calculated as:
\[
\text{CO Conversion} = \frac{F_{\text{CO,in}} - F_{\text{CO,out}}}{F_{\text{CO,in}}} \times 100
\]
where \( F_{\text{CO,in}} \) and \( F_{\text{CO,out}} \) are the molar flow rates of CO at the reactor inlet and outlet, respectively.
- **Experimental Data:** Under standard conditions (320 °C, 2.0 MPa, H₂/CO = 2, 5000 mL·h⁻¹·g⁻¹), hydrophilic Fe@Mn@xSi catalysts exhibit CO conversion values that decrease with increasing SiO₂ shell thickness: for example, Fe@Mn@0.05Si achieves 53.8%, while Fe@Mn@2.8Si drops to 24.3%. Hydrophobic modification (Fe@Mn@xSi-c) generally results in lower CO conversion due to residual chlorine from silanization, with Fe@Mn@0.2Si-c showing a notably low conversion (<2%) in CO + H₂O model experiments.
- **Observations and Trends:** Thicker SiO₂ shells hinder CO access and carburization, reducing conversion. Hydrophobic catalysts with optimal shell thickness (e.g., Fe@Mn@0.2Si-c) maintain stable conversion by suppressing water-induced deactivation, though excessive chlorine residues can poison activity.

#### 6.2.2 CO₂ Selectivity
- **Description:** CO₂ selectivity reflects the proportion of converted CO forming CO₂, indicating the extent of the water-gas shift (WGS) side reaction:
\[
\text{CO}_2 \text{ Selectivity} = \frac{F_{\text{CO}_2,\text{out}}}{F_{\text{CO,in}} - F_{\text{CO,out}}} \times 100
\]
- **Experimental Data:** Hydrophilic catalysts show high CO₂ selectivity (up to 40%), while hydrophobic Fe@Mn@0.2Si-c achieves a significantly lower value (7.9%).
- **Observations and Trends:** Hydrophobic surface modification restricts water diffusion, suppressing the WGS reaction and thus reducing CO₂ formation.

#### 6.2.3 CH₄ Selectivity
- **Description:** CH₄ selectivity measures the fraction of converted CO yielding methane:
\[
\text{CH}_4 \text{ Selectivity} = \frac{F_{\text{CH}_4,\text{out}}}{F_{\text{CO,in}} - F_{\text{CO,out}}} \times 100
\]
- **Experimental Data:** For Fe@Mn@0.2Si, CH₄ selectivity is 21.5%; for Fe@Mn@0.2Si-c, it decreases to 14.1%.
- **Observations and Trends:** Hydrophobic modification suppresses methane formation, favoring longer-chain hydrocarbon production.

#### 6.2.4 C₃⁺ Selectivity
- **Description:** C₃⁺ selectivity indicates the fraction of converted CO forming hydrocarbons with three or more carbon atoms:
\[
\text{C}_3^+ \text{ Selectivity} = 100 - \frac{F_{\text{CO}_2,\text{out}} + F_{\text{CH}_4,\text{out}} + 2F_{\text{C}_2\text{H}_2,\text{out}} + 2F_{\text{C}_2\text{H}_4,\text{out}} + 2F_{\text{C}_2\text{H}_6,\text{out}}}{F_{\text{CO,in}} - F_{\text{CO,out}}} \times 100
\]
- **Experimental Data:** Hydrophobic Fe@Mn@0.2Si-c demonstrates increased C₃⁺ selectivity, correlating with enhanced olefin production (olefin selectivity rises from 49.8% to 64.3% upon hydrophobic modification).
- **Observations and Trends:** Improved C₃⁺ selectivity reflects the catalyst’s enhanced C–C coupling ability and suppression of undesired hydrogenation.

#### 6.2.5 α Factor (Chain Growth Factor)
- **Description:** The α factor, derived from the Anderson–Schulz–Flory distribution, represents the probability of chain propagation versus termination (0 < α < 1).
- **Experimental Data:** Hydrophobic catalysts exhibit higher α values, consistent with increased selectivity toward long-chain hydrocarbons.
- **Observations and Trends:** The stabilization of iron carbide phases in hydrophobic catalysts promotes chain growth, as evidenced by higher α factors and olefin selectivity.

#### 6.2.6 Catalyst Stability and Deactivation Rate
- **Description:** Catalyst stability is assessed by monitoring CO conversion over time; the deactivation rate is:
\[
\text{Deactivation Rate} = \frac{\text{CO Conversion}_{\text{initial}} - \text{CO Conversion}_{\text{final}}}{\text{Overall reaction time}} \quad (\text{h}^{-1})
\]
- **Experimental Data:** Hydrophobic Fe@Mn@0.2Si-c maintains stable CO conversion and phase composition over 110 hours of continuous operation.
- **Observations and Trends:** Hydrophobic surface modification significantly enhances catalyst durability by preventing water-induced oxidation and deactivation.

---
**Summary:** The systematic comparison of hydrophilic and hydrophobic Fe-based catalysts demonstrates that surface hydrophobization—when optimized for shell thickness and minimal chlorine residue—substantially improves selectivity for long-chain olefins, suppresses CO₂ and CH₄ formation, and enhances catalyst stability during Fischer–Tropsch synthesis.

File: example/papersavings-topk/Paper_1-35.md
# Effects of surface hydrophobization on the phase evolution behavior of iron-based catalyst during Fischer–Tropsch synthesis

## 1. Materials

### 1.1 Reagents

#### 1.1.1 Metal Precursors
- **Iron(III) chloride hexahydrate**: FeCl₃·6H₂O, AR, [No supplier specified], Used as the primary source of iron for forming Fe₂O₃ nanoparticles; also functions in complexing metal ions.
- **Sodium acetate trihydrate**: CH₃COONa·3H₂O, AR, [No supplier specified], Employed as a stabilizing agent in the hydrothermal synthesis of Fe₂O₃ nanoparticles.

#### 1.1.2 Additive/Promoter Precursors
- **Potassium permanganate**: KMnO₄, AR, [No supplier specified], Added dropwise at 30 °C for 2 hours during the deposition–precipitation process as the manganese promoter to enhance catalyst activity.
- **Hexadecyl trimethyl ammonium bromide**: C₁₉H₄₂BrN, AR, [No supplier specified], Utilized as a surfactant to control particle size and morphology during the Fe₂O₃ nanoparticle synthesis.

#### 1.1.3 Solvents
- **Ethanol**: C₂H₅OH, High purity, [No supplier specified], Used as a dispersing medium during the manganese promotion step and for catalyst washing.
- **Water**: H₂O, [Reagent grade], [No supplier specified], Employed as the solvent in the hydrothermal reaction and for post-synthesis washing.

#### 1.1.4 Base/Acid Regulators
- **Ammonia solution**: (25–28% AR), [No supplier specified], Added during the SiO₂ encapsulation step for pH adjustment to facilitate controlled hydrolysis of the silica precursor.

#### 1.1.5 Complexing Agents
- **Ethylenediamine**: C₂H₈N₂, AR, [No supplier specified], Introduced to coordinate metal ions and regulate reactivity during the hydrothermal synthesis of Fe₂O₃ nanoparticles.

#### 1.1.6 Surface Modifiers
- **Tetraethyl orthosilicate (TEOS)**: Si(OC₂H₅)₄, AR, [No supplier specified], Employed in a modified Stöber method; added in varying volumes (0.05, 0.2, 0.5, 1.0, or 2.8 mL) at 30 °C for 3 hours to form a SiO₂ shell of controlled thickness.
- **Chlorotrimethylsilane**: ClSi(CH₃)₃, AR, [No supplier specified], Used for surface silanization to impart hydrophobicity to the catalyst; noted to leave residual chlorine that can adversely affect catalyst performance.

### 1.2 Specific Experimental Equipment

#### Synthesis Equipment
- Hydrothermal Reactor – Used for Fe₂O₃ nanoparticle production at 200 °C for 10 hours.
- Magnetic Stirrer – Facilitates uniform mixing during reagent dispersion and the SiO₂ coating step.
- Drying Oven – Provides consistent heat at 100 °C for 12-hour drying cycles.
- Calcination Furnace – Heats the Fe₂O₃ precursor to 500 °C for 5 hours.
- Peristaltic Pump – Ensures precise, dropwise addition of aqueous KMnO₄ during the deposition–precipitation process.

#### Characterization Equipment
- X‑Ray Diffractometer – Ultima IV-185 and XPert Pro models; employed to monitor phase evolution.
- Transmission Electron Microscope (TEM) with EDS – FEI Talos F200x instrument; verifies SiO₂ encapsulation and core structure.
- FTIR Spectrometer – NICOLET 5700; used for assessing CO adsorption.
- DRIFTS Setup – NICOLET iS50 FTIR Spectrometer; provides in situ measurements on CO adsorption behavior.
- X‑Ray Photoelectron Spectroscopy (XPS) – Thermo Scientific K‑Alpha and ESCALAB Xi+ instruments; examines surface composition, including chlorine residues.
- CO‑TPR/H₂‑TPR Instrument – DAS-7000 chemical adsorption setup; monitors reduction and carburization behavior.
- Inductively Coupled Plasma (ICP) Instrument – Agilent 5110; assesses elemental composition.
- Water-Droplet Contact Angle Goniometer – Kruss DSA100; measures catalyst hydrophobicity.
- Mössbauer Spectrometer – Wissel Mössbauer system; quantifies phase compositions in spent catalysts.

#### Activation Equipment
- Stainless Fixed-Bed Reactor – Utilized for reduction in pure H₂ at 350 °C and 0.1 MPa over 20 hours, supporting catalyst activation.

#### Reaction Equipment
- Stainless Fixed-Bed Reactor – (Inner diameter: 10 mm; Length: 40 cm) Operates at 320 °C and 2.0 MPa for Fischer–Tropsch synthesis.

#### Product Analysis Equipment
- Gas Chromatographs (FULI GC 97) – One configuration with a Thermal Conductivity Detector and Flame Ionization Detector; another featuring an RB-5 capillary column with FID – used to analyze reaction outputs and hydrocarbon distributions.

#### Other Specific Equipment
- Centrifuge – Employed during washing and separation in Mn-promoted synthesis.
- Manual Pipetting Devices – Facilitate accurate dosing of TEOS, ammonia, water, and other reagents.
- Balance Scales – Ensure precise measurements during reagent preparation.

This equipment listing integrates responses from the provided QA pairs, ensuring precise identification and application of the instruments used throughout the catalyst synthesis, characterization, activation, and analysis processes.

### 1.3 Common Laboratory Equipment

In experimental workflows such as those employed in the synthesis and evaluation of the Fe@Mn@xSi and Fe@Mn@xSi-c Fischer–Tropsch catalysts, several types of common laboratory equipment play a pivotal supportive role. These instruments ensure that various synthesis, drying, calcination, and mixing steps are carried out under controlled and reproducible conditions. Below is an organized list of the key apparatus frequently encountered during such processes.

#### **Drying Equipment**
- Vacuum oven  
  • Utilized for drying steps, such as the removal of residual moisture from the Fe₂O₃ nanoparticles, often operating at 100 °C for 12 hours. This equipment offers controlled temperature settings that minimize oxidation and maintain sample purity.  
- Ovens  
  • Standard laboratory ovens provide an alternative for controlled drying, ensuring steady heat exposure for reagent or catalyst dehydration.  
- Freeze dryer  
  • Employed when low-temperature drying is preferred to preserve the structural integrity of sensitive materials.  

#### **Calcination Equipment**
- Furnace  
  • A critical instrument for calcining catalyst precursors, as seen in the 500 °C treatment for 5 hours. Furnaces deliver uniform, high-temperature conditions and are engineered with precise temperature controls to facilitate phase transformation and impurity removal.  
- Programmable oven  
  • Offers advanced features such as programmable temperature profiles and uniform heat distribution, making it ideal for controlled calcination processes that require exact thermal conditions.

#### **Other Common Equipment**
- Balance scales  
  • Essential for accurate measurement of reagents, ensuring that the proportions of compounds, such as FeCl₃·6H₂O and sodium acetate, meet the experimental requirements.  
- Magnetic stirrers  
  • These ensure homogeneous mixing of solutions during reagent preparation and are also crucial during processes like the modified Stöber method for SiO₂ encapsulation.  
- Centrifuge  
  • Used for the separation of components following washing and precipitation steps associated with Mn promotion.  
- Temperature-controlled autoclave/hydrothermal reactor  
  • Facilitates precise temperature regulation during hydrothermal synthesis at 200 °C, ensuring reproducibility in nanoparticle formation.  
- Peristaltic pump  
  • Integral for controlled, dropwise dosing in processes such as KMnO₄ solution addition, it also assists in accurately dispensing TEOS and ammonia solutions during the encapsulation phase.

Each of these tools contributes directly to the reliable reproduction of catalyst synthesis and processing procedures, underscoring the importance of robust laboratory infrastructure in advanced material research.

## 2. Synthesis Methods

### Extraction of Detailed Preparation and Post‑processing Steps

This section details the methods used for preparing Fe@Mn@xSi (hydrophilic) and Fe@Mn@xSi-c (hydrophobic) Fischer–Tropsch catalysts. Two primary synthesis routes are reported: the hydrothermal method for forming Fe₂O₃ nanoparticles followed by manganese deposition, and the subsequent coating and hydrophobic modification via a modified Stöber and surface silanization process. A comparative analysis shows that while the hydrothermal approach yields well-crystallized Fe₂O₃ with controlled morphology, the deposition–precipitation and Stöber strategies offer scalability and tunable shell thickness. The advantages include precise control over phase transitions and uniform Mn promotion, whereas the challenges lie in the added complexity and potential for chlorine residues during silanization.

#### • Hydrothermal Synthesis and Fe₂O₃ Formation
1. Precursor Mixing / Co‑precipitation  
   - Reagents: FeCl₃·6H₂O (7.5 g), sodium acetate (12.4 g), hexadecyl trimethyl ammonium bromide (3.8 g), ethylenediamine (26 mL)  
   - Mix with stirring (0.5 h for sodium acetate and surfactant, then 1 h after adding ethylenediamine).  
2. Hydrothermal Treatment  
   - Reactor: Teflon‑lined autoclave  
   - Conditions: 200 °C for 10 h  
3. Post‑processing  
   - Washing: Water and ethanol  
   - Drying: 100 °C for 12 h  
   - Calcination: 500 °C for 5 h

#### • Mn Promotion via Deposition–Precipitation
1. Precipitation–Deposition (inserted after precursor processing)
   - Disperse 0.5 g of Fe₂O₃ in 300 mL ethanol.  
   - Reagent addition: 5 mL KMnO₄ solution added dropwise under stirring at 30 °C for 2 h.  
   - Post‑processing: Centrifugation, washing with water, drying at 100 °C for 12 h

#### • SiO₂ Coating and Hydrophobic Modification
1. Modified Stöber Method  
   - Disperse Fe@Mn in 150 mL ethanol; add TEOS (0.05, 0.2, 0.5, 1.0, or 2.8 mL to modulate shell thickness)  
   - After 3 h stirring at 30 °C, add 2.5 mL ammonia solution and 10 mL water; stir for an additional 4 h  
2. Surface Silanization  
   - Treat the dried SiO₂‑coated catalyst with chlorotrimethylsilane in n‑hexane to prepare the hydrophobic Fe@Mn@xSi-c variants, noting that residual chlorine can affect catalytic performance

This structured methodology, with clearly defined numerical values and equipment parameters, ensures accuracy and reproducibility in synthesizing catalysts for Fischer–Tropsch reactions.

## 3. Synthesis Procedures

### 3.1 Reagent Preparation

This section details the preparation procedures for both the hydrophilic Fe@Mn@xSi catalyst and the hydrophobic Fe@Mn@xSi-c catalyst. The procedures are organized by weighing solid reagents, transferring liquid reagents, and mixing to obtain homogeneous mixtures.

#### 3.1.1 Weighing

##### 3.1.1.1 Fe@Mn@xSi
- **FeCl₃·6H₂O**: Weighed 7.5 g using an analytical balance.
- **Sodium acetate trihydrate (CH₃COONa·3H₂O)**: Weighed 12.4 g.
- **Hexadecyl trimethyl ammonium bromide (C₁₉H₄₂BrN)**: Weighed 3.8 g.

##### 3.1.1.2 Fe@Mn@xSi-c
- The same solid reagents as for the hydrophilic catalyst are weighed with identical quantities for initial precursor formation.

#### 3.1.2 Liquid Transfer

##### 3.1.2.1 Fe@Mn@xSi
- **Deionized water**: Poured 10 mL into the reaction solution to facilitate precursor dissolution.
- **Ethanol**: Poured 150 mL into the dispersion vessel for effective mixing during the deposition–precipitation of the manganese promoter.
- **Tetraethyl orthosilicate (TEOS)**: Added dropwise in volumes of 0.05, 0.2, 0.5, 1.0, or 2.8 mL using a micropipette to control the SiO₂ shell thickness.

##### 3.1.2.2 Fe@Mn@xSi-c
- **n-Hexane**: Transferred 70 mL into the reaction vessel.
- **Chlorotrimethylsilane (C₃H₉ClSi)**: Poured 0.5 mL into the n-hexane solution prior to surface silanization.

#### 3.1.3 Mixing

##### 3.1.3.1 Fe@Mn@xSi
- **Fe₂O₃-based precursor dispersion**: Ultrasonically treated for 1 hour at room temperature to ensure uniform dispersion of the iron-based nanoparticles.
- **TEOS-based coating mixture**: After addition of TEOS, the suspension is stirred at 30 °C for 3 hours to promote hydrolysis. Following this, ammonia solution and water are introduced, and the mixture is further stirred at 30 °C for 4 hours to complete the formation of the SiO₂ shell.
- **Manganese promoter deposition**: With a dropwise addition of a KMnO₄ solution, the precursor is stirred at 30 °C for 2 hours to ensure homogeneous promoter distribution.

##### 3.1.3.2 Fe@Mn@xSi-c
- **Surface silanization mixture**: The dried Fe@Mn@xSi catalyst is combined with the n-hexane/chlorotrimethylsilane solution and then ultrasonically treated for 1 hour at room temperature, ensuring complete surface modification and the development of hydrophobic properties.

These detailed procedures, with precise reagent quantities and controlled transfer and mixing parameters, ensure full reproducibility in the preparation of the Fischer–Tropsch catalysts.

### 3.2 Detailed synthesis process

#### Catalyst Preparation [1]: Fe@Mn@xSi (Hydrophilic)

##### Step 1: Precursor Preparation – Hydrothermal Synthesis of Fe₂O₃  
- **Reagents**: 7.5 g FeCl₃·6H₂O, 12.4 g sodium acetate trihydrate, 3.8 g hexadecyl trimethyl ammonium bromide, 26 mL ethylenediamine, and 110 mL deionized water.  
- **Conditions**: Stirring at room temperature initially (0.5 h), then hydrothermal treatment at 200 °C for 10 h in a hydrothermal reactor.  
- **Process**:  
  - Dissolve FeCl₃·6H₂O in deionized water; add sodium acetate, surfactant, and stir for 0.5 h.  
  - Introduce ethylenediamine and stir for an additional 1 h to ensure homogeneity.  
  - Transfer the solution to a hydrothermal reactor and treat at 200 °C for 10 h.  
- **Key Steps**: Ensure complete dissolution and strict temperature control during hydrothermal treatment.

##### Step 2: Catalyst Assembly – Manganese Deposition and SiO₂ Coating  
- **Reagents (Mn Deposition)**: 0.5 g synthesized Fe₂O₃ dispersed in 300 mL ethanol; 5 mL aqueous solution containing 0.078 g KMnO₄.  
- **Conditions**: Dropwise addition using a peristaltic pump at 30 °C under stirring for 2 h.  
- **Process**:  
  - Disperse Fe₂O₃ in ethanol.  
  - Add KMnO₄ solution dropwise while stirring at 30 °C to deposit manganese.  
- **Reagents (SiO₂ Coating)**: Varying volumes of TEOS (x = 0.05, 0.2, 0.5, 1.0, 2.8 mL), ammonia solution, and water added to 150 mL ethanol-dispersed Fe@Mn.  
- **Conditions**: Stir at 30 °C; TEOS addition stirred for 3 h followed by 4 h after ammonia addition.  
- **Process**:  
  - Combine and stir to promote controlled hydrolysis of TEOS, forming a SiO₂ shell around the catalyst.  
- **Key Steps**: Monitor TEOS volume to balance shell thickness and CO diffusion.

##### Step 3: Purification, Drying & Calcination  
- **Process**:  
  - Recover the catalyst via centrifugation and wash with water.  
  - Dry the product at 100 °C for 12 h in a vacuum oven.  
  - Calcine at 500 °C for 5 h (ramp rate controlled) to complete phase stabilization.  

#### Catalyst Preparation [2]: Fe@Mn@xSi-c (Hydrophobic)

##### Step 4: Surface Silanization  
- **Reagents**: 0.5 mL chlorotrimethylsilane in n-hexane (post drying).  
- **Conditions**: Ultrasound treatment at room temperature for 1 h; subsequent centrifugation, wash with n-hexane, then dry at 80 °C for 6 h.  
- **Process**:  
  - After drying the hydrophilic catalyst, disperse in n-hexane, add chlorotrimethylsilane and sonicate to promote hydrophobic modification.  
- **Key Steps & Cautions**:  
  - Monitor for chlorine residue formation, which may impair CO conversion.  

This systematic workflow—from primary precursor synthesis through catalyst assembly, purification, and modification—ensures reproducibility while emphasizing temperature control, reagent drop rates, and critical pH adjustments via ammonia addition.

## 4. Characterization Methods

### 4.1 X‑Ray Diffraction (XRD)
- **Operational Description**: In situ XRD is employed to monitor the phase evolution of the catalysts, particularly the transformation from iron oxide precursors to active iron carbide species under a CO + H₂O atmosphere at 320 °C.
- **Instruments and Models**: Ultima IV‑185 diffractometer equipped with an HT‑XRD‑900 reactor chamber.
- **Characterization Conditions**: XRD patterns are recorded continuously under reactive conditions (CO + H₂O, 320 °C) with a 2θ range of 29°–79°.
- **Test Parameters**: Scan rate is maintained at 10°/min; detailed radiation source settings (voltage/current) are not specified.
- **Key Notes**: Overlapping diffraction peaks may complicate phase distinction between iron carbide and magnetite phases.

### 4.2 H₂ Temperature‑Programmed Reduction (H₂‑TPR)
- **Operational Description**: A 50 mg sample is pretreated in N₂ at 350 °C for 1 hour, cooled to 80 °C, then exposed to 5% H₂/95% N₂. The temperature is ramped from 80 °C to 800 °C at 10 °C/min while a TCD monitors H₂ consumption.
- **Instruments and Models**: Micro fixed‑bed reactor coupled with a thermal conductivity detector.
- **Characterization Conditions**: Gas flow rate of 30 mL/min; temperature ramp as described.
- **Test Parameters**: Precise control of sample loading and pretreatment ensures reproducibility.
- **Key Notes**: Uniform catalyst packing is critical to obtain accurate reduction profiles.

### 4.3 CO Temperature‑Programmed Reduction (CO‑TPR)
- **Operational Description**: Similar to H₂‑TPR but using a 5% CO/95% N₂ mixture to capture reduction/carburization profiles.
- **Instruments and Models**: DAS‑7000 chemical adsorption instrument.
- **Characterization Conditions**: Temperature ramped to 800 °C at 10 °C/min.
- **Test Parameters**: Monitoring of CO consumption via TCD.
- **Key Notes**: Thicker SiO₂ shells shift reduction peaks to higher temperatures.

### 4.4 Transmission Electron Microscopy (TEM) & Energy Dispersive Spectroscopy (EDS)
- **Operational Description**: TEM imaging and EDS mapping verify SiO₂ encapsulation of Fe@Mn nanoparticles.
- **Instruments and Models**: FEI Talos F200x.
- **Characterization Conditions & Test Parameters**: Standard imaging conditions; specific sample preparation methods are not elaborated.
- **Key Notes**: Confirms homogeneity in core–shell structures.

### 4.5 X‑Ray Photoelectron Spectroscopy (XPS)
- **Operational Description**: XPS examines the surface composition, focusing on elemental oxidation states and chlorine residues.
- **Instruments and Models**: Thermo Scientific K‑Alpha and Escalab Xi+.
- **Characterization Conditions**: Detailed operating parameters are not provided.
- **Test Parameters**: Analysis performed on as‑received samples.
- **Key Notes**: Minimal sample pretreatment ensures detection of surface contaminants.

### 4.6 In‑situ Techniques (XRD & DRIFTS/FTIR)
- **Operational Description**: In situ analysis is conducted via XRD (using a Rigaku SmartLab, 2θ range 25°–65°, 10°/min) and DRIFTS. For DRIFTS, catalysts are pretreated in Ar at 320 °C for 120 min, then exposed to CO (30 mL/min, 5 °C/min heating) for 120 min.
- **Key Notes**: These methods elucidate phase stability and CO adsorption behavior under reactive environments.

### 4.7 ICP and Mössbauer Spectroscopy
- **ICP Analysis**: Elemental composition is determined using an Agilent 5110 instrument. 
- **Mössbauer Spectroscopy**: Utilized for phase quantification (e.g., Fe₃O₄ vs. χ‑Fe₅C₂) using a Wissel spectrometer.
- **Key Notes**: Specific calibration and operating conditions are not detailed.

## 5. Catalytic Evaluation Methods

### 5.1 Activation

#### 5.1.1 Activation Temperature
- **Definition:** Temperature during activation is critical for reducing iron oxides to lower oxidation states and facilitating the subsequent carburization into active iron carbide phases.
- **Experimental Conditions:** The catalyst is first reduced in pure H₂ at 350 °C for 20 hours, followed by an activation step in syngas at 320 °C for 5 hours.
- **Observations:** The 350 °C reduction provides sufficient thermal energy for transformation without excessive sintering, while the syngas treatment at 320 °C promotes effective carburization toward the desired active phases.

#### 5.1.2 Activation Pressure
- **Definition:** Pressure impacts the kinetics of reduction and the effective penetration of reactive gases into the catalyst bed.
- **Experimental Conditions:** Both the reduction and syngas activation steps are conducted at a pressure of 0.1 MPa.
- **Observations:** Maintaining a low pressure ensures controlled reduction kinetics, minimizes unwanted gas-phase interactions, and reduces the risk of catalyst agglomeration during activation.

#### 5.1.3 Activation Gas
- **Definition:** The gas composition used during the activation process determines the reduction environment and the extent of carburization.
- **Experimental Conditions:** The initial reduction is carried out using pure H₂, ensuring complete conversion of Fe₂O₃ to lower oxidation states. Subsequently, a syngas mixture with an H₂/CO ratio of 2 is used.
- **Observations:** Pure hydrogen facilitates effective reduction, while the syngas environment introduces CO necessary for carburization, leading to the formation of active iron carbide phases.

#### 5.1.4 Activation Space-Time Velocity
- **Definition:** The space-time velocity controls the contact time between catalyst particles and the activating gases, influencing activation efficiency.
- **Experimental Conditions:** The activation is performed under a gas flow rate of 5000 mL·h⁻¹·g_cat⁻¹ in a stainless fixed-bed reactor.
- **Observations:** This high flow rate ensures uniform gas distribution, enhancing reduction and carburization while preventing over-reduction.

#### 5.1.5 Activation Time
- **Definition:** The duration of each activation step is vital for achieving complete phase transformation.
- **Experimental Conditions:** A total activation time of 25 hours is applied (20 hours under pure H₂ followed by 5 hours under syngas).
- **Observations:** This sequential activation protocol ensures that the Fe₂O₃ nanoparticles are entirely converted into the active iron carbide phases, with prolonged activation beyond these times not significantly altering the phase composition.

### 5.2 Reaction

#### 5.2.1 Reaction Temperature
The reaction temperature is defined as the specific temperature required for the Fischer–Tropsch synthesis to activate syngas conversion and promote the formation of the active iron carbide phase. In this study, the reaction was conducted at 320 °C within a stainless fixed-bed reactor. This temperature facilitates the conversion of Fe₂O₃ to the active phase (χ-Fe₅C₂) through effective carburization by CO. Stable CO conversion and consistent hydrocarbon product distributions over extended reaction times (with observations reported up to 110 hours) underscore the adequacy of this temperature setting for achieving desired catalyst performance.

#### 5.2.2 Reaction Pressure
Reaction pressure plays a crucial role by enhancing the solubility and concentration of syngas within the catalytic bed, thereby influencing both the reaction kinetics and selectivity of hydrocarbon products. The experimental conditions specified a reaction pressure of 2.0 MPa. This elevated pressure not only supports enhanced CO conversion but also favors the formation of long-chain olefins. The controlled pressure condition is particularly important in maintaining the stability of the active phases and ensuring reproducible performance during continuous operation.

#### 5.2.3 Reaction H₂/CO Ratio
The H₂/CO ratio is a critical experimental parameter that determines the extent of hydrogenation during Fischer–Tropsch synthesis. A fixed ratio of 2 was maintained throughout all catalytic tests. This ratio is instrumental in balancing the rates of CO hydrogenation and hydrocarbon chain growth. Notably, while a higher H₂/CO ratio can lead to increased methane formation, maintaining the ratio at 2 has been shown to optimize the formation of long-chain olefins while minimizing excessive hydrogenation.

#### 5.2.4 Reaction Space-Time Velocity
The gas hourly space velocity (GHSV) quantifies the ratio of the syngas flow rate relative to the catalyst mass, directly affecting the contact time between the reactants and the active catalytic sites. The experiments were performed at a GHSV of 5000 mL·h⁻¹·g⁻¹. This parameter was selected to ensure sufficient residence time for achieving optimal CO conversion while simultaneously preserving catalyst stability and product selectivity, as excessive rates could lead to incomplete conversion and a shift toward lower carbon number hydrocarbons.

## 6 Results


### 6.1 Characterization Results

#### 6.1.1 Crystal Phase Evolution and Structure
- **Description:** The crystal phase composition and transformations of the catalysts were monitored using X-ray diffraction (XRD), including in situ XRD under reactive atmospheres, to track the evolution from Fe₂O₃ to iron carbide (χ-Fe₅C₂, θ-Fe₃C) and Fe₃O₄.
- **Findings:** XRD patterns revealed that, after Fischer–Tropsch synthesis, the hydrophilic Fe@Mn@0.2Si catalyst exhibited a mixture of Fe₅C₂ and Fe₃O₄ phases, indicating partial oxidation of the active carbide. In contrast, the hydrophobic Fe@Mn@0.2Si-c catalyst maintained a stable iron carbide phase, with Mössbauer spectroscopy quantifying 74.1% χ-Fe₅C₂ and 25.9% θ-Fe₃C. In situ XRD under CO + H₂O atmosphere showed that hydrophilic catalysts underwent oxidation of iron carbide to Fe₃O₄, while hydrophobic catalysts preserved the iron carbide phase, demonstrating the protective effect of surface hydrophobization.
- **Observations:** The presence and stability of iron carbide phases are directly linked to enhanced olefin selectivity and catalyst durability. Increased SiO₂ shell thickness, as controlled by TEOS dosage, inhibited carburization and favored Fe₃O₄ formation.

#### 6.1.2 Reduction and Carburization Behavior (TPR Analysis)
- **Description:** H₂–TPR and CO–TPR analyses were conducted to evaluate the reducibility and carburization behavior of the catalysts, with a focus on the influence of SiO₂ shell thickness.
- **Findings:** Thicker SiO₂ shells, resulting from higher TEOS dosages, shifted CO–TPR reduction/carburization peaks to higher temperatures and reduced their area, indicating hindered accessibility of CO to internal iron species. This led to decreased iron carbide content and increased Fe₃O₄ after reaction.
- **Observations:** Optimal shell thickness is critical; excessive thickness impedes carburization and reduces catalytic activity, while insufficient thickness fails to protect the active phase from oxidation.

#### 6.1.3 Surface Composition and Elemental Analysis (XPS, ICP)
- **Description:** Surface elemental composition was analyzed by X-ray photoelectron spectroscopy (XPS), with bulk composition determined by ICP.
- **Findings:** XPS detected chlorine residues on Fe@Mn@0.05Si-c catalysts due to silanization, which correlated with inhibited iron carbonization and poor catalytic performance. No chlorine was detected on Fe@Mn@0.2Si-c, indicating effective prevention of contamination with appropriate shell thickness. ICP confirmed the intended elemental ratios.
- **Observations:** Chlorine contamination from hydrophobic modification can poison the catalyst, emphasizing the need for controlled shell thickness to prevent surface exposure.

#### 6.1.4 Morphology and Core–Shell Structure (TEM, EDS)
- **Description:** Transmission electron microscopy (TEM) and energy-dispersive X-ray spectroscopy (EDS) mapping were used to assess morphology and confirm SiO₂ encapsulation.
- **Findings:** TEM images and EDS mapping demonstrated homogeneous, amorphous SiO₂ shells encapsulating the Fe@Mn core. The core of Fe@Mn@0.2Si-c was observed to shrink after reaction, reflecting phase evolution.
- **Observations:** Uniform encapsulation is essential for phase stability and performance; shell thickness directly correlates with TEOS dosage.

#### 6.1.5 Surface Hydrophobicity (Contact Angle)
- **Description:** Hydrophobicity was evaluated by water droplet contact angle measurements using a Kruss DSA100 goniometer.
- **Findings:** Hydrophobic catalysts (Fe@Mn@xSi-c) exhibited increased water contact angles, confirming successful surface modification.
- **Observations:** Enhanced hydrophobicity restricts water diffusion, protecting the iron carbide phase from oxidation during Fischer–Tropsch synthesis.

#### 6.1.6 Surface Chemistry and CO Adsorption (DRIFTS/FTIR)
- **Description:** In situ DRIFTS/FTIR was employed to study CO adsorption and surface carbonate formation.
- **Findings:** Hydrophilic catalysts showed strong CO adsorption and persistent carbonate species, while hydrophobic or chlorine-containing catalysts exhibited only gaseous CO bands, indicating inhibited CO adsorption.
- **Observations:** Surface chemistry is strongly influenced by hydrophobic modification and chlorine contamination, impacting redox activity and catalytic behavior.

#### 6.1.7 Phase Quantification (Mössbauer Spectroscopy)
- **Description:** Mössbauer spectroscopy quantified the relative amounts of iron carbide and oxide phases in spent catalysts.
- **Findings:** For Fe@Mn@0.2Si-c after FTS, 74.1% χ-Fe₅C₂ and 25.9% θ-Fe₃C were detected, confirming the dominance of active carbide phases.
- **Observations:** The quantification supports the XRD findings and correlates with improved catalytic selectivity and stability.



### 6.2 Catalyst Performance

#### 6.2.1 CO Conversion
- **Description:** CO conversion quantifies the fraction of CO in the feed that is transformed during Fischer–Tropsch synthesis. It is calculated on a carbon-atom basis as:
\[
\text{CO Conversion (\%)} = \frac{F_{\text{CO,in}} - F_{\text{CO,out}}}{F_{\text{CO,in}}} \times 100
\]
- **Experimental Data:** Under standard reaction conditions (320 °C, 2.0 MPa, H₂/CO = 2, GHSV = 5000 mL·h⁻¹·g⁻¹), the hydrophilic Fe@Mn@0.2Si catalyst achieves a CO conversion of approximately 30% in the CO + H₂O model. For the hydrophobic Fe@Mn@0.2Si-c catalyst, CO conversion remains below 2% in the model test but is significantly enhanced during Fischer–Tropsch synthesis due to stabilization of the iron carbide phase. Varying the SiO₂ shell thickness (TEOS dosage from 0.05 to 2.8 mL) results in a decrease in CO conversion from 53.8% (thinnest shell) to 24.3% (thickest shell).
- **Observations and Trends:** Thicker SiO₂ shells inhibit CO diffusion and carburization, reducing CO conversion. Hydrophobic modification stabilizes the active phase, indirectly supporting higher CO conversion to desired hydrocarbons.

#### 6.2.2 CO₂ Selectivity
- **Description:** CO₂ selectivity reflects the proportion of converted CO that forms CO₂, indicating the extent of the water-gas shift (WGS) side reaction:
\[
\text{CO}_2 \text{ Selectivity (\%)} = \frac{F_{\text{CO}_2,\text{out}}}{F_{\text{CO,in}} - F_{\text{CO,out}}} \times 100
\]
- **Experimental Data:** The hydrophilic Fe@Mn@0.2Si catalyst exhibits a CO₂ selectivity of 28.9%. In contrast, the hydrophobic Fe@Mn@0.2Si-c catalyst shows a markedly lower CO₂ selectivity of 7.9%. Increasing SiO₂ shell thickness in hydrophilic catalysts maintains high CO₂ selectivity (up to ~40%).
- **Observations and Trends:** Hydrophobic modification suppresses water adsorption and the WGS reaction, thereby reducing CO₂ formation.

#### 6.2.3 CH₄ Selectivity
- **Description:** CH₄ selectivity measures the fraction of converted CO yielding methane, calculated as:
\[
\text{CH}_4 \text{ Selectivity (\%)} = \frac{F_{\text{CH}_4,\text{out}}}{F_{\text{CO,in}} - F_{\text{CO,out}}} \times 100
\]
- **Experimental Data:** CH₄ selectivity is 21.5% for Fe@Mn@0.2Si and decreases to 14.1% for Fe@Mn@0.2Si-c.
- **Observations and Trends:** Hydrophobic surface modification reduces methane formation, favoring longer-chain hydrocarbon production.

#### 6.2.4 Olefin Selectivity
- **Description:** Olefin selectivity represents the fraction of hydrocarbon products that are olefins, a key indicator of chain growth and product value.
- **Experimental Data:** Olefin selectivity increases from 49.8% (Fe@Mn@0.2Si) to 64.3% (Fe@Mn@0.2Si-c). For hydrophilic catalysts, increasing SiO₂ shell thickness reduces olefin selectivity from 66.8% (thinnest shell) to 27.1% (thickest shell).
- **Observations and Trends:** Hydrophobic modification and optimal shell thickness enhance olefin selectivity, while excessive shell thickness or chlorine contamination suppresses it.

#### 6.2.5 α Factor (Chain Growth Factor)
- **Description:** The α factor, derived from the Anderson–Schulz–Flory distribution, quantifies the probability of chain propagation versus termination (0 < α < 1). Higher α values indicate a greater tendency for long-chain hydrocarbon formation.
- **Experimental Data:** While explicit α values are not numerically reported, the increase in olefin selectivity and decrease in methane selectivity for Fe@Mn@0.2Si-c indicate a higher α factor compared to Fe@Mn@0.2Si.
- **Observations and Trends:** Enhanced α factor in hydrophobic catalysts correlates with improved long-chain olefin production.

#### 6.2.6 Catalyst Deactivation Rate
- **Description:** The deactivation rate is defined as the decline in CO conversion per hour:
\[
\text{Deactivation Rate} = \frac{\text{CO Conversion}_{\text{initial}} - \text{CO Conversion}_{\text{final}}}{\text{Reaction Time (h)}}
\]
- **Experimental Data:** The Fe@Mn@0.2Si-c catalyst demonstrates excellent stability, maintaining CO conversion with negligible deactivation over 110 h on stream.
- **Observations and Trends:** The hydrophobic SiO₂ shell effectively protects the iron carbide phase from oxidation, resulting in sustained catalytic activity and minimal deactivation.

#### 6.2.7 Effect of Chlorine Contamination
- **Description:** Residual chlorine from silanization can poison the catalyst, inhibiting iron carburization and CO adsorption.
- **Experimental Data:** Catalysts with chlorine contamination (e.g., Fe@Mn@0.05Si-c) exhibit extremely low CO conversion (<2%) and rapid deactivation.
- **Observations and Trends:** Proper removal of chlorine and optimization of shell thickness are critical for achieving high performance and stability.
