Repository: pic-ai-robotic-chemistry/literature-to-protocols

## Overview

Experimental procedures in scientific papers are usually scattered across free-form text, which makes them difficult to reproduce, compare, and automate.  
The goals of this project are:

* Extract experiment-related entities, conditions, operations, and relations from papers
* Build paper-level knowledge graphs
* Generate structured protocols through templated prompting and graph-based retrieval
* Evaluate the generated results in terms of factuality, text quality, and questionnaire-based practical usability

File: example/papersavings-topk/Paper_10-15.md
# Synergetic Effect of La and Ba Promoters on Nanostructured Iron Catalyst in Fischer-Tropsch Synthesis

## 1. Materials

### 1.1 Reagents

#### 1.1.1 Metal Precursors
- **Ferric chloride hexahydrate**: FeCl₃·6H₂O, >99% purity, Merck, Used as the primary metal precursor in the microemulsion synthesis.
- **Copper salt**: [Chemical details not provided], [Purity not provided], [Supplier not provided], Used to introduce copper as a co-metal in the catalyst formulation.

#### 1.1.2 Additive/Promoter Precursors
- **Lanthanum precursor**: La, [Chemical formula, purity, and supplier details not provided], Used as a promoter to enhance catalyst performance.
- **Barium precursor**: Ba, [Chemical formula, purity, and supplier details not provided], Used as a promoter to modify catalyst activity.
- **Potassium precursor**: K, [Chemical details not provided], [Purpose: Acts as a promoter/support agent], reported as an additional promoter in Fe-based catalysts.

#### 1.1.3 Solvents
- **1-Butanol**: C₄H₉OH, >99% purity, Aldrich, Used as a solvent in the oil phase of the microemulsion process.
- **Chloroform**: CHCl₃, >99% purity, Aldrich, Employed as a co-solvent in the microemulsion mixture.
- **Distilled water**: H₂O, [Purity not specified], [Supplier not provided], Used for dissolving reagents and as a reaction medium.

#### 1.1.4 Base/Acid Regulators
- **Hydrazine (25–30%)**: N₂H₄, [Details on purity and supplier not provided], Used as a precipitating agent for controlling metal ion precipitation.

#### 1.1.5 Surface Modifiers
- **Sodium dodecyl sulfate (SDS)**: C₁₂H₂₅NaO₄S, [Purity and supplier details not provided], Used as a surfactant to stabilize the microemulsion and control particle morphology.

#### 1.1.6 Passivation Atmosphere Gases
- **10% H₂–90% N₂ gas mixture**: H₂/N₂, [Purity not specified], [Supplier not provided], Flow applied for 3 hours at 270°C, Used during catalyst activation for passivating the catalyst surface.

#### 1.1.7 Synthesis Gas Environment Gases
- **H₂/CO mixture (ratio = 1.1)**: H₂/CO, [Research grade, details not provided], Operated at 18 bar and 290°C, Employed as the feed gas during the Fischer–Tropsch reaction phase.

#### 1.1.8 Other Reagents
- **Ethanol**: C₂H₅OH, [Purity and supplier details not provided], Used as a cleaning agent during post-synthesis processing.
- **Acetone**: C₃H₆O, [Purity and supplier details not provided], Utilized for cleaning and washing procedures after catalyst preparation.

### 1.2 Specific Experimental Equipment

#### **Synthesis Equipment**
- Fixed-bed stainless steel reactor – Used for catalyst synthesis; the reactor is loaded with 1.1 g of catalyst and supports controlled gas flow and pressure.
- Four heating zone furnace – Provides precise thermal treatment during synthesis, equipped with a temperature controller and indicator.

#### **Characterization Equipment**
- X‑Ray Diffraction – Philips PW1840 X‑ray diffractometer (Model: PW1840) for phase identification via monochromatized Cu (Kα) radiation.
- BET Analysis – Micromeritics ASAP 2010 for determining surface area and pore volume.
- Transmission Electron Microscopy – LEO 912AB TEM (Model: LEO 912AB) for assessing nanoparticle morphology and size distribution.
- Temperature‑Programmed Reduction – Micromeritics TPD‑TPR 290 system for studying reduction behavior.
- CO₂ Temperature‑Programmed Desorption – Generic thermal conductivity detector setup for surface basicity measurements.

#### **Activation Equipment**
- Fixed-bed stainless steel reactor – Employed during catalyst activation with 10% H₂–90% N₂ flow, ensuring uniform thermal reduction.
- Four heating zone furnace – Utilized also in the activation phase to provide controlled heating.

#### **Reaction Equipment**
- Electronic mass flow controllers – Instrumentation for precise gas flow regulation during the reaction phase.
- Pressure controllers – Devices for maintaining the desired reactor pressure under synthesis conditions.

#### **Product Analysis Equipment**
- Gas chromatograph – Varian CP 3800 (Model: CP3800) configured with connected columns, including packed columns and a fused silica capillary column for detailed product analysis.

#### **Other Specific Equipment**
- Temperature controller and indicator – Integrated within the heating systems to monitor and maintain target temperatures.
- Additional lab support equipment – Includes standard laboratory tools for sample handling and reaction monitoring, ensuring experimental replicability.

This structured listing integrates detailed model information and clear roles for each equipment type, reflecting the experimental workflow for catalyst synthesis, characterization, activation, and reaction analysis.

### 1.3 Common Laboratory Equipment

In this section, we outline the common laboratory equipment that supports the catalyst synthesis, characterization, and evaluation processes described in the study. Although no specific drying equipment is detailed in the experimental setup, standard laboratory operations often involve devices for drying reagents or catalysts. Below, the listed equipment is organized into three categories based on its function during the experimental workflow.

#### **Drying Equipment**
- No specific drying equipment has been specified in the experimental procedure.

#### **Calcination Equipment**
- Four Heating Zone Furnace

The four heating zone furnace is used for controlled heating during the calcination of catalyst precursors, as well as for maintaining consistent temperature conditions. It plays a key role during the catalyst activation step at 270°C, ensuring that the catalyst receives the requisite thermal treatment to remove impurities and condition the material prior to use.

#### **Other Common Equipment**
- Electronic Mass Flow Controllers
- Pressure Controllers
- Fixed-bed Stainless Steel Reactor
- Gas Chromatograph (Varian CP 3800)

The fixed-bed stainless steel reactor is central to the catalytic reaction experiments and is complemented by electronic mass flow controllers and pressure controllers that regulate the flow rate and pressure of inlet gases. Additionally, the Varian CP 3800 gas chromatograph is employed for product analysis, enabling precise monitoring of catalyst performance during the reaction. These instruments collectively contribute to a robust experimental setup by ensuring reproducibility and accuracy in process conditions.

Overall, while the specifics regarding drying equipment remain unelaborated, the study clearly identifies the calcination tool and other auxiliary equipment necessary for managing reagent handling, reaction environment, and analytical monitoring. This systematic categorization emphasizes the supportive role of common laboratory equipment in achieving controlled synthesis and reliable catalytic evaluation.

## 2. Synthesis Methods

### Extraction of Detailed Preparation and Post‑processing Steps

This section details the microemulsion synthesis method used for preparing the nanostructured iron catalysts promoted with Cu, La, and Ba. The method emphasizes reproducibility through precise control of reaction conditions, reagent concentrations, and post‑processing steps.

#### Catalyst Synthesis via the Microemulsion Approach

• **Overview of Catalyst Synthesis Techniques**  
 – The microemulsion method employs a water-in-oil system to achieve controlled nanoparticle formation, ensuring uniform morphology and size.  
 – This method offers advantages such as the precise control of reaction conditions, although it may increase processing complexity and challenges for scale-up.

#### Step-by-step Experimental Procedures

1. **Precursor Mixing / Co‑precipitation**  
 • Dissolve FeCl₃·6H₂O along with the Cu precursor in distilled water.  
 • Prepare an oil phase by mixing 1‑butanol and chloroform (1:1 ratio) and add sodium dodecyl sulfate (SDS) as a surfactant.  
 • Combine both phases and stir for 4 hours to ensure homogeneous mixing.  
 • Observed Phenomenon: Upon addition, a slight color change is noted as hydrazine (25–30%) is introduced, triggering the formation of a precipitate.

2. **Precipitation–Deposition**  
 • Immediately after the initial mixing, add hydrazine dropwise under continuous stirring.  
 • Allow the mixture to decant overnight, promoting complete deposition of the catalyst precursors.

3. **Drying**  
 • Recover the solid by centrifugation and wash with distilled water, ethanol, and acetone.  
 • Dry the washed precipitate at 110 °C overnight.

4. **Calcination**  
 • Calcine the dried catalyst in air at 400 °C for 4 hours.  
 • This step facilitates phase transformation and stability in the catalyst structure.

5. **Post‑processing Treatments**  
 • Reduce the calcined powders by flowing a 10% H₂–90% N₂ gas mixture for 3 hours.  
 • Subsequent activation in a controlled synthesis gas (H₂/CO) environment ensures the catalysts are ready for Fischer–Tropsch reactions.

Each step is executed with specific parameters (e.g., temperatures, durations, concentrations) and equipment (e.g., controlled stirring systems, centrifuge) to ensure replicability. The method also accommodates the integration of promoters (La, Ba) in specified ratios (2La; 1Ba/1La; 2Ba) by supplementing the metal precursors during the mixing stage.

## 3. Synthesis Procedures

### 3.1 Reagent Preparation

The experimental protocol is organized into three parts—solid reagent weighing, liquid transfer, and mixing—to support catalyst synthesis via a microemulsion approach. Although the overarching method is described (i.e. combining metal precursors with surfactants and solvents), the article does not provide explicit operational numerical values or instrumentation details for the individual catalysts. The following structure reflects the intended grouping for reproducibility, even as specific quantitative details remain unspecified.

#### 3.1.1 Weighing

For each catalyst, the weighing section is meant to detail the measurement of solid precursors (including Fe and Cu salts with appropriate promoters), specifying chemical identity, formula, and mass using high‐precision equipment. However, the article summarizes the approach without enumerating the following specifics:

##### 3.1.1.1 100Fe/4Cu  
- **Solid Reagents**: Specific masses and balance details are omitted.

##### 3.1.1.2 100Fe/4Cu/2La  
- **Solid Reagents**: Details regarding the weighing of the iron precursor, copper salt, and La promoter are not provided.

##### 3.1.1.3 100Fe/4Cu/1La/1Ba  
- **Solid Reagents**: No numerical values or equipment specifications are indicated.

##### 3.1.1.4 100Fe/4Cu/2Ba  
- **Solid Reagents**: The protocol does not enumerate the required measuring parameters.

#### 3.1.2 Liquid Transfer

This step is designed to document the delivery of liquid reagents (solvent and surfactant solutions) by specifying transfer methods, volumes, and instrumentation (such as graduated cylinders or syringes). For each catalyst, the intended details include:
 
##### 3.1.2.1 100Fe/4Cu  
- **Liquid Reagents**: Transfer procedure and volumes are described only in general terms.

##### 3.1.2.2 100Fe/4Cu/2La  
- **Liquid Reagents**: Specific volumes and transfer methods are not itemized.

##### 3.1.2.3 100Fe/4Cu/1La/1Ba  
- **Liquid Reagents**: No explicit parameters (volume, equipment) are provided.

##### 3.1.2.4 100Fe/4Cu/2Ba  
- **Liquid Reagents**: Details on liquid transfer remain generalized.

#### 3.1.3 Mixing

The mixing procedure is intended to ensure homogeneity via techniques such as controlled stirring and ultrasonic treatments under defined conditions (e.g., ambient temperature or under inert atmosphere). For each catalyst the procedure is structured as follows:

##### 3.1.3.1 100Fe/4Cu  
- **Mixing Protocol**: While the general approach indicates stirring and additional treatment steps, specific stirring speeds, durations, or environmental conditions are not detailed.

##### 3.1.3.2 100Fe/4Cu/2La  
- **Mixing Protocol**: Exact mixing parameters are not provided.

##### 3.1.3.3 100Fe/4Cu/1La/1Ba  
- **Mixing Protocol**: No distinct operational details are available.

##### 3.1.3.4 100Fe/4Cu/2Ba  
- **Mixing Protocol**: The description remains broad without further specifics.

This standardized structure—although lacking specific values—illustrates the intended grouping and organizational approach for reagent preparation. It reflects the overall design of the experimental methodology, ensuring that those attempting to replicate the synthesis are aware of the key steps, even if the article leaves the granular details to be optimized by the practitioner.

### 3.2 Detailed synthesis process

#### Catalyst Preparation [1]: 100Fe/4Cu

##### Step 1: Precursor Preparation  
- **Reagents**: 10.0 g FeCl₃·6H₂O, 4.0 g Cu(NO₃)₂, 50 mL 1-butanol, 50 mL chloroform, sodium dodecyl sulfate (SDS) as surfactant, and hydrazine solution (25–30%).  
- **Conditions**: Stirring at room temperature for 4 hours; allow decantation overnight.  
- **Process**:  
  - Dissolve the Fe and Cu salts in deionized water.  
  - Mix the aqueous solution with the organic phase (1-butanol and chloroform, 1:1) containing SDS to create a water-in-oil microemulsion.  
  - Add hydrazine dropwise while stirring vigorously to precipitate nano-sized metal hydroxide precursors.  
  - Leave the mixture undisturbed overnight to ensure complete nanoparticle formation and precursor stabilization.  
- **Key Steps**: Maintain constant stirring to ensure homogeneity and precise timing to control droplet size within the microemulsion.

##### Step 2: Catalyst Assembly & Purification  
- **Process**:  
  - Recover the solid product via centrifugation and wash it sequentially with distilled water, ethanol, and acetone.  
  - This thorough washing removes any residual surfactant and unreacted chemicals, ensuring purity.  
- **Key Steps**: Optimize centrifugation speed and solvent volumes for complete removal of impurities.

##### Step 3: Drying & Calcination  
- **Drying**: Dry the washed catalyst overnight at 110 °C to eliminate moisture.  
- **Calcination**: Calcine in air at 400 °C for 4 hours with a controlled ramp rate to develop the desired crystalline phases.  
- **Key Steps**: Monitor temperature carefully during calcination to preserve the nanostructure.

##### Step 4: Activation  
- **Process**:  
  - Load ~1.1 g of the calcined catalyst in a fixed-bed stainless steel reactor.  
  - Reduce the catalyst under a flow of 10% H₂–90% N₂ at 270 °C for 3 hours.  
  - Following reduction, expose the catalyst to a synthesis gas stream (H₂/CO ratio of 1) for 24 hours to fully activate it for Fischer–Tropsch synthesis.  
- **Key Steps**: Precise control of gas flow and temperature during activation is critical for reproducibility.

---

#### Catalyst Preparation [2]: 100Fe/4Cu/2La, 100Fe/4Cu/1La/1Ba, and 100Fe/4Cu/2Ba

- **Modifications in Precursor Preparation**:  
  - In addition to the primary metal salts, add stoichiometric amounts of lanthanum or barium precursors (or both for the 1La/1Ba system) during the microemulsion stage to promote synergistic effects.  
- **Process Adjustments**:  
  - Incorporate the promoter salts during the initial mixing, ensuring they are homogeneously dispersed before hydrazine addition.  
  - Follow identical purification, drying, calcination, and activation procedures as described for the non-promoted catalyst, adjusting mixing times if needed for optimal integration.  
- **Key Points & Caution**:  
  - Balance the promoters precisely to achieve targeted molar ratios.  
  - Extended stirring may be employed to ensure uniform dispersion of promoters, which is essential for reproducibility and improved catalytic performance.


## 4. Characterization Methods

### 4.1 X‑ray Diffraction (XRD)
- **Operational Description**: XRD was performed to determine the crystalline structure and phase composition of the catalysts. The analysis confirmed the presence of a cubic hematite structure and enabled particle size estimation using the Scherrer equation.
- **Instruments and Models**: Philips PW1840 X‑ray diffractometer.
- **Characterization Conditions**: Monochromatized Cu (Kα) radiation was used. Although precise voltage, current, 2θ scan range, and step size were not explicitly provided, the instrument operated under standard conditions for phase identification.
- **Test Parameters**: The Scherrer equation was applied using the full width at half maximum (β) and diffraction angle (θ) extracted from the dominant diffraction peaks.
- **Key Notes**: Samples were pretreated by drying overnight at 110 °C and calcined in air at 400 °C for 4 hours to ensure removal of residual solvents.

### 4.2 BET Surface Area Analysis
- **Operational Description**: BET analysis was conducted to measure the surface area and pore volume of the catalysts. This assessment helped correlate structural changes with promoter addition.
- **Instruments and Models**: Micromeritics ASAP 2010 automated system.
- **Characterization Conditions**: A 0.5 g catalyst sample was degassed at 100 °C for 1 hour followed by 300 °C for 2 hours under vacuum.
- **Test Parameters**: Standard nitrogen adsorption–desorption isotherms were recorded to compute BET surface area and pore volume.
- **Key Notes**: A decrease in surface area and pore volume was observed with promoter addition, likely due to crystallite aggregation.

### 4.3 Transmission Electron Microscopy (TEM)
- **Operational Description**: TEM was utilized to visualize nanoparticle morphology and confirm particle size distribution.
- **Instruments and Models**: LEO 912AB TEM.
- **Characterization Conditions**: Catalyst samples were prepared following drying and calcination protocols; images revealed particles in the 10–30 nm range.
- **Test Parameters**: Although detailed instrument settings (e.g., acceleration voltage) were not provided, the procedure ensured reproducibility in morphological evaluation.
- **Key Notes**: The TEM results supported the XRD findings regarding crystallite size and phase.

### 4.4 H₂ Temperature‑Programmed Reduction (H₂‑TPR)
- **Operational Description**: H₂‑TPR examined catalyst reducibility to identify distinct reduction stages (CuO to Cu, Fe₂O₃ to Fe₃O₄, and Fe₃O₄ to Fe).
- **Instruments and Models**: Micromeritics TPD‑TPR 290 system.
- **Characterization Conditions**: A gas mixture of 5% H₂ in 95% Ar was employed. Samples (≈50 mg) were heated from 50 to 900 °C at a ramp rate of 10 °C/min.
- **Test Parameters**: Catalysts were pretreated in 10% H₂–90% N₂ for 3 hours to remove physiosorbed species.
- **Key Notes**: Precise temperature control and uniform catalyst loading were critical for accurately resolving reduction profiles.

### 4.5 CO₂ Temperature‑Programmed Desorption (CO₂‑TPD)
- **Operational Description**: CO₂‑TPD assessed surface basicity by monitoring desorption of CO₂ chemisorbed at low temperature.
- **Instruments and Models**: Quartz reactor setup equipped with a thermal conductivity detector.
- **Characterization Conditions**: 0.5 g catalyst was exposed to CO₂ at 100 °C, then helium was used as the carrier while the temperature ramped from 80 to 430 °C at 5 °C/min.
- **Test Parameters**: CO₂ desorption profiles were recorded to quantify the catalyst’s basic site distribution.
- **Key Notes**: This method provided insights into the enhanced CO adsorption properties imparted by promoter addition.


## 5. Catalytic Evaluation Methods

### 5.1 Activation

#### 5.1.1 Activation Temperature
- **Definition:** The activation temperature is critical for achieving complete reduction of the catalyst’s oxide phases, thereby exposing active metal sites for Fischer–Tropsch synthesis.
- **Experimental Conditions:** The catalyst is pre-treated at an exact activation temperature of 270 °C. This temperature is maintained throughout both the reduction and subsequent synthesis gas activation steps.
- **Observations:** Maintaining 270 °C ensures efficient reduction without causing excessive sintering. This balance aids in preserving the nanoscale dispersion of the iron phase, which is essential for high catalytic activity.

#### 5.1.2 Activation Gas Composition
- **Definition:** The gas composition during activation governs the reduction kinetics and controls the conversion of metal oxides to their active metallic forms.
- **Experimental Conditions:** A two-step gas treatment is employed. Initially, a 10% H₂–90% N₂ mixture is flowed over the catalyst for a 3-hour reduction phase. This step is crucial for converting precursor oxides into metallic species. Following this, the catalyst is exposed to a synthesis gas stream with a H₂/CO ratio of 1 for an additional activation phase.
- **Observations:** The reduction environment provided by the 10% H₂–90% N₂ mixture ensures a controlled and gradual reduction, minimizing the risk of over-reduction and undesired carburization. The subsequent synthesis gas treatment further refines the catalyst surface to enhance metal dispersion.

#### 5.1.3 Activation Pressure
- **Definition:** Activation pressure affects gas–solid interactions and influences the kinetics of the reduction process.
- **Experimental Conditions:** The activation process is conducted under atmospheric pressure during both the reduction and synthesis gas activation steps.
- **Observations:** Performing the activation at atmospheric pressure provides a stable environment that ensures reproducible reduction kinetics while minimizing the risk of catalyst agglomeration.

#### 5.1.4 Activation Time and Reactor Setup
- **Definition:** The activation time is pivotal to ensure complete catalyst transformation, while the reactor setup guarantees uniform treatment.
- **Experimental Conditions:** The catalyst undergoes a 3-hour reduction in the 10% H₂–90% N₂ atmosphere, followed by a 24-hour activation in the synthesis gas stream at 270 °C. This process is carried out in a fixed-bed stainless steel reactor loaded with 1.1 g of catalyst, equipped with electronic mass flow and pressure controllers and a four-zone heating furnace.
- **Observations:** The structured timing and precise reactor control contribute to consistent and reproducible catalyst activation, ultimately enhancing both activity and selectivity during Fischer–Tropsch synthesis.

### 5.2 Reaction

This section details the reaction conditions applied during the Fischer–Tropsch catalytic evaluation. The defined experimental parameters ensure reproducibility and offer insights into catalyst performance under these well-controlled conditions.

#### 5.2.1 Reaction Temperature  
• **Definition:** The reaction temperature is a critical parameter that influences syngas activation, hydrocarbon chain growth, and overall catalyst performance.  
• **Experimental Conditions:** The Fischer–Tropsch synthesis was conducted at 290 °C. The reactor temperature was maintained consistently using a four heating zone furnace equipped with a temperature controller, ensuring the required reaction heat is supplied throughout the experiment.  
• **Observations:** Operating at 290 °C optimizes the hydrogenation of CO. This temperature was chosen to promote efficient syngas activation and to favor the formation of heavier hydrocarbons.

#### 5.2.2 Reaction Pressure  
• **Definition:** The reaction pressure directly affects syngas concentration, influencing adsorption kinetics and product selectivity on the catalyst surface.  
• **Experimental Conditions:** Experiments were carried out at a reaction pressure of 1.8 MPa within a fixed-bed stainless steel reactor.  
• **Observations:** The selected pressure supports enhanced CO conversion and promotes a favorable balance in product distribution.

#### 5.2.3 Reaction H₂/CO Ratio  
• **Definition:** The H₂/CO ratio controls the stoichiometry of the feed gas and is vital in governing the hydrocarbon chain growth versus hydrogenation reactions.  
• **Experimental Conditions:** A synthesis gas stream with an H₂/CO ratio of 1.1 was used for all catalytic tests.  
• **Observations:** This specific ratio facilitates the formation of heavier hydrocarbons by promoting chain growth while moderating excessive hydrogenation.

#### 5.2.4 Reaction Space-Time Velocity  
• **Definition:** The space-time velocity (represented as the gas hourly space velocity, GHSV) determines the reactant contact time with the catalyst, thereby affecting conversion efficiency and product distribution.  
• **Experimental Conditions:** The GHSV was precisely set at 3 nl/(g·h).  
• **Observations:** This parameter was instrumental in ensuring consistent flow conditions, thereby enhancing the reproducibility and reliability of the Fischer–Tropsch synthesis process.

Collectively, these parameters are selected to optimize catalyst activity, ensuring that the reaction conditions are both controllable and reproducible, as demonstrated in the consistent performance trends observed during the evaluation.



## 6 Results


### 6.1 Characterization Results

#### 6.1.1 Crystal Phase and Structure
- **Description:** The crystal structure and phase composition of the catalysts were determined using X-ray diffraction (XRD) with a Philips PW1840 diffractometer employing monochromatized Cu (Kα) radiation. The Scherrer equation was applied to estimate average crystallite sizes from the diffraction patterns.
- **Findings:** All catalysts, regardless of promoter composition, exhibited the cubic hematite (α-Fe₂O₃) crystal structure, as confirmed by characteristic peaks (notably at 2θ = 33.3°, corresponding to the (104) plane). No new crystalline phases were detected upon addition of La or Ba promoters. The average crystallite sizes, calculated via the Scherrer equation, were consistent with nanoscale dimensions.
- **Observations:** The preservation of the hematite phase across all samples indicates that promoter addition does not alter the fundamental crystal structure. The nanoscale crystallite size is expected to enhance catalytic activity in Fischer–Tropsch synthesis.

#### 6.1.2 Surface Area and Porosity
- **Description:** Surface area and pore volume were measured by N₂ physisorption using the BET method on a Micromeritics ASAP 2010 system. Samples were degassed at 100 °C for 1 h and 300 °C for 2 h prior to analysis.
- **Findings:** The addition of La, Ba, or their combination led to a decrease in both BET surface area and pore volume compared to the unpromoted catalyst. This reduction is attributed to aggregation of crystallites and partial pore blocking induced by the promoters.
- **Observations:** Lower surface area and pore volume may influence reactant diffusion but are offset by the beneficial electronic and structural effects of the promoters.

#### 6.1.3 Morphology and Particle Size
- **Description:** Transmission electron microscopy (TEM) using a LEO 912AB instrument was employed to assess particle morphology and size distribution.
- **Findings:** TEM images revealed uniformly distributed nanoparticles with sizes in the range of 10–30 nm across all catalyst samples. No significant differences in particle size or morphology were observed with varying promoter compositions.
- **Observations:** The microemulsion synthesis method effectively produces nanosized particles, and promoter addition does not disrupt the uniformity or size distribution of the catalyst nanoparticles.

#### 6.1.4 Reducibility (H₂-TPR Analysis)
- **Description:** Temperature-programmed reduction (TPR) was conducted on a Micromeritics TPD-TPR 290 system to evaluate the reducibility of catalyst components.
- **Findings:** Three distinct reduction stages were observed: (1) CuO to Cu, (2) Fe₂O₃ to Fe₃O₄, and (3) Fe₃O₄ to Fe. The addition of La and Ba promoters increased the reduction temperatures, indicating a decrease in reducibility at higher basicity.
- **Observations:** Enhanced reduction temperatures with promoter addition suggest stronger metal-support interactions and modified electronic environments, which can influence catalytic performance.

#### 6.1.5 Surface Basicity (CO₂-TPD Analysis)
- **Description:** Surface basicity was assessed by CO₂ temperature-programmed desorption (CO₂-TPD), with CO₂ chemisorbed at 100 °C and desorption monitored from 80 to 430 °C.
- **Findings:** Surface basicity increased with promoter addition in the order: 100Fe/4Cu < 100Fe/4Cu/2La < 100Fe/4Cu/1La/1Ba < 100Fe/4Cu/2Ba. Quantitative CO₂ desorption values were 123, 575, 747, and 1062 mmol/g_cat, respectively. Ba-promoted catalysts exhibited broader and higher-temperature desorption peaks, indicating more abundant and stronger basic sites.
- **Observations:** Increased surface basicity enhances CO adsorption and is correlated with improved catalytic activity and selectivity in Fischer–Tropsch synthesis.




### 6.2 Catalyst Performance

#### 6.2.1 CO Conversion
- **Description:** CO conversion quantifies the fraction of carbon monoxide in the feed that is transformed into products during Fischer–Tropsch synthesis. It is typically calculated as:
  \[
  \text{CO Conversion} = \frac{F_{\text{CO,in}} - F_{\text{CO,out}}}{F_{\text{CO,in}}} \times 100
  \]
- **Experimental Data:** Under reaction conditions of 290°C, 1.8 MPa, H₂/CO = 1.1, and GHSV = 3 nl/(g·h), the CO conversion values after 72 hours on stream were:
  - 100Fe/4Cu: 59.6%
  - 100Fe/4Cu/2Ba: 68.5%
  - 100Fe/4Cu/2La: 71.8%
  - 100Fe/4Cu/1Ba/1La: 79.6%
- **Observations and Trends:** The addition of Ba and/or La promoters significantly enhances CO conversion, with the dual-promoted 1Ba/1La catalyst exhibiting the highest activity. This improvement is attributed to synergistic effects between the promoters, which enhance surface basicity and facilitate CO adsorption and activation.

#### 6.2.2 CO₂ Selectivity
- **Description:** CO₂ selectivity represents the proportion of converted CO that forms CO₂, reflecting the extent of the water–gas shift (WGS) reaction. It is defined as:
  \[
  \text{CO}_2 \text{ Selectivity} = \frac{F_{\text{CO}_2,\text{out}}}{F_{\text{CO,in}} - F_{\text{CO,out}}} \times 100
  \]
- **Experimental Data:** Reported CO₂ selectivities (mol%) are:
  - 100Fe/4Cu: 17.29%
  - 100Fe/4Cu/2Ba: 20.31%
  - 100Fe/4Cu/2La: 23.43%
  - 100Fe/4Cu/1Ba/1La: 25.03%
- **Observations and Trends:** Promoter addition increases CO₂ selectivity, indicating enhanced WGS activity. The highest CO₂ selectivity is observed for the 1Ba/1La catalyst, consistent with its superior CO conversion.

#### 6.2.3 CH₄ Selectivity
- **Description:** CH₄ selectivity is the fraction of converted CO yielding methane, calculated as:
  \[
  \text{CH}_4 \text{ Selectivity} = \frac{F_{\text{CH}_4,\text{out}}}{F_{\text{CO,in}} - F_{\text{CO,out}}} \times 100
  \]
- **Experimental Data:** Measured CH₄ selectivities (mol%) are:
  - 100Fe/4Cu: 15.96%
  - 100Fe/4Cu/2Ba: 10.44%
  - 100Fe/4Cu/2La: 12.32%
  - 100Fe/4Cu/1Ba/1La: 10.81%
- **Observations and Trends:** The presence of Ba and/or La suppresses methane formation, with the lowest CH₄ selectivity observed for the Ba- and La-promoted catalysts. This suppression is linked to increased chain growth probability and improved catalyst basicity.

#### 6.2.4 C₅⁺ Hydrocarbon Selectivity
- **Description:** C₅⁺ selectivity indicates the fraction of converted CO forming hydrocarbons with five or more carbon atoms, a key metric for liquid fuel production. It is calculated by summing the selectivities for C₅–C₁₂, C₁₃–C₁₉, and C₁₉⁺ fractions.
- **Experimental Data:** C₅⁺ selectivities (mol%) are:
  - 100Fe/4Cu: 33.89% (C₅–C₁₂: 15.79%, C₁₃–C₁₉: 10.41%, C₁₉⁺: 7.69%)
  - 100Fe/4Cu/2Ba: 45.19% (C₅–C₁₂: 26.46%, C₁₃–C₁₉: 11.41%, C₁₉⁺: 7.32%)
  - 100Fe/4Cu/2La: 38.01% (C₅–C₁₂: 20.92%, C₁₃–C₁₉: 10.59%, C₁₉⁺: 6.50%)
  - 100Fe/4Cu/1Ba/1La: 38.90% (C₅–C₁₂: 21.80%, C₁₃–C₁₉: 10.50%, C₁₉⁺: 6.60%)
- **Observations and Trends:** Promoter addition, especially Ba, increases C₅⁺ selectivity, favoring the production of longer-chain hydrocarbons.

#### 6.2.5 α Factor (Chain Growth Probability)
- **Description:** The α factor, derived from the Anderson–Schulz–Flory (ASF) model, represents the probability of chain growth versus termination:
  \[
  x_i = (1 - \alpha)\alpha^{i-1}
  \]
  where \( x_i \) is the mole fraction of hydrocarbons with carbon number \( i \).
- **Experimental Data:** Reported α values:
  - 100Fe/4Cu: 0.61
  - 100Fe/4Cu/2Ba: 0.71
  - 100Fe/4Cu/2La: 0.66
  - 100Fe/4Cu/1Ba/1La: 0.68
- **Observations and Trends:** Higher α values in promoted catalysts indicate a greater tendency for chain growth, correlating with increased selectivity for heavier hydrocarbons and reduced methane formation.

#### 6.2.6 Catalyst Stability and Deactivation
- **Description:** Catalyst stability is assessed by monitoring CO conversion over a 72-hour time-on-stream period. Deactivation rate is inferred from the decline in CO conversion.
- **Experimental Data:** All catalysts maintained stable performance over 72 hours, with promoted catalysts exhibiting slower deactivation and higher sustained activity compared to the unpromoted sample.
- **Observations and Trends:** The dual-promoted 1Ba/1La catalyst demonstrated the highest stability, attributed to enhanced surface basicity and improved resistance to deactivation mechanisms.

---
**Summary:** The systematic addition of Ba and La promoters to nanostructured Fe/Cu catalysts markedly improves CO conversion, enhances selectivity for longer-chain hydrocarbons, increases chain growth probability, and boosts catalyst stability. The combined Ba/La system (1Ba/1La) delivers the most favorable performance metrics, underscoring the synergistic effect of dual promotion in Fischer–Tropsch synthesis.
