Repository: pic-ai-robotic-chemistry/literature-to-protocols

## Overview

Experimental procedures in scientific papers are usually scattered across free-form text, which makes them difficult to reproduce, compare, and automate.  
The goals of this project are:

* Extract experiment-related entities, conditions, operations, and relations from papers
* Build paper-level knowledge graphs
* Generate structured protocols through templated prompting and graph-based retrieval
* Evaluate the generated results in terms of factuality, text quality, and questionnaire-based practical usability

File: example/papersavings-topk/Paper_2-0.md
# Efficient conversion of syngas to linear α-olefins by phase-pure χ-Fe5C2

## 1. Materials

### 1.1 Reagents

#### 1.1.1 Metal Precursors
- **Iron–Aluminium Alloy (Raney Iron Precursor)**: [No specific chemical formula], 50:50 by weight, Sigma‑Aldrich, Used as the metal precursor for generating phase‐pure χ‑Fe₅C₂ through subsequent de‐alloying.

#### 1.1.2 Additive/Promoter Precursors
- **Manganese Nitrate Solution**: Mn(NO₃)₂, [Purity not specified], [Supplier not specified], Used for manganese promotion to enhance catalyst selectivity and suppress unwanted side reactions.
- **Potassium Nitrate Solution**: KNO₃, [Approximately 1 wt% addition], [Supplier not specified], Used for potassium promotion to improve catalyst performance.

#### 1.1.3 Solvents
- **Deionized Water**: [No chemical formula], [High purity], [Reputed supplier implied], Used for repeated washing (ten times) of the catalyst precursor post aluminium dissolution.
- **Ethanol**: C₂H₅OH, [Purity not specified], [Supplier not specified], Used for additional washing (seven times) to further cleanse the precursor.

#### 1.1.4 Base/Acid Regulators
- **Potassium Hydroxide (KOH) Solution**: 8 mol L⁻¹ KOH, AR, Sinopharm Chemical Reagent, Used for dissolving aluminium from the iron–aluminium alloy to generate a porous Raney iron precursor.

#### 1.1.5 Passivation Atmosphere Gases
- **1% O₂ in Helium**: [O₂/He mixture, approximately 1% O₂ in He], [Purity not specified], [Operational details: conducted at room temperature for 20 h], Used for controlled passivation of the reduced catalyst surface.

#### 1.1.6 Synthesis Gas Environment Gases
- **Syngas (H₂/CO/He)**: [H₂/CO/He mixture with a ratio of 100/3.2/21.8], [Research grade, details on specific purity not provided], [Operational conditions: heated gradually at ~0.5°C/min to 350°C with a dwell time of 6 h], Used for in situ carburization during the catalyst activation process.

### 1.2 Specific Experimental Equipment

#### **Synthesis Equipment**
- In situ carburization reactor – Stainless-steel tubular fixed-bed reactor  
- Aluminium dissolution vessel – Laboratory flask

#### **Characterization Equipment**
- Phase monitoring – X‑ray Diffraction Instrument (Rigaku D/max‑2600/PC)  
- Phase confirmation – In situ Mössbauer spectroscopy high‑pressure cell  
- Morphological analysis – High‑resolution Transmission Electron Microscope (aberration‑corrected FEI Titan ETEM G2)  
- Surface and reduction studies – CO‑TPR/H₂‑TPR setup  
- Functional group analysis – DRIFTS instrumentation

#### **Activation Equipment**
- Catalyst passivation system – Flow system for 1% O₂ in He

#### **Reaction Equipment**
- Syngas conversion reactor – Stainless‑steel tubular fixed‑bed reactor (External Diameter: 14.5 mm; Internal Diameter: 9 mm; Length: 305 mm; Internal Volume: 20 ml)

#### **Product Analysis Equipment**
- Reaction product analyzer – Online Gas Chromatograph (Agilent 7890; equipped with two thermal conductivity detectors and one flame ionization detector)

#### **Other Specific Equipment**
- Impregnation drying – Vacuum oven  
- Gas feed control – Gas inlet system  
- Reagent mixing – Auxiliary mixing flask

This compilation integrates the equipment used across catalyst synthesis, characterization, activation, reaction, and product analysis. Each item is listed with its specific name and model (when available) or a brief note on its typical use. The stainless-steel tubular fixed-bed reactor serves dual roles in both the in situ carburization during synthesis and reaction testing, characterized by its detailed dimensions and controlled operational parameters. The Rigaku D/max‑2600/PC and the aberration‑corrected FEI Titan ETEM G2 provide critical in situ phase formation and morphological insights, while the online Agilent 7890 gas chromatograph ensures precise product composition analysis. Additional equipment such as the vacuum oven, gas inlet system, and auxiliary flask support various laboratory tasks to maintain the integrity and replicability of the synthesis and evaluation process.

### 1.3 Common Laboratory Equipment

In this section, a range of commonly available laboratory tools utilized throughout the catalyst synthesis, characterization, and evaluation processes are outlined. Although not all pieces of equipment are directly involved in catalyst formation, they play a key supporting role in ensuring experimental consistency, safety, and precision.

#### **Drying Equipment**
-  Vacuum Oven  
   Used primarily for the drying of the impregnated catalyst, the vacuum oven provides a low-pressure environment that accelerates solvent evaporation. In the described procedure, it operates at room temperature for 12 hours to ensure a moisture-free sample.
-  Other Drying Technologies  
   While the vacuum oven is explicitly employed, similar experiments might also utilize freeze dryers or rotary evaporators for solvent removal under controlled conditions.

#### **Calcination Equipment**
-  Furnace or Heated Reactor  
   A furnace capable of controlled heating is implied for the calcination or controlled thermal treatment of the precursor. This equipment plays a crucial role in transforming catalyst precursors or removing impurities by applying a uniform and precise heat.
-  Temperature-Controlled Oven/Reaction Chamber  
   In certain steps, such as the prolonged heating at 350°C during carburization, a heated reaction chamber or temperature-controlled oven ensures accurate control over temperature ramping and dwell time, ensuring high phase purity.

#### **Other Common Equipment**
-  Magnetic and Mechanical Stirrers  
   These are essential for ensuring homogeneous mixing during the preparation of deionized water and ethanol washing solutions as well as during wet impregnation.
-  Flask, Beakers, and Sealable Quartz Tube  
   Glassware such as flasks supports reagent mixing and washing, while a sealable quartz tube is used for safely transferring the catalyst precursor between stages.
-  Analytical Balances and Filtration Setups  
   Precision scales are used for accurate reagent weighing and dopant ratio determination, whereas centrifuges or filtration setups (e.g., Buchner funnels) facilitate the efficient washing and separation of catalyst materials.
-  Gas Flow Control Systems  
   Mass flow controllers and dedicated mixing panels regulate gas composition during stages like passivation (with 1% O₂ in He) and carburization, ensuring reproducible reaction conditions.

This robust assembly of common laboratory equipment underpins the meticulous preparation and processing involved in synthesizing phase‐pure χ‑Fe₅C₂ catalysts.

## 2. Synthesis Methods

### Extraction of Detailed Preparation and Post‑processing Steps

The catalyst synthesis is centered on preparing phase‐pure χ‑Fe₅C₂ from a Raney iron precursor, with variants including unpromoted χ‑Fe₅C₂ and Mn‑χ‑Fe₅C₂. The procedure involves the following sequential steps:

#### 1. Precursor Mixing / Co‑precipitation
• Reagent: An iron–aluminium alloy is treated with an 8 moll⁻¹ KOH solution.  
• Reaction: The KOH solution dissolves aluminium from the alloy, thereby generating a porous Raney iron precursor that enhances surface area.  
• Process: Following dissolution, the precursor is extensively washed with deionized water and ethanol. This washing step removes K⁺ and AlO₂⁻ ions, ensuring high purity.

#### 2. Precipitation–Deposition (Promoter Incorporation)
• For promoted catalysts, a wet impregnation step is employed immediately after the precursor is prepared and washed.  
• Reagent: A dropwise addition of a promoter solution, either Mn(NO₃)₂ for Mn‑χ‑Fe₅C₂ variants or KNO₃ for potassium-promoted systems, introduces the desired dopant.  
• Conditions: The mixture is stirred for 1 hour to achieve uniform distribution of the promoter within the porous structure.

#### 3. Drying
• Equipment: The catalyst is dried in a vacuum oven at room temperature.  
• Duration: The drying process runs for approximately 12 hours, ensuring the complete removal of solvents.

#### 4. Passivation
• Process: The dried precursor is passivated by exposure to a flow of 1% O₂ in helium at room temperature.  
• Duration: Passivation is maintained for 20 hours to stabilize the surface and prevent unwanted oxidation.

#### 5. Carburization (Post‑processing)
• Environment: The passivated catalyst is subjected to in situ carburization under a syngas mixture with the composition H₂/CO/He = 100/3.2/21.8.  
• Temperature: The reactor is gradually heated at approximately 1°C min⁻¹ to reach 350°C, followed by a dwell time of 6 hours.  
• Observation: This controlled heating ensures complete conversion to phase‑pure χ‑Fe₅C₂, avoiding the formation of residual iron oxides and thereby minimizing undesired CO₂ generation.

This structured synthesis method—detailing reagent concentrations, reaction conditions, equipment use, and key observations—ensures reproducibility and scalability for Fischer–Tropsch catalyst preparation.

## 3. Synthesis Procedures

### 3.1 Reagent Preparation

This section outlines the reproducible steps for preparing individual catalyst variants by clearly separating the three key operations—solid reagent weighing, liquid transfer, and mixing—for both the unpromoted χ‑Fe₅C₂ catalyst and its manganese‐promoted version (Mn‑χ‑Fe₅C₂). Although the article emphasizes a systematic approach for catalyst phase purity, it does not provide explicit numerical values; the following structure reflects the experimental design as described.

#### 3.1.1 Weighing

##### 3.1.1.1 Unpromoted χ‑Fe₅C₂  
- **Iron–aluminium alloy**: Weighed the precursor material using an analytical balance.  
- **KOH (for dissolution)**: Weighed the required amount to prepare the 8 M solution for the selective removal of aluminium.

##### 3.1.1.2 Mn‑χ‑Fe₅C₂  
- **Iron–aluminium alloy**: Weighed the same precursor material under identical conditions using an analytical balance.  
- **Mn(NO₃)₂**: Weighed the manganese salt to achieve the designated Mn loading (ranging from 0.5 to 12.5 wt%) for promotion.

#### 3.1.2 Liquid Transfer

##### 3.1.2.1 Unpromoted χ‑Fe₅C₂  
- **Deionized water**: Poured the washing solution into the vessel containing the alloy to remove residual KOH and by‐products using a graduated cylinder.  
- **Ethanol**: Poured ethanol subsequently to aid in drying the precursor.

##### 3.1.2.2 Mn‑χ‑Fe₅C₂  
- **Deionized water**: Poured as in the baseline procedure to ensure thorough washing.  
- **Mn(NO₃)₂ solution**: Transferred the promoter solution onto the washed precursor using a syringe to ensure controlled, uniform wet impregnation.

#### 3.1.3 Mixing

##### 3.1.3.1 Unpromoted χ‑Fe₅C₂  
- **Raney iron precursor mixture**: Mixed by stirring under ambient conditions for a duration sufficient to ensure homogeneous dispersion of reagents during passivation.

##### 3.1.3.2 Mn‑χ‑Fe₅C₂  
- **Impregnated precursor mixture**: Mixed under identical ambient conditions with stirring to promote uniform distribution of Mn throughout the catalyst precursor.  

Both catalyst variants follow a similar operational framework with adjustments in reagent inclusion for promotion. Although specific stirring speeds, durations, and volumes were not detailed in the article, the structured separation of steps ensures experimental replicability and aligns with the catalyst phase purity objectives.

### 3.2 Detailed synthesis process

#### Catalyst Preparation [1]: Phase‐pure χ‑Fe₅C₂ Catalyst (Unpromoted and Mn‑Promoted)

##### Step 1: Precursor Preparation
- **Reagents**:  
  • Iron–aluminium alloy powder (50:50 by weight)  
  • 8 mol/L KOH solution (sufficient to submerge precursor)
- **Conditions**:  
  • Temperature: 70°C  
  • Stirring: Continuous magnetic stirring to ensure homogeneity  
- **Process**:  
  1. Add the iron–aluminium alloy powder to an 8 mol/L KOH solution in a suitable reaction vessel.  
  2. Heat the mixture to 70°C while stirring to selectively dissolve aluminium and form the Raney iron precursor.  
- **Key Steps**:  
  Maintain uniform temperature and stirring to avoid incomplete dissolution.

##### Step 2: Catalyst Assembly (Promotion)
- **Reagents**:  
  • For Mn‐promotion: Mn(NO₃)₂ solution (0.5–12.5 wt%)  
  • For K‐promotion: KNO₃ solution (~1 wt%)  
- **Conditions**:  
  • Incorporate immediately after aluminium dissolution  
- **Process**:  
  1. For manganese promotion, add the Mn(NO₃)₂ solution dropwise under stirring. For potassium promotion, add the KNO₃ solution similarly.  
  2. Allow the impregnation to proceed until uniform dispersion is achieved.
- **Key Steps**:  
  Carefully control dopant ratios for targeted catalytic performance.

##### Step 3: Purification
- **Process**:  
  1. Wash the impregnated precursor with deionized water ten times to remove K⁺ and AlO₂⁻ ions.  
  2. Follow with seven washes using ethanol to aid in solvent removal.

##### Step 4: Drying & Calcination
- **Drying**:  
  • Dry the washed precursor in a vacuum oven at room temperature for 12 hours.  
- **Passivation**:  
  • Expose to a 1% O₂ in He flow at room temperature for 20 hours to form a protective oxide layer before carburization.

##### Step 5: Activation via In Situ Carburization
- **Conditions**:  
  • Syngas composition: H₂/CO/He = 100/3.2/21.8  
  • Temperature: Increase gradually to 350°C at ~1°C/min  
  • Dwell Time: Maintain 350°C for 6 hours  
- **Process**:  
  1. Introduce the passivated precursor into the reactor.  
  2. Initiate a controlled temperature ramp while exposing the catalyst to the syngas mixture.  
  3. Dwell at 350°C to ensure complete carburization, forming the active χ‑Fe₅C₂ phase.

**Key Caution Points:**  
• Monitor temperature ramp and gas flow rates closely to prevent incomplete carburization or residual iron oxides.  
• Ensure uniform dopant incorporation to optimize CO conversion and selectivity toward linear α‑olefins.

This systematic workflow—from raw precursor synthesis through assembly, purification, drying, passivation, and controlled carburization—ensures reproducibility and high catalyst performance as evidenced by in situ XRD and Mössbauer spectroscopy validations.

## 4. Characterization Methods

### 4.1 In situ X‑ray Diffraction (XRD)
- **Operational Description**: In situ XRD was employed to monitor the phase evolution during the carburization of the catalyst into phase‑pure χ‑Fe₅C₂. After synthesizing the porous Raney iron precursor and subsequent passivation in a 1% O₂/He flow for 20 hours, the sample was loaded into an Anton Par XRK‑900 cell with a CO/H₂/Ar gas inlet system. The XRD patterns were recorded in real time as the catalyst underwent gradual heating.
- **Instruments and Models**: Rigaku D/Max‑2600/PC equipped with a copper rotating anode and a D/teX ultrahigh-speed detector.
- **Characterization Conditions**: Measurements were conducted at 40 kV and 40 mA. The sample was heated from 300°C (where phase formation begins) to a dwell of 6 hours at 350°C, with a heating rate of 0.5°C/min. The gas composition during carburization was maintained at a ratio of H₂/CO/He = 100/3.2/21.8.
- **Test Parameters**: Continuous recording of the XRD patterns allowed monitoring of phase change; scan parameters include the 2θ ranges appropriate for identifying χ‑Fe₅C₂, and a dwell time to ensure complete phase transformation.
- **Key Notes**: Accurate sample alignment and controlled heating are critical to ensure reliable phase determination.

### 4.2 In situ Mössbauer Spectroscopy
- **Operational Description**: This technique was applied to confirm the phase purity and structural evolution of the catalyst during carburization. Following the same passivation protocol as for XRD, transmission ⁵⁷Fe Mössbauer spectra were collected.
- **Instruments and Models**: A sinusoidal velocity spectrometer operated at −153°C.
- **Characterization Conditions**: Both the source and sample were maintained at −153°C to stabilize the spectral acquisition.
- **Test Parameters**: Spectra fitting was performed using Mosswinn 4.0 software. Although detailed exposure times were not specified, precise temperature control ensured reproducibility.
- **Key Notes**: This method provides critical insights into the electronic environment of iron, confirming the catalyst’s phase purity.

### 4.3 High-resolution Transmission Electron Microscopy (HRTEM) & Environmental TEM (ETEM)
- **Operational Description**: HRTEM and ETEM provided morphological and lattice imaging of the catalyst. The catalyst powder was first dried under an argon flow at room temperature for 6 hours to minimize oxidation and then sealed in a quartz tube for environmental analysis.
- **Instruments and Models**: Aberration‑corrected FEI Titan ETEM G2.
- **Characterization Conditions**: Imaging was conducted at an acceleration voltage of 300 kV under a controlled syngas atmosphere (H₂/CO) at 1,200 Pa and a temperature of 350°C.
- **Test Parameters**: The conditions allowed real‑time observation of the dynamic transformation to χ‑Fe₅C₂, with lattice spacings resolved down to approximately 2.7 Å.
- **Key Notes**: The controlled environmental conditions in ETEM are essential for correlating morphological changes with catalytic phase transitions without altering the catalyst structure.

## 5. Catalytic Evaluation Methods

### 5.1 Activation

This section details the catalyst activation process for the Fischer-Tropsch synthesis experiments, emphasizing the conversion of a Raney iron precursor into phase‑pure χ‑Fe₅C₂ through a controlled carburization step.

#### 5.1.1 Activation Temperature
- **Definition:** The activation temperature is critical for driving the carburization reaction necessary for converting the precursor to the active χ‑Fe₅C₂ phase.
- **Experimental Conditions:** The catalyst is gradually heated at approximately 1°C/min until reaching 350 °C, at which the process is maintained.
- **Observations:** Heating to 350 °C ensures complete and selective carburization that promotes phase purity while minimizing the formation of undesired phases.

#### 5.1.2 Activation Time
- **Definition:** Sufficient activation time is essential for ensuring complete transformation of the catalyst precursor.
- **Experimental Conditions:** Once 350 °C is reached, the catalyst is maintained at this temperature for a dwell time of 6 hours.
- **Observations:** This extended dwell facilitates uniform carbon insertion and stabilizes the active phase, contributing to sustained catalytic performance.

#### 5.1.3 Activation Gas Composition
- **Definition:** The gas composition during activation governs the reduction and carburization dynamics.
- **Experimental Conditions:** The in situ carburization is performed using a syngas mixture with the composition H₂/CO/He = 100/3.2/21.8.
- **Observations:** The strongly reducing environment provided by hydrogen, paired with a calibrated CO concentration and inert helium, ensures a controlled carburization process and minimizes over-carburization.

#### 5.1.4 Activation Pressure and Space-Time Velocity
- **Definition:** Activation pressure influences gas‐solid interactions, and space-time velocity (SV) controls the exposure rate of the catalyst to the reactive gas.
- **Experimental Conditions:** Carburization is performed under ambient pressure (approximately 0.1 MPa). Additionally, during catalytic testing, various SV values (e.g., 5,000 mL/(g_cat·h)) are applied to ensure differential conditions.
- **Observations:** Operating at ambient pressure aids in uniform gas diffusion, while controlled SV prevents over‐reduction and maintains catalyst integrity.

#### 5.1.5 Pre-Activation Passivation
- **Definition:** The passivation step stabilizes the Raney iron precursor by forming a thin, uniform oxide layer before carburization.
- **Experimental Conditions:** The precursor is passivated by exposure to a flow of 1% O₂ in He at room temperature for 20 hours.
- **Observations:** This mild oxidation prevents excessive oxidation during subsequent carburization and facilitates a uniform conversion to phase‑pure χ‑Fe₅C₂.

These activation procedures, with their tightly controlled parameters, ensure that catalysts reproducibly achieve high activity and stability during Fischer-Tropsch synthesis.

### 5.2 Reaction

#### 5.2.1 Reaction Temperature  
- **Definition:** This parameter dictates the thermal energy available for syngas activation and directly influences CO conversion rates and product distribution in Fischer-Tropsch synthesis.  
- **Experimental Conditions:** The reaction temperature was varied between 250 °C and 320 °C. In specific catalytic tests with the Mn‑χ‑Fe₅C₂ catalyst, temperatures of 250 °C, 290 °C, and 320 °C were employed to evaluate performance.  
- **Observations:** Higher temperatures within this range resulted in enhanced reaction rates while carefully balancing selectivity. The catalyst demonstrated stable performance with effectively controlled phase behavior over extended testing periods.

#### 5.2.2 Reaction Pressure  
- **Definition:** Reaction pressure affects syngas concentration and product selectivity by altering the reactant partial pressures in the system.  
- **Experimental Conditions:** The experiments were conducted in a stainless-steel tubular fixed-bed reactor equipped with a precise pressure control system, maintaining a nominal pressure of 2.3 MPa. In some test runs, pressures were varied up to 3.0 MPa to assess their influence on catalytic behavior.  
- **Observations:** Operating at these pressures improved CO conversion and favored the formation of higher hydrocarbons, aligning with the requirement of efficient syngas processing.

#### 5.2.3 Reaction H₂/CO Ratio  
- **Definition:** The H₂/CO ratio in the feed gas is crucial for managing the hydrogenation kinetics and determining the distribution of hydrocarbon chain lengths.  
- **Experimental Conditions:** A precise molar ratio of 1.5 was maintained during catalytic tests, ensuring optimal reaction conditions for producing linear α‑olefins while moderating methane formation.  
- **Observations:** This ratio was found to effectively control the selectivity profile, promoting the desired product range and suppressing excessive CO₂ formation.

#### 5.2.4 Reaction Space-Time Velocity  
- **Definition:** Space-time velocity (STV) represents the flow rate of syngas relative to the catalyst mass and determines the contact time for the reaction.  
- **Experimental Conditions:** STV was selected within a range of 5,000 to 60,000 ml/(g_cat·h), as adjusted based on reactor performance requirements.  
- **Observations:** Variations in STV influenced CO conversion efficiency; higher STVs enhanced conversion rates while ensuring catalyst stability was maintained over prolonged operation.

## 6 Results


### 6.1 Characterization Results

#### 6.1.1 Crystal Phase and Structure
- **Description:** The crystal phase composition and evolution of the catalysts were monitored using in situ X-ray diffraction (XRD) and Mössbauer spectroscopy. These techniques are critical for confirming the formation, purity, and stability of the active χ‑Fe₅C₂ (Hägg carbide) phase, which is essential for optimal Fischer–Tropsch performance.
- **Findings:** In situ XRD (Rigaku D/Max-2600/PC) revealed that the transformation from the Raney iron precursor to χ‑Fe₅C₂ begins at 300°C and is completed after 6 hours at 350°C under a syngas flow (H₂/CO/He = 100/3.2/21.8). Rietveld refinement of the XRD data confirmed the exclusive presence of χ‑Fe₅C₂, with no detectable secondary phases. The refinement yielded a goodness of fit (χ² = 7.58%, Rp = 18.7%, Rwp = 15.3%, Rexp = 5.6%), and the lattice parameters matched published values for χ‑Fe₅C₂. In situ Mössbauer spectroscopy further corroborated these results, showing only the χ‑Fe₅C₂ phase present after carburization and during prolonged operation under FT conditions, for both unpromoted and Mn-promoted catalysts.
- **Observations:** The combined use of XRD and Mössbauer spectroscopy demonstrates that the synthesis protocol reliably yields phase-pure χ‑Fe₅C₂, which remains stable under reaction conditions. The absence of iron oxides or other carbide phases is crucial for suppressing unwanted side reactions, such as the water–gas shift.

#### 6.1.2 Morphology and Microstructure
- **Description:** High-resolution transmission electron microscopy (HRTEM) and environmental TEM (ETEM) were employed to visualize the morphological evolution and lattice structure of the catalysts during carburization and operation. These methods provide nanoscale insight into particle uniformity and phase distribution.
- **Findings:** HRTEM (FEI Titan ETEM G2, 300 kV) images captured the transformation of passivated Raney iron (initially crystalline iron with an amorphous oxide shell) into χ‑Fe₅C₂ grains. The conversion initiates at the inner layers and propagates outward, with the final χ‑Fe₅C₂ phase imaged along the (311) direction, exhibiting a lattice spacing of ~2.7 Å. ETEM confirmed the spatial localization of χ‑Fe₅C₂ and the absence of carbon deposition or manganese migration in Mn-promoted samples.
- **Observations:** The uniform formation of χ‑Fe₅C₂ grains and the lack of detectable carbon buildup or promoter segregation indicate effective control over synthesis and operational stability, supporting high catalytic activity and selectivity.

#### 6.1.3 Elemental Composition and Phase Purity
- **Description:** Elemental composition was controlled during synthesis via wet impregnation for Mn and K promoters, while phase purity and iron speciation were assessed by Mössbauer spectroscopy.
- **Findings:** Mössbauer spectra confirmed that, after carburization, only the χ‑Fe₅C₂ phase was present in both unpromoted and Mn-promoted catalysts, with no signals from Fe⁰, Fe³⁺, or other iron carbides or oxides. The manganese content (0.5–12.5 wt%) did not introduce additional crystalline phases but enhanced catalyst stability and selectivity.
- **Observations:** The exclusive presence of χ‑Fe₅C₂, regardless of promoter addition, underscores the robustness of the synthesis method and the critical role of phase purity in achieving high Fischer–Tropsch performance.

#### 6.1.4 Porosity and Surface Area
- **Description:** The porous structure of the catalyst is a result of the precursor preparation (aluminum leaching from iron–aluminum alloy), which is essential for facilitating carburization and reactant access.
- **Findings:** While explicit BET surface area or pore size data are not reported, the synthesis protocol (alkaline leaching and thorough washing) yields a highly porous iron precursor, as evidenced by morphological analysis.
- **Observations:** The resulting porous structure is directly linked to the effectiveness of carburization and the accessibility of active sites, contributing to the catalyst’s high activity and selectivity in syngas conversion.




### 6.2 Catalyst Performance

#### 6.2.1 CO Conversion
- **Description:** CO conversion quantifies the fraction of CO in the feed that is transformed by the catalyst, calculated as:
  \[
  \text{CO Conversion} = \frac{F_{\text{CO,in}} - F_{\text{CO,out}}}{F_{\text{CO,in}}} \times 100
  \]
  where \( F_{\text{CO,in}} \) and \( F_{\text{CO,out}} \) are the inlet and outlet molar flow rates of CO, respectively, determined via online gas chromatography.
- **Experimental Data:** The Mn‑χ‑Fe₅C₂ catalyst achieved a CO conversion of 70.7% at 290°C, 2.5 MPa, and a space velocity (SV) of 30,000 ml g_cat⁻¹ h⁻¹. Across a range of conditions (250–320°C, 2.3–3.0 MPa, SV 5,000–60,000 ml g_cat⁻¹ h⁻¹), high conversions were consistently observed.
- **Observations and Trends:** Manganese promotion significantly enhances CO conversion compared to unpromoted χ‑Fe₅C₂. The catalyst maintains high conversion even at elevated SVs, indicating robust activity under industrially relevant conditions.

#### 6.2.2 CO₂ Selectivity
- **Description:** CO₂ selectivity measures the proportion of converted CO forming CO₂, defined as:
  \[
  \text{CO}_2 \text{ Selectivity} = \frac{F_{\text{CO}_2,\text{out}}}{F_{\text{CO,in}} - F_{\text{CO,out}}} \times 100
  \]
- **Experimental Data:** For Mn‑χ‑Fe₅C₂, CO₂ selectivity ranged from 9.3–9.4% at 250°C and 3.0 MPa to 21.9% at 290°C and 2.5 MPa.
- **Observations and Trends:** The low CO₂ selectivity reflects effective suppression of the water–gas shift reaction, attributed to the phase purity of χ‑Fe₅C₂ and the presence of Mn, which inhibits CO₂ formation.

#### 6.2.3 CH₄ Selectivity
- **Description:** CH₄ selectivity is the fraction of converted CO yielding methane, calculated as:
  \[
  \text{CH}_4 \text{ Selectivity} = \frac{F_{\text{CH}_4,\text{out}}}{F_{\text{CO,in}} - F_{\text{CO,out}}} \times 100
  \]
- **Experimental Data:** The Mn‑χ‑Fe₅C₂ catalyst exhibited low CH₄ selectivity, consistently below that predicted by the Anderson–Schulz–Flory (ASF) distribution.
- **Observations and Trends:** Manganese promotion suppresses secondary hydrogenation, minimizing methane formation and favoring longer-chain hydrocarbons.

#### 6.2.4 C₃⁺ Selectivity
- **Description:** C₃⁺ selectivity represents the fraction of converted CO forming hydrocarbons with three or more carbon atoms:
  \[
  \text{C}_3^+ \text{ Selectivity} = \frac{\sum_{x \geq 3} x \cdot F_{C_xH_y,\text{out}}}{F_{\text{CO,in}} - F_{\text{CO,out}}} \times 100
  \]
- **Experimental Data:** At 250°C, 3.0 MPa, and SV 5,000 ml g_cat⁻¹ h⁻¹, the Mn‑χ‑Fe₅C₂ catalyst achieved a C₂–C₁₀ linear α‑olefin selectivity of 48.5% (carbon-based), with total C₂–C₁₀ hydrocarbon fractions exceeding 80% at optimal α values.
- **Observations and Trends:** The product distribution closely follows ASF theory, with high selectivity toward valuable linear α‑olefins and minimal light hydrocarbon byproducts.

#### 6.2.5 α Factor (Chain Growth Factor)
- **Description:** The α factor quantifies the probability of chain propagation versus termination in hydrocarbon growth:
  \[
  \alpha = \frac{r_p}{r_p + r_t}
  \]
  where \( r_p \) and \( r_t \) are the rates of propagation and termination, respectively. Experimentally, α is extracted from the ASF distribution.
- **Experimental Data:** The Mn‑χ‑Fe₅C₂ catalyst exhibited α values of 0.61 at 250°C and 0.63 at 290°C, corresponding to C₂–C₁₀ fractions of 83.1% and 81.5%, respectively.
- **Observations and Trends:** These α values are near-optimal for maximizing C₂–C₁₀ olefin production, confirming efficient chain growth and product selectivity.

#### 6.2.6 Catalyst Stability and Deactivation Rate
- **Description:** Catalyst stability is assessed by monitoring CO conversion and selectivity over extended operation. The deactivation rate is defined as:
  \[
  \text{Deactivation Rate} = \frac{\text{CO Conversion}_{\text{initial}} - \text{CO Conversion}_{\text{final}}}{\text{Overall reaction time}} \quad (\text{h}^{-1})
  \]
- **Experimental Data:** Over 225 h of continuous operation at 320–325°C, 2.3 MPa, and SV 100,000 ml syngas g_cat⁻¹ h⁻¹, the Mn‑χ‑Fe₅C₂ catalyst maintained stable CO conversion and selectivity, with no significant deactivation observed.
- **Observations and Trends:** In situ characterization confirmed the retention of phase-pure χ‑Fe₅C₂ and absence of carbon deposition or Mn migration, demonstrating exceptional catalyst robustness.

---
**Summary:**  
The phase-pure Mn‑χ‑Fe₅C₂ catalyst demonstrates outstanding performance in syngas-to-olefin conversion, combining high CO conversion, low CO₂ and CH₄ selectivities, optimal chain growth (α), and remarkable long-term stability. These metrics are directly linked to the catalyst’s phase purity, promoter effects, and optimized reaction conditions.
