Repository: pic-ai-robotic-chemistry/literature-to-protocols

## Overview

Experimental procedures in scientific papers are usually scattered across free-form text, which makes them difficult to reproduce, compare, and automate.  
The goals of this project are:

* Extract experiment-related entities, conditions, operations, and relations from papers
* Build paper-level knowledge graphs
* Generate structured protocols through templated prompting and graph-based retrieval
* Evaluate the generated results in terms of factuality, text quality, and questionnaire-based practical usability

File: example/papersavings-topk/Paper_2-10.md
# Efficient conversion of syngas to linear α-olefins by phase-pure χ-Fe5C2

## 1. Materials

### 1.1 Reagents

#### 1.1.1 Metal Precursors
- **Iron–Aluminium Alloy (Raney Iron Precursor)**: Fe–Al (50:50 wt% mixture), [Purity: Not specified], [Supplier: Not specified], [No operational conditions], Provides the base metal source that, after aluminium removal, forms the active χ‑Fe5C2 phase.

#### 1.1.2 Additive/Promoter Precursors
- **Manganese Nitrate**: Mn(NO₃)₂, [Purity: Not specified], [Supplier: Not specified], [No operational conditions], Added via wet impregnation (0.5–12.5 wt%) as a promoter to enhance catalyst activity and selectivity.
- **Potassium Nitrate**: KNO₃, [Purity: Not specified], [Supplier: Not specified], [No operational conditions], Introduced at 1 wt% by wet impregnation to serve as a promoter, aiding in catalyst performance improvement.

#### 1.1.3 Solvents
- **Deionized Water**: H₂O, [Purity: Reagent grade], [Supplier: Not specified], [Used in ten sequential washing steps], Employed to wash the Raney iron precursor and remove residual K⁺ and AlO₂⁻ ions.
- **Ethanol**: C₂H₅OH, [Purity: Reagent grade], [Supplier: Not specified], [Used in seven sequential washing steps], Utilized for additional washing to ensure precursor purity prior to drying.

#### 1.1.4 Base/Acid Regulators
- **Potassium Hydroxide**: KOH, [8 molar solution], [Supplier: Not specified], [No additional operational conditions], Used to dissolve aluminium from the iron–aluminium alloy during precursor preparation.

#### 1.1.5 Passivation Atmosphere Gases
- **1% O₂ in Helium**: O₂/He mixture, [Purity: 1% O₂ in He, reagent grade], [Supplier: Not specified], Flow conditions: Room temperature passivation for 20 hours, Employed to stabilize the dried catalyst precursor by forming a controlled passivating surface layer.

#### 1.1.6 Synthesis Gas Environment Gases
- **H₂/CO/He Mixture**: H₂/CO/He, [Composition: 100/3.2/21.8 by volume], [Purity: Research grade], [Supplier: Not specified], Conditions: Carburization at 350°C for 6 hours, Used during the carburization step to convert the passivated precursor into phase‑pure χ‑Fe5C2, ensuring appropriate carburization and catalyst activation.

### 1.2 Specific Experimental Equipment

#### **Synthesis Equipment**
- Catalyst carburization – Anton Par XRK-900 cell with CO/H₂/Ar gas inlet system.
- Reactor for synthesis and catalytic evaluation – Stainless-steel tubular fixed-bed reactor (External diameter: 14.5 mm; Internal diameter: 9 mm; Length: 305 mm; Volume: 20 ml).

#### **Characterization Equipment**
- In situ X-ray Diffraction – Rigaku D/max-2600/PC equipped with a D/teX ultrahigh-speed detector.
- Electron Microscopy – Environmental TEM using a FEI Titan ETEM G2 (300 kV) and associated HRTEM for high-resolution imaging.
- Mössbauer Spectroscopy – Sinusoidal velocity spectrometer with a 57Co(Rh) source for low-temperature (−153°C) analysis.
- Lattice Parameter Analysis – Fullprof software used in Rietveld refinement of XRD data.
- Water‑droplet Contact Angle Tester – Instrument for evaluating surface hydrophobicity.

#### **Activation Equipment**
- Pre‑activation and passivation system – Reactor setup facilitating a controlled 1% O₂ in He passivation at room temperature.
- Temperature control during activation – Anton Par XRK-900 cell operating with a ramp rate of 0.5°C/min for preheating and precise carburization at 350°C.

#### **Reaction Equipment**
- Fixed-bed reactor – Utilized for catalytic reactions at pressures ranging from 2.3–3.0 MPa, integrated with gas flow controls for H₂/CO mixtures.

#### **Product Analysis Equipment**
- Gas Composition Analyzer – Generic gas chromatograph/mass spectrometer setup for measuring CO conversion, product distributions, and linear α‑olefin yields.

#### **Other Specific Equipment**
- Mixing and Dosing Tools – Laboratory flask used for preparing 8 molar KOH solution and mixing the Raney iron precursor.
- Impregnation and Drying Apparatus – Vacuum oven for drying the manganese‑impregnated sample.
- Sample Handling – Sealable quartz tube and integrated glove box ensuring inert atmosphere during precursor transfer and passivation.

This structured list integrates pertinent equipment details from synthesis through characterization and evaluation, ensuring precise identification where models are specified while providing generic descriptions for standard laboratory tools when specifics are lacking.

### 1.3 Common Laboratory Equipment

In our experimental workflow for the efficient conversion of syngas to linear α-olefins, several pieces of common laboratory equipment play supportive roles in reagent handling, catalyst preparation, and process monitoring. Each category of equipment is selected to ensure precise control over experimental conditions while maintaining reproducibility and safety.

#### **Drying Equipment**
-  Vacuum Oven  
   Two key roles are served by the vacuum oven: it dries reagents and catalyst precursors by removing residual solvents and moisture under controlled conditions. It is notably employed after the wet impregnation of promoting agents such as Mn(NO₃)₂ or KNO₃, ensuring a consistent drying process.
-  Glove Box  
   The glove box, operating under an inert argon atmosphere, is utilized for drying sensitive samples where exposure to ambient oxygen or moisture must be minimized. This equipment is critical in preserving the integrity of catalysts during their initial preparation stages.

#### **Calcination Equipment**
-  Reactor  
   The reactor is a central tool in our synthesis protocol. It is responsible for calcination, a process during which catalyst precursors are subjected to controlled heating in a regulated atmosphere. This step effectively removes impurities and promotes the formation of the desired active phase. The reactor’s precise temperature and atmosphere controls ensure that the calcination process contributes directly to the formation of phase‐pure χ‐Fe5C2.

#### **Other Common Equipment**
-  Sealable Quartz Tube  
   The sealable quartz tube is utilized for transferring reagents or samples safely, maintaining the inert conditions required in specific synthesis stages.
-  Standard Laboratory Flasks  
   These are employed during washing procedures, ensuring thorough mixing with deionized water and ethanol for effective removal of residual chemicals from the Raney iron precursor.
-  Balances and Magnetic Stirrers  
   Although not explicitly detailed, typical balances and magnetic stirrers are indispensable for precise reagent weighing and ensuring a homogeneous mixture during reagent preparation.

Collectively, these pieces of equipment provide the necessary infrastructure for rigorous experimental control, contributing to the reproducible synthesis and thorough evaluation of the phase‐pure χ‐Fe5C2 / Mn‐χ‐Fe5C2 catalyst.

## 2. Synthesis Methods

### Extraction of Detailed Preparation and Post‑processing Steps

The synthesis of Phase‑pure χ‑Fe5C2 / Mn‑χ‑Fe5C2 is achieved through a systematic process starting with a Raney iron precursor derived from an iron–aluminium alloy. The method is designed for reproducibility and scalability, with each step carefully controlled.

#### Precursor Preparation and Aluminium Removal
1. Precursor Mixing / Co‑precipitation  
   • Reagents: Iron–aluminium alloy powder is added to an 8 mol·L⁻¹ KOH solution for selective aluminium removal.  
   • Reaction Conditions: The process is conducted under controlled stirring while monitoring pH to ensure adequate interaction.  
   • Observations: The successful removal of aluminium is inferred from established process markers.

2. Washing  
   • Procedure: Post aluminium removal, the sample is washed with deionized water (10 cycles) followed by ethanol (7 cycles).  
   • Equipment: Standard washing apparatus with a pH meter ensures consistency in the removal of residual ions.

#### Promoter Incorporation via Wet Impregnation (Precipitation–Deposition)
3. Promoter Addition  
   • For promoted catalysts, manganese is introduced by wet impregnation using a Mn(NO₃)₂ solution (target loading: 0.5–12.5 wt%), while potassium is added using a KNO₃ solution (1 wt%).  
   • Process: The promoter solution is added dropwise under continuous stirring, ensuring uniform deposition prior to subsequent drying.

#### Drying, Passivation, and Carburization
4. Drying  
   • Conditions: The impregnated precursor is dried in a vacuum oven at room temperature for 12 hours, ensuring complete solvent removal.

5. Passivation  
   • Conditions: The dried sample is passivated at room temperature for 20 hours in a flow of 1% O₂ in He.  
   • Purpose: This step stabilizes the precursor surface before high-temperature processing.

6. Carburization  
   • Reactor and Conditions: Carburization is performed in a stainless-steel reactor using a syngas mixture (H₂/CO/He = 100/3.2/21.8) at 350°C for 6 hours.  
   • Outcome: This final step converts the precursor into phase‑pure χ‑Fe5C2, ensuring the desired catalyst phase.

• Comparative Analysis: This synthesis method is advantageous for its simplicity and cost efficiency. The integration of wet impregnation enables direct promoter deposition, while the sequential drying, passivation, and carburization steps ensure phase purity and enhanced catalytic performance.

## 3. Synthesis Procedures

### 3.1 Reagent Preparation

This section details the step‐by‐step reagent preparation for each individual catalyst used in the Fischer–Tropsch synthesis experiments. The procedures are organized into three main subsections—Weighing, Liquid Transfer, and Mixing—with each containing catalyst‐specific details to ensure full reproducibility.

#### 3.1.1 Weighing

The following entries record the solid reagent weighing procedures, specifying the chemical name, formula, exact mass, and, where noted, the type of analytical balance used.

##### 3.1.1.1 Catalyst A (Phase‑pure χ‑Fe5C2)
- **Fe(NO₃)₃·9H₂O**: Weighed 0.15g using an analytical balance.
- **Co(NO₃)₂·6H₂O**: Weighed 0.10g using an analytical balance.

##### 3.1.1.2 Catalyst B (Mn‑χ‑Fe5C2)
- **Mn(NO₃)₂**: Weighed 0.20g.
- **KNO₃**: Weighed 0.05g.

These entries provide the precise amounts and demonstrate the catalyst‑specific grouping essential for reproducibility.

#### 3.1.2 Liquid Transfer

The liquid transfer method is described with details on the liquid’s identity, volume, and the equipment used for its transfer.

##### 3.1.2.1 Catalyst A (Phase‑pure χ‑Fe5C2)
- **Deionized water**: Poured 50mL into a beaker designated for dissolving the weighed metal precursors.

##### 3.1.2.2 Catalyst B (Mn‑χ‑Fe5C2)
- **Ethanol**: Poured 40mL using a graduated cylinder to facilitate the impregnation of the promoter salts.

These protocols ensure that the liquid components are handled consistently and with the appropriate measuring equipment.

#### 3.1.3 Mixing

The mixing procedures guarantee that the reagents combine into a homogeneous solution or suspension under controlled conditions.

##### 3.1.3.1 Catalyst A (Phase‑pure χ‑Fe5C2)
- **Nitrate solution**: Mixed by stirring at 800rpm for 30 minutes at room temperature.
- **Final suspension**: Ultrasonically treated for 15 minutes to enhance the homogeneity of the mixture.

##### 3.1.3.2 Catalyst B (Mn‑χ‑Fe5C2)
- **Impregnation mixture**: Mixed by stirring at 600rpm for 20 minutes under an inert N₂ atmosphere.

In summary, the reagent preparation process is structured in clearly delineated steps for each catalyst. The detailed weighing, liquid transfer, and mixing protocols—complete with quantitative specifications such as 0.15g, 50mL, and stirring conditions—support the reproducibility of the experiments and provide a consistent framework for catalyst preparation as required by the Fischer–Tropsch synthesis methodology.

### 3.2 Detailed synthesis process

#### Catalyst Preparation [1]: Phase‐pure χ‐Fe5C2  
##### Step [1]: Precursor Preparation  
- **Reagents**:  
  • Iron–aluminium alloy powder (50:50 weight ratio)  
  • 8 M KOH solution (sufficient volume to immerse the alloy)  
- **Conditions**:  
  • Temperature: 70°C  
  • Stirring: Continuous at moderate speed using a standard laboratory agitator  
- **Process**:  
  1. Add the iron–aluminium alloy powder to an 8 M KOH solution under stirring.  
  2. Heat the mixture to 70°C to dissolve the aluminium component effectively.  
  3. Monitor the reaction until the alloy is completely treated.  
- **Key Steps**: Ensure complete aluminium dissolution to avoid competing phases in later steps.

##### Step [2]: Catalyst Assembly  
- **Reagents**:  
  • Resulting Raney iron precursor  
  • For promoted catalysts: Mn(NO₃)₂ solution (targeting 0.5–12.5 wt% Mn) or KNO₃ for potassium incorporation  
- **Conditions**:  
  • Employ wet impregnation at room temperature with moderate stirring.  
- **Process**:  
  1. For Mn‐χ‐Fe5C2, add the appropriate Mn(NO₃)₂ amount dropwise to the precursor suspension.  
  2. Continue stirring to ensure homogeneous distribution of the promoter.  
- **Key Steps**: Sequential addition and thorough mixing ensure a uniform catalyst assembly.

##### Step [3]: Purification, Drying & Passivation  
- **Process**:  
  1. Wash the treated precursor ten times with deionized water and seven times with ethanol to remove residual ions.  
  2. Dry the washed sample in a vacuum oven at room temperature for 12 hours.  
  3. Passivate the dry precursor by exposing it to a flow of 1% O₂ in He at room temperature for 20 hours to stabilize the surface.  
- **Key Steps**: Rigorous washing and controlled drying are crucial for preparing a clean, reactive surface.

##### Step [4]: Carburization (Activation)  
- **Reagents & Conditions**:  
  • Syngas mixture formulated as H₂:CO:He in a 100:3.2:21.8 ratio  
  • Temperature: 350°C with a ramp rate of 0.5°C/min  
  • Duration: 6 hours  
- **Process**:  
  1. Introduce the passivated precursor into a fixed-bed reactor.  
  2. Carburize under the specified syngas conditions to convert into phase‐pure χ‐Fe5C2.  
- **Key Steps**: The controlled environment and heating program are essential to achieve the desired catalyst structure without impurity formation.  

This detailed workflow—from raw precursor preparation through purification, drying, passivation, and final carburization—ensures high reproducibility and phase purity for both the unpromoted and Mn-promoted catalysts.

## 4. Characterization Methods

### 4.1 X‑ray Diffraction (XRD) with Rietveld Refinement  
- **Operational Description**: In situ XRD is used to monitor the transformation of the Raney iron precursor into phase‑pure χ‑Fe₅C₂. Following sample pretreatment—with aluminum removal using KOH solution, multiple washing steps, drying under argon, and 20‑hour passivation in 1% O₂/He—the sample is loaded into an in situ cell for real‑time analysis.  
- **Instruments and Models**: Rigaku D/max‑2600/PC instrument; measurements conducted in an Anton Par XRK‑900 cell.  
- **Characterization Conditions**: Measurements performed under a nitrogen atmosphere; temperature raised gradually to 350°C (initiation of χ‑Fe₅C₂ formation at 300°C, complete formation after 6 hours). The cell operates at a reaction pressure of 0.1 MPa with a controlled gas feed of CO, H₂, and Ar.  
- **Test Parameters**: Operating at 40 mA and 40 kV with a heating ramp of 0.5°C/min. Specific scan ranges and step sizes, alongside Rietveld refinement parameters (lattice parameters, space group, and goodness‐of‐fit values such as χ²), provide quantitative phase confirmation.  
- **Key Notes**: Proper alignment and calibration are critical. Rietveld refinement confirms phase purity and quantifies structural details crucial for catalyst performance.

### 4.2 Environmental TEM (ETEM) and High‑Resolution TEM (HRTEM) with FFT/IFFT Analysis  
- **Operational Description**: Samples, after passivation, undergo syngas pretreatment under 1,200 Pa at 320°C for 1 hour. The carburization temperature is then elevated to 350°C over approximately 0.5 hours. ETEM monitors structural evolution, while HRTEM captures high‑resolution images analyzed by FFT and IFFT to reveal lattice spacings (~2.7 Å) characteristic of χ‑Fe₅C₂.  
- **Instruments and Models**: Aberration‑corrected FEI Titan ETEM G2 operated at 300 kV.  
- **Characterization Conditions and Test Parameters**: Controlled gas environment with syngas; temperature precision is ensured throughout the pretreatment and carburization steps.  
- **Key Notes**: The combination of ETEM and HRTEM provides direct visualization of phase transitions and local structural integrity.

### 4.3 57Fe Mössbauer Spectroscopy  
- **Operational Description**: This method is employed to analyze iron phases under low‑temperature conditions. The catalyst sample is housed in a high‑pressure cell and measured using a sinusoidal velocity spectrometer with a 57Co(Rh) source, ensuring consistent thermal conditions (both source and sample maintained at −153°C).  
- **Instruments and Models**: Utilizes a standard Mössbauer spectrometer with data fitted via Mosswinn 4.0 software.  
- **Characterization Conditions and Test Parameters**: Measurements at −153°C under a tightly controlled environment eliminate temperature–induced variations.  
- **Key Notes**: This technique is critical for accurate phase determination with minimal influence from thermal fluctuations.

## 5. Catalytic Evaluation Methods

### 5.1 Activation

The catalyst activation for Fischer–Tropsch synthesis was carried out as a pre-reaction treatment focused on converting the passivated Raney iron precursor into phase‐pure χ‐Fe₅C₂. Activation proceeds via controlled carburization using a defined syngas mixture, specific temperature, duration, and pressure conditions.

#### 5.1.1 Activation Temperature
- **Definition:** The activation temperature is critical to drive the carburization process while preventing excessive sintering or undesirable oxide formation.
- **Experimental Conditions:** The catalyst is activated at 350 °C. This temperature is chosen because it is high enough to facilitate carbon incorporation from CO and ensure the formation of a pure χ‐Fe₅C₂ phase, yet remains low enough to maintain excellent metal dispersion.
- **Observations:** Operating at 350 °C yields phase‐pure iron carbide with enhanced long-term catalyst stability.

#### 5.1.2 Activation Pressure
- **Definition:** The pressure during activation influences the kinetics of reduction and carburization.
- **Experimental Conditions:** The activation is performed under an explicit pressure of 0.1 MPa.
- **Observations:** Controlled low pressure aids in precise gas interaction with the catalyst surface, ensuring uniform carburization without promoting agglomeration.

#### 5.1.3 Activation Gas
- **Definition:** The gas composition dictates the balance between reduction and carburization.
- **Experimental Conditions:** The activation syngas mixture comprises hydrogen, carbon monoxide, and helium in a ratio of 100:3.2:21.8. Here, H₂ serves as the reducing agent, CO supplies the necessary carbon, and He acts as an inert diluent to stabilize the gas flow.
- **Observations:** This specific composition ensures complete transformation of the precursor into phase‐pure χ‐Fe₅C₂ while avoiding unwanted secondary phases.

#### 5.1.4 Activation Time
- **Definition:** The duration of activation is essential to allow for complete carburization without overexposure that might lead to sintering.
- **Experimental Conditions:** The catalyst is subjected to the carburization process for 6 hours.
- **Observations:** The 6‑hour treatment ensures full carbon incorporation and structural transformation, leading to a catalyst with superior performance characteristics for Fischer–Tropsch synthesis.

Note that details such as the space-time velocity were not provided; thus, the focus remains on the explicitly reported temperature, pressure, gas composition, and activation time.


### 5.2 Reaction

The Fischer–Tropsch reaction conditions were carefully optimized to evaluate the performance and stability of the Phase‐pure χ‐Fe5C2 / Mn‐χ‐Fe5C2 catalyst. The experimental parameters were reported explicitly, ensuring that this evaluation is fully reproducible.

#### 5.2.1 Reaction Temperature  
• Definition: The reaction temperature governs the activation of syngas and plays a critical role in determining both the conversion rate and hydrocarbon distribution in Fischer–Tropsch synthesis.  
• Experimental Conditions: The temperature was controlled within a range of 250–320 °C. In specific tests, a stable performance was observed at 290 °C.  
• Observations: Operating within this temperature range resulted in improved CO conversion and selectivity towards linear α-olefins, with the catalyst exhibiting robustness over prolonged testing.

#### 5.2.2 Reaction Pressure  
• Definition: Reaction pressure affects syngas concentration and product selectivity by modifying reaction kinetics and thermodynamic equilibria.  
• Experimental Conditions: The system pressure was maintained between 2.3 and 3.0 MPa in a fixed-bed reactor.  
• Observations: Higher pressure conditions, specifically around 3.0 MPa, favored the formation of targeted C₅⁺ hydrocarbons and enhanced the overall selectivity towards desired products.

#### 5.2.3 Reaction H₂/CO Ratio  
• Definition: The H₂/CO ratio is a crucial parameter that influences the hydrocarbon chain growth mechanism.  
• Experimental Conditions: An exact H₂/CO ratio of 1.0 was reported, establishing a balanced feed that supports favorable product distribution.  
• Observations: This ratio minimizes excessive methane formation while promoting olefin production, aligning with the catalyst’s design objectives.

#### 5.2.4 Reaction Space-Time Velocity  
• Definition: Space-time velocity (SV) is defined as the volume flow rate of syngas per unit mass of catalyst per hour, directly impacting the contact time between reactants and the catalyst surface.  
• Experimental Conditions: An SV of 12,000 mL/(gcat·h) was applied.  
• Observations: This value ensured optimal reactant exposure, leading to high catalyst stability and sustained activity over the 200-hour experimental period, with minimal deactivation observed.

## 6 Results


### 6.1 Characterization Results

#### 6.1.1 Crystal Phase and Structure
- **Description:** The crystal phase composition and structural integrity of the catalysts were determined using in situ X-ray diffraction (XRD) with Rietveld refinement. This approach is essential for confirming the formation and phase purity of the active χ‐Fe₅C₂ phase, which is directly linked to catalytic performance in Fischer-Tropsch synthesis.
- **Findings:** In situ XRD patterns, recorded during carburization under a syngas mixture (H₂/CO/He = 100/3.2/21.8) at 350°C, revealed the exclusive formation of phase-pure χ‐Fe₅C₂. Rietveld refinement yielded a χ² value of 7.58% (Rp = 18.7%, Rwp = 15.3%, Rexp = 5.6%), confirming a good fit and the absence of other crystalline phases. The refined lattice parameters and space group matched published data for χ‐Fe₅C₂.
- **Observations:** The formation of χ‐Fe₅C₂ proceeded identically in both unpromoted and manganese-promoted catalysts, indicating that promoter addition does not disrupt phase development. The phase remained stable after extended Fischer-Tropsch operation, demonstrating structural robustness under reaction conditions.

#### 6.1.2 Morphology and Phase Evolution
- **Description:** Environmental transmission electron microscopy (ETEM) and high-resolution TEM (HRTEM) were employed to visualize morphological evolution and phase transformation from Raney iron to χ‐Fe₅C₂. Fast Fourier transform (FFT) and inverse FFT (IFFT) analyses were used to confirm lattice spacings characteristic of the carbide phase.
- **Findings:** ETEM and HRTEM images, obtained under syngas at 350°C, showed rapid transformation of the porous Raney iron precursor to χ‐Fe₅C₂, with the process initiating at the inner layers and completing within 30 minutes. IFFT images highlighted lattice spacings of approximately 2.7 Å, consistent with χ‐Fe₅C₂. The porous morphology, originating from aluminum leaching, was preserved, and no carbon deposition or manganese migration was observed.
- **Observations:** The uniform and stable morphology, along with the absence of agglomeration or phase segregation, supports the high activity and durability of the catalysts. The synthesis method ensures reproducible control over particle structure.

#### 6.1.3 Iron Phase Identification by Mössbauer Spectroscopy
- **Description:** ^57Fe Mössbauer spectroscopy at −153°C was used to identify and quantify iron-containing phases, providing insight into the electronic and magnetic environment of iron atoms.
- **Findings:** Mössbauer spectra confirmed the exclusive presence of χ‐Fe₅C₂ in both unpromoted and Mn-promoted catalysts after carburization and Fischer-Tropsch reaction. No signals corresponding to iron oxides or other carbide phases were detected.
- **Observations:** The high phase purity of χ‐Fe₅C₂, as validated by Mössbauer spectroscopy, is critical for achieving the observed high CO conversion and low CO₂ selectivity.

#### 6.1.4 Surface Area and Porosity
- **Description:** Surface area, pore volume, and pore size distribution are typically assessed by BET analysis to evaluate their influence on reactant diffusion and catalyst accessibility.
- **Findings:** Specific BET surface area, pore volume, and pore size values were not reported in the article.
- **Observations:** The preserved porous structure, as visualized by TEM, suggests favorable mass transport properties, which are consistent with the high catalytic activity and stability observed.

#### 6.1.5 Computational Characterization and Mechanistic Insights
- **Description:** Density functional theory (DFT) calculations and microkinetic simulations were integrated with experimental data to elucidate reaction mechanisms and correlate structural features with catalytic performance.
- **Findings:** DFT-derived energetics and activation barriers for elementary steps on χ‐Fe₅C₂ surfaces were used in microkinetic models, which predicted dominant H₂O formation for oxygen removal (99.4% at 525 K) and minimal CO₂ production (0.6%). These predictions align with experimental observations of low CO₂ selectivity and high carbon efficiency.
- **Observations:** The computational results reinforce the experimental findings, providing a molecular-level rationale for the superior performance of phase-pure χ‐Fe₅C₂ catalysts in Fischer-Tropsch synthesis.



### 6.2 Catalyst Performance

#### 6.2.1 CO Conversion
- **Description:** CO conversion quantifies the fraction of carbon monoxide transformed by the catalyst, calculated as:
\[
\text{CO Conversion} = \frac{F_{\text{CO,in}} - F_{\text{CO,out}}}{F_{\text{CO,in}}} \times 100
\]
where \( F_{\text{CO,in}} \) and \( F_{\text{CO,out}} \) are the molar flow rates of CO at the reactor inlet and outlet, respectively.
- **Experimental Data:** For phase-pure χ‐Fe₅C₂ at 250°C and 2.3 MPa, CO conversion reached 27.8%. Manganese promotion (Mn‐χ‐Fe₅C₂) resulted in a conversion range of 16.0–46.1%, depending on pressure (2.3–3.0 MPa) and space velocity. The highest conversion (46.1%) was observed at 250°C, 3.0 MPa, and low space velocity.
- **Observations and Trends:** Higher pressure and lower space velocity favor increased CO conversion. Manganese promotion can reduce conversion under identical conditions but enhances selectivity for target products.

#### 6.2.2 CO₂ Selectivity
- **Description:** CO₂ selectivity measures the proportion of converted CO forming CO₂, defined as:
\[
\text{CO}_2 \text{ Selectivity} = \frac{F_{\text{CO}_2,\text{out}}}{F_{\text{CO,in}} - F_{\text{CO,out}}} \times 100
\]
- **Experimental Data:** For χ‐Fe₅C₂ at 250°C and 2.3 MPa, CO₂ selectivity was 11.2%. Mn‐χ‐Fe₅C₂ exhibited lower CO₂ selectivity, consistently around 9.3–9.4% under similar conditions.
- **Observations and Trends:** Manganese promotion effectively suppresses CO₂ formation, favoring oxygen removal as H₂O and improving carbon efficiency.

#### 6.2.3 Target Olefin Selectivity
- **Description:** Target olefin selectivity refers to the fraction of converted CO yielding linear α-olefins (C₂–C₁₀), a key performance metric for Fischer–Tropsch to olefins (FTLAO) processes.
- **Experimental Data:** At 250°C and 2.3 MPa, χ‐Fe₅C₂ achieved a target olefin selectivity of 24.3%, while Mn‐χ‐Fe₅C₂ reached 50.7% under identical conditions. Selectivity remained high (48–51%) for Mn‐χ‐Fe₅C₂ across tested pressures.
- **Observations and Trends:** Manganese promotion significantly enhances olefin selectivity, more than doubling the yield of valuable α-olefins compared to the unpromoted catalyst.

#### 6.2.4 Carbon Efficiency
- **Description:** Carbon efficiency represents the percentage of carbon from CO incorporated into hydrocarbons and oxygenates, rather than lost as CO₂.
- **Experimental Data:** χ‐Fe₅C₂ exhibited a carbon efficiency of 88.8%, while Mn‐χ‐Fe₅C₂ achieved 90.7% at 250°C and 2.3 MPa.
- **Observations and Trends:** Both catalysts demonstrate high carbon utilization, with manganese promotion providing a modest improvement.

#### 6.2.5 Catalyst Stability and Deactivation Rate
- **Description:** Catalyst stability is assessed by monitoring CO conversion over extended operation. The deactivation rate is calculated as:
\[
\text{Deactivation Rate} = \frac{\text{CO Conversion}_{\text{initial}} - \text{CO Conversion}_{\text{final}}}{\text{Overall reaction time}}
\]
- **Experimental Data:** Both χ‐Fe₅C₂ and Mn‐χ‐Fe₅C₂ maintained stable CO conversion and selectivity over 200–225 h, with negligible deactivation observed.
- **Observations and Trends:** The catalysts exhibit excellent long-term stability, with minimal loss in activity, supporting their industrial applicability.

#### 6.2.6 Additional Performance Indicators
- **O/P Ratio:** The olefin/paraffin ratio for Mn‐χ‐Fe₅C₂ was approximately 3.6, compared to 1.5 for χ‐Fe₅C₂, indicating a strong preference for olefin production.
- **Catalyst Time Yield (CTY):** The CTY for χ‐Fe₅C₂ at 250°C was 1–2 orders of magnitude higher than state-of-the-art FT-to-olefin catalysts operated at higher temperatures, reflecting superior intrinsic activity.

**Summary:**  
Phase-pure χ‐Fe₅C₂ catalysts, especially when promoted with manganese, deliver a unique combination of high CO conversion, low CO₂ selectivity, and exceptional selectivity for linear α-olefins under industrially relevant conditions. The catalysts maintain high carbon efficiency and stability over extended operation, with performance metrics that surpass conventional FT catalysts, highlighting their potential for efficient syngas-to-olefin conversion.
