Repository: pic-ai-robotic-chemistry/literature-to-protocols

## Overview

Experimental procedures in scientific papers are usually scattered across free-form text, which makes them difficult to reproduce, compare, and automate.  
The goals of this project are:

* Extract experiment-related entities, conditions, operations, and relations from papers
* Build paper-level knowledge graphs
* Generate structured protocols through templated prompting and graph-based retrieval
* Evaluate the generated results in terms of factuality, text quality, and questionnaire-based practical usability

File: example/papersavings-topk/Paper_2-15.md
# Efficient conversion of syngas to linear α-olefins by phase-pure χ-Fe5C2

## 1. Materials

### 1.1 Reagents

#### 1.1.1 Metal Precursors
- **Iron–Aluminium Alloy**: (50:50 by weight), [Purity not specified], [Supplier not specified], [No operational conditions], Used as the source to generate the Raney iron precursor for phase‐pure χ‑Fe5C2 formation.

#### 1.1.2 Additive/Promoter Precursors
- **Manganese Nitrate Solution**: Mn(NO₃)₂, [Purity not specified], [Supplier not specified], [Operated via wet impregnation with loadings from 0.5 to 12.5 wt%], Used to incorporate manganese as a promoter.
- **Potassium Nitrate Solution**: KNO₃, [Purity not specified], [Supplier not specified], [Operated via wet impregnation to achieve 1 wt% loading], Acts as both a promoter precursor and surface modifier.

#### 1.1.3 Solvents
- **Deionized Water**: H₂O, [Purity – high grade laboratory water], [Supplier not specified], [Used during washing steps to remove residual ions], Employed for washing and purification of the precursor.
- **Ethanol**: C₂H₅OH, [Purity not specified], [Supplier not specified], [Used without additional conditions], Serves as a cleaning agent to further purify the catalyst precursor.

#### 1.1.4 Base/Acid Regulators
- **Potassium Hydroxide (KOH) Solution**: KOH, 8 mol·L⁻¹, [Purity not specified], [Supplier not specified], Heated to 70°C under stirring, Utilized to dissolve aluminium from the iron–aluminium alloy during Raney iron precursor preparation.

#### 1.1.5 Passivation Atmosphere Gases
- **1% Oxygen in Helium**: O₂/He mixture, [O₂ at 1% in He, purity not specified], [Supplier not specified], Room temperature for 20 hours, Used to passivate the reduced catalyst surface post precursor drying.

#### 1.1.6 Synthesis Gas Environment Gases
- **Syngas Mixture (H₂/CO/He = 100/3.2/21.8)**: H₂, CO, He, [Purity not specified], [Supplier not specified], Employed during carburization by heating at a rate of 0.5°C/min up to 350°C with a 6-hour dwell, Provides the reactive environment required for full conversion to phase‐pure χ‑Fe5C2.

#### 1.1.7 Other Reagents
- **Argon**: Ar, [99.999% purity, if applicable], [Supplier not specified], Room temperature drying for 6 hours, Used as an inert drying gas during the processing of the Raney iron precursor.

### 1.2 Specific Experimental Equipment

#### **Synthesis Equipment**
- Flask – Vessel for dissolving aluminum from the iron–aluminum alloy in a KOH solution under controlled heating (≈70°C).  
- Continuously Stirred Tank Reactor – Reactor designed for catalyst synthesis with efficient mixing and temperature management.

#### **Characterization Equipment**
- Rigaku D/max-2600/PC – In situ X-ray diffraction instrument featuring a D/teX ultrahigh-speed detector for monitoring phase transitions.  
- Anton Par XRK-900 Cell – Gas inlet system that facilitates controlled gas environments during in situ XRD measurements.  
- FEI Titan ETEM G2 – Aberration-corrected environmental transmission electron microscope for high-resolution imaging of catalyst morphology.  
- In Situ High‑Pressure Mössbauer Spectroscopy Cell – Setup for collecting 57Fe spectra at −153°C to confirm phase purity.  
- Fullprof Software – Utilized for Rietveld refinement analysis of XRD data.

#### **Activation Equipment**
- Stainless‑Steel Tubular Fixed‑Bed Reactor – Temperature‑controlled reactor for catalyst carburization, providing a ramp of 0.5°C/min up to 350°C under syngas (H₂/CO/He) flow.  
- Vacuum Oven – Enclosure for drying the catalyst precursor after promoter impregnation at room temperature for approximately 12 hours.

#### **Reaction Equipment**
- Stainless‑Steel Tubular Fixed‑Bed Reactor – Also employed during Fischer–Tropsch reaction experiments to maintain precise temperature and pressure conditions.  
- Temperature Controller (integrated with reactor) – Device ensuring a controlled heating rate during carburization.

#### **Product Analysis Equipment**
- Gas Analysis Instruments – Employed for evaluating catalytic performance post‑reaction (e.g., for CO conversion and selectivity measurements).

#### **Other Specific Equipment**
- Glove Box – Used for handling and drying the catalyst precursor under an inert (argon) atmosphere.  
- Quartz Tube – Tool for transferring and handling samples between synthesis, passivation, carburization, and characterization steps.

### 1.3 Common Laboratory Equipment

In this section, common laboratory equipment is categorized into three main groups to support various experimental stages, ranging from precursor preparation and drying to thermal treatment and reaction monitoring.

#### **Drying Equipment**
-  Vacuum oven  
  Used for removing residual solvents and moisture after wet impregnation, ensuring that catalyst precursors remain free of oxidation.
-  Freeze dryer  
  Employed where gentle drying is required to preserve delicate material structures.
-  Desiccators  
  Provide an alternative means for drying under controlled low-humidity conditions.

#### **Calcination Equipment**
-  Programmable furnace or temperature-controlled reactor  
  Facilitates controlled heating during calcination or carburization processes with precise ramp rates (e.g., 0.5°C/min up to 350°C).
-  Stainless-steel tubular fixed-bed reactor  
  Serves a dual role by enabling both controlled heating during the conversion process and the exposure of catalyst precursors to syngas mixtures, ensuring accurate reaction conditions.

#### **Other Common Equipment**
-  Analytical balances  
  Essential for accurately weighing reagents such as Mn(NO₃)₂ and KNO₃ during catalyst promoter incorporation.
-  Magnetic stirrers and vortex mixers  
  Ensure homogeneous mixing of reagents and preparation of wet impregnation solutions.
-  Glove box and sealed quartz tubes  
  Maintain an inert atmosphere (e.g., argon) during sensitive drying steps and sample transfers, thus preventing undesirable oxidation.
-  Pipettes, burettes, and flasks  
  Used for precise handling and metering of liquids, such as preparing the 8 mol l⁻¹ KOH solution for aluminium dissolution.
-  Gas flow systems (e.g., an Anton Par XRK-900 cell with a dedicated CO/H₂/Ar gas inlet system)  
  Monitor and control gas flow rates during syngas carburization and other gas-dependent reactions.

This collection of equipment plays a supportive yet essential role throughout the catalyst synthesis, ensuring that each process—from drying and calcination to mixing and reaction execution—is conducted under optimal and controlled laboratory conditions.

## 2. Synthesis Methods

### Extraction of Detailed Preparation and Post‑processing Steps

#### Raney Iron Precursor Synthesis and Promoter Incorporation

1. Precursor Mixing / Co‑precipitation  
   - The synthesis begins with the introduction of iron–aluminium alloy powder into an 8 mol·L⁻¹ KOH solution to selectively dissolve aluminum.  
   - The resultant mixture is washed rigorously: deionized water is used for ten consecutive washes followed by seven ethanol washes, ensuring the removal of residual K⁺ and AlO₂⁻ ions.  
   - The cleaned precursor is subsequently dried in an argon flow at room temperature for 6 hours, maintaining an oxygen‑free environment to prevent premature oxidation.

2. Precipitation–Deposition (Promoter Incorporation)  
   - Immediately after precursor drying, a wet impregnation step is implemented by adding a Mn(NO₃)₂ solution dropwise, targeting loadings between 0.5–12.5 wt% of manganese.  
   - In parallel or as an alternative, potassium is introduced via a KNO₃ solution at a fixed loading of 1 wt%.  
   - Post‑impregnation, the sample is dried in a vacuum oven at room temperature for approximately 12 hours to secure homogeneous promoter distribution and adhesion.

3. Post‑treatment Procedures  
   - Passivation is achieved by exposing the dried precursor to 1% O₂ in helium at room temperature for 20 hours, which stabilizes the iron surface and prevents uncontrolled oxidation.  
   - Carburization follows: the passivated precursor is subjected to a syngas flow comprising H₂, CO, and He in the ratio of 100:3.2:21.8. The temperature is increased at a controlled rate of 1°C per minute until reaching 350°C, where the sample is held for a dwell time of 6 hours to effect complete conversion to phase‑pure χ‑Fe₅C₂.

### Comparative Analysis  
- Advantages: This method offers a streamlined process that is scalable and minimizes equipment complexity while ensuring high phase purity and reproducibility.  
- Disadvantages: The multi‐step protocol requires stringent control over washing, drying, and temperature parameters to avoid contamination and ensure uniform promoter incorporation.

## 3. Synthesis Procedures

### 3.1 Reagent Preparation

#### 3.1.1 Weighing

##### 3.1.1.1 Catalyst A
• No explicit details on weighing solid reagents (e.g., metal precursors or promoters) are provided.  
• Chemical identities and exact masses for the Raney iron precursor or any additives are not documented.

##### 3.1.1.2 Catalyst B
• No specific weighing entries for solid reagents, such as manganese or any promoter additives, are provided.  
• The procedure does not list chemical formulas, measured amounts, or balance specifications.

#### 3.1.2 Liquid Transfer

##### 3.1.2.1 Catalyst A
• **Deionized water**: Poured for washing the Raney iron precursor as part of the preparation process; although used in multiple washing steps, the specific volume and the equipment (e.g., beaker or graduated cylinder) remain unspecified.  
• This step is critical for effectively removing residual ions from the precursor.

##### 3.1.2.2 Catalyst B
• **Mn(NO₃)₂ solution**: Transferred by wet impregnation directly onto the synthesized precursor; neither the exact volume nor the transfer tool (such as a syringe or pipette) is detailed.  
• The use of this solution is intended to introduce promotion via manganese under controlled conditions.

#### 3.1.3 Mixing

##### 3.1.3.1 Catalyst A
• **Precursor mixture**: Mixed within a glove box to maintain an inert atmosphere, ensuring that the sensitive Raney iron precursor is not exposed to contaminating gases; details regarding stirring speed, duration, or any ultrasonic treatment are not provided.  
• This inert mixing environment supports the reproducibility of the catalyst performance.

##### 3.1.3.2 Catalyst B
• **Mn-promoted mixture**: Mixed through the wet impregnation protocol in a manner that aims for a homogeneous distribution of the Mn(NO₃)₂ solution on the precursor; critical parameters such as stirring speed, mixing duration, and any additional post-mixing treatment are not elaborated.  

This structured grouping clarifies the operational steps for each catalyst variant—detailing the reagent transfer and mixing protocols—while acknowledging that certain instrumental specifics are intentionally omitted, thereby encouraging strict adherence to the protocols established in the main synthesis description.

### 3.2 Detailed synthesis process

#### Catalyst Preparation [1]: Mn‐χ‐Fe5C2 Catalyst

##### Step 1: Precursor Preparation
- **Reagents**:  
  • 50:50 by weight iron–aluminium alloy (from Sigma-Aldrich)  
  • 8 mol·L⁻¹ KOH solution (to dissolve aluminium)  
- **Conditions**:  
  • Reaction under stirring at room temperature  
  • Inert atmosphere maintained during subsequent steps  
- **Process**:  
  1. Introduce the iron–aluminium alloy into an 8 mol·L⁻¹ KOH solution to selectively dissolve aluminium, forming a Raney iron precursor.  
  2. Ensure thorough dissolution by monitoring the disappearance of aluminium via solution clarity.  
  3. Proceed with washing: perform ten washes with deionized water and seven washes with ethanol to remove residual K⁺ and AlO₂⁻ ions.  
- **Key Steps**:  
  • Complete aluminium removal is critical for obtaining a pure Raney iron foundation.

##### Step 2: Catalyst Assembly (Promoter Incorporation)
- **Reagents**:  
  • Mn(NO₃)₂ solution for manganese loadings from 0.5 to 12.5 wt%  
  • KNO₃ solution to achieve 1 wt% potassium  
- **Conditions**:  
  • Wet impregnation technique under continuous stirring  
- **Process**:  
  1. Add the Mn(NO₃)₂ solution dropwise to the dried precursor; follow with KNO₃ addition.  
  2. Ensure homogeneous mixing of promoters with the precursor, setting the stage for effective carburization.
- **Key Steps**:  
  • Maintain accurate promoter loadings for reproducibility.

##### Step 3: Purification
- **Process**:  
  • Centrifuge (if applicable) and filter the impregnated catalyst after washing cycles to remove any soluble impurities.
  
##### Step 4: Drying & Calcination
- **Drying**:  
  • Dry the washed precursor in an argon flow at room temperature for 6 hours and in a vacuum oven at RT for 12 hours post-impregnation.
- **Calcination and Carburization:**  
  • Passivate the dried precursor by exposing it to 1% O₂ in helium at room temperature for 20 hours, thereby forming a protective surface layer.  
  • Heat the passivated sample with a controlled ramp rate of 0.5°C/min, initiating carburization at 300°C and completing at 350°C with a dwell time of 6 hours in a syngas mixture (H₂/CO/He = 100/3.2/21.8).  
- **Key Steps**:  
  • Uniform heating and careful maintenance of gas composition are essential to achieve phase-pure χ‐Fe5C2.

##### Step 5: Activation
- **Process**:  
  • Reduction under the carburizing atmosphere activates the catalyst, confirmed by in situ X-ray diffraction and transmission electron microscopy for phase purity and stability.
  
Throughout the procedure, strict adherence to sequential steps—from precursor synthesis through to final activation—ensures reproducible catalyst performance in Fischer–Tropsch experiments.


## 4. Characterization Methods

### 4.1 In Situ X‑Ray Diffraction (XRD)
- **Operational Description**: In situ XRD is used to monitor phase transitions during catalyst activation, particularly the transformation of the Raney iron precursor into phase‑pure χ‑Fe5C2. The catalyst is pretreated by passivation in 1% O₂/He at room temperature for 20 hours before carburization.
- **Instruments and Models**: Rigaku D/Max‑2600/Pc.
- **Characterization Conditions**: A copper rotating anode is employed with operating parameters set at 40 mA and 40 kV. The catalyst is exposed to an H₂/CO/He gas mixture during temperature ramping from 300°C to 350°C, with full conversion achieved after 6 hours.
- **Test Parameters**: Although specific scan ranges and rates are not provided, the step‑by‑step procedure involves pre‑treatment, catalyst activation via controlled temperature increase, and in situ monitoring of phase changes.
- **Key Notes**: High resolution diffraction patterns enable accurate detection of the emerging χ‑Fe5C2 phase; however, further details on 2θ range and scan speed are not specified.

### 4.2 Environmental Transmission Electron Microscopy (ETEM)
- **Operational Description**: ETEM is utilized for high‑resolution imaging to capture the morphological transformation of the catalyst. The procedure starts with syngas pretreatment followed by a temperature ramp to induce carburization.
- **Instruments and Models**: FEI Titan ETEM G2.
- **Characterization Conditions**: Initially, syngas is introduced for 1 hour at 1,200 Pa and 320°C. The temperature is then raised to 350°C over approximately 0.5 hours, with continuous imaging during the process.
- **Test Parameters**: Prior to analysis, the catalyst is passivated and dried in a glove box under argon to minimize contamination.
- **Key Notes**: The aberration‑corrected design of the instrument provides enhanced imaging resolution, facilitating real‑time observation of catalyst transformations.

### 4.3 Mössbauer Spectroscopy
- **Operational Description**: Mössbauer spectroscopy is performed to confirm the phase purity and electronic properties of iron species within the catalyst.
- **Instruments and Models**: A sinusoidal velocity spectrometer with a 57Co(Rh) radioactive source is employed.
- **Characterization Conditions**: Measurements are conducted at a cryogenic temperature of ‑153°C using a high‑pressure cell to maintain uniform environmental conditions.
- **Test Parameters**: Spectra are collected and analyzed using Mosswinn 4.0 software to fit the data.
- **Key Notes**: This technique is critical for distinguishing χ‑Fe5C2 from other iron phases under reaction conditions.

### 4.4 Rietveld Refinement
- **Operational Description**: The acquired XRD patterns are quantitatively analyzed via Rietveld refinement to determine lattice parameters and confirm phase purity.
- **Instruments and Models**: Analysis is performed using Fullprof software.
- **Characterization Conditions**: Refinement includes reported fit parameters (χ² = 7.58%, Rp = 18.7%, Rwp = 15.3%, Rexp = 5.6%).
- **Test Parameters**: The method involves sequential refinement following data acquisition in an in situ reactor.
- **Key Notes**: Integration of this analysis provides detailed crystallographic information, enhancing the reliability of phase identification.


## 5. Catalytic Evaluation Methods

### 5.1 Activation

#### 5.1.1 Activation Temperature  
- **Definition:** The activation temperature is essential for driving the transformation of the Raney iron precursor into the active χ‑Fe₅C₂ phase. Controlled heating ensures complete carburization while preventing sintering.  
- **Experimental Conditions:** The carburization step is performed by ramping the temperature at 0.5 °C/min until reaching 350 °C, where it is maintained.  
- **Observations:** This moderate and gradual temperature increase facilitates a uniform conversion to phase‐pure χ‑Fe₅C₂, thereby enhancing catalytic activity in subsequent Fischer–Tropsch reactions.

#### 5.1.2 Activation Pressure  
- **Definition:** Activation pressure influences gas–catalyst interactions and the kinetics of the reduction and carburization processes.  
- **Experimental Conditions:** The process is conducted under ambient pressure (approximately 0.1 MPa), enabling a mild environment that avoids aggressive oxidation.  
- **Observations:** Ambient conditions help maintain catalyst integrity and prevent unwanted particle agglomeration during activation.

#### 5.1.3 Activation Gas  
- **Definition:** The composition of the gas used during activation dictates the reducing and carburizing environment necessary for forming the active metal carbide phase.  
- **Experimental Conditions:** A syngas mixture with a ratio of H₂/CO/He = 100/3.2/21.8 is employed.  
- **Observations:** This specific gas composition ensures sufficient reduction of the precursor and controlled carburization, yielding phase‐pure χ‑Fe₅C₂ while minimizing the formation of side products.

#### 5.1.4 Activation Time  
- **Definition:** The duration of the activation step is critical for ensuring the complete transformation of the precursor into the active catalyst phase without excessive sintering.  
- **Experimental Conditions:** A dwell time of 6 hours is applied once the target temperature of 350 °C is reached.  
- **Observations:** This extended period is vital to achieve full carburization and consistent catalytic performance.

#### 5.1.5 Passivation Step  
- **Definition:** Prior to carburization, a passivation step is employed to form a controlled oxide layer that protects the highly reactive precursor.  
- **Experimental Conditions:** The passivation is performed by exposing the reduced Raney iron to 1% O₂ in He at room temperature for 20 hours.  
- **Observations:** This gentle oxidation prevents uncontrolled oxidation during handling and primes the catalyst for efficient and reproducible carburization under Fischer–Tropsch conditions.

### 5.2 Reaction

The Fischer–Tropsch catalytic evaluation was performed under rigorously controlled conditions to ensure reproducibility and direct comparability with results from other state‐of‐the‐art catalysts. The reaction parameters were chosen to balance high CO conversion with prolonged catalyst stability and product selectivity.

#### 5.2.1 Reaction Temperature  
- **Definition:** The temperature at which the Fischer–Tropsch reaction occurs critically affects syngas activation, reaction kinetics, and catalyst behavior.  
- **Experimental Conditions:** The catalyst was operated at a reaction temperature of 250 °C for low-temperature performance evaluation.  
- **Observations:** At 250 °C, the Mn‐χ‐Fe5C2 catalyst demonstrated superior CO conversion time yields—reported to be 3–7 times higher than those observed for top‐performing catalysts tested at higher temperatures. This condition also ensured minimal catalyst deactivation during extended operation.

#### 5.2.2 Reaction Pressure  
- **Definition:** Reaction pressure influences the partial pressures of syngas components, thereby affecting conversion rates and product distribution.  
- **Experimental Conditions:** Experiments were conducted in a stainless-steel fixed-bed reactor at pressures ranging from 2.3 to 3.0 MPa.  
- **Observations:** Operating within this pressure range enhanced syngas concentration and contributed to increased selectivity towards desired C2–C10 linear α-olefins while suppressing CO₂ formation.

#### 5.2.3 Reaction H₂/CO Ratio  
- **Definition:** The molar ratio of hydrogen to carbon monoxide in the syngas feed determines the hydrocarbon product distribution by influencing chain growth probabilities and methane formation.  
- **Experimental Conditions:** A primary H₂/CO ratio of 2.5 was employed, while additional experiments investigated ratios varying between 1.5 and 2.0.  
- **Observations:** The optimal ratio promoted higher olefin yields; lower ratios (near 1.5) tended to increase methane selectivity, whereas a ratio closer to 2.0 favored olefin formation with maintained catalyst activity.

#### 5.2.4 Reaction Space-Time Velocity  
- **Definition:** Reaction space-time velocity, expressed in mL/(g_cat·h), quantifies the flow rate of syngas relative to the catalyst mass, thereby defining the reactant residence time.  
- **Experimental Conditions:** A gas hourly space velocity (GHSV) of 12,000 mL/(g_cat·h) was reported.  
- **Observations:** This setting enabled high CO conversion rates while balancing catalyst longevity, as higher velocities improved conversion but required careful management to avoid potential deactivation.

## 6 Results


### 6.1 Characterization Results

#### 6.1.1 Crystal Phase and Structure
- **Description:** The crystal phase composition and structural evolution of the catalyst were determined using in situ X-ray diffraction (XRD) and Rietveld refinement. These techniques are critical for confirming the formation and purity of the active χ‐Fe₅C₂ (Hägg carbide) phase, which is essential for optimal Fischer–Tropsch (FT) performance.
- **Findings:** In situ XRD, performed on a Rigaku D/max-2600/PC instrument with a D/teX ultrahigh-speed detector, monitored the transformation of the Raney iron precursor under a syngas atmosphere (H₂/CO/He = 100/3.2/21.8) as the temperature was ramped at 0.5°C/min to 350°C and held for 6 hours. The onset of χ‐Fe₅C₂ formation was observed at 300°C, with complete conversion at 350°C. Rietveld refinement (Fullprof software) confirmed phase purity, with no detectable secondary phases. The reported goodness-of-fit parameters (χ² = 7.58%, Rp = 18.7%, Rwp = 15.3%, Rexp = 5.6%) and lattice parameters matched published values for χ‐Fe₅C₂.
- **Observations:** The exclusive presence of χ‐Fe₅C₂, as verified by both XRD and Rietveld analysis, demonstrates successful synthesis of the desired active phase, which is maintained throughout activation and reaction.

#### 6.1.2 Morphological Evolution and Microstructure
- **Description:** Environmental transmission electron microscopy (ETEM) was employed to visualize the morphological transformation of the catalyst at the nanoscale during carburization. High-resolution TEM (HRTEM) and inverse fast Fourier transform (IFFT) imaging provided detailed insights into the spatial progression of phase changes.
- **Findings:** The initial passivated Raney iron precursor consisted of crystalline iron particles enveloped by an amorphous oxide layer. Upon exposure to syngas (H₂/CO = 30, 1,200 Pa, 350°C), the transformation to χ‐Fe₅C₂ initiated at the particle core and propagated outward, completing within 30 minutes at low CO partial pressure (40 Pa). The final χ‐Fe₅C₂ grains exhibited a characteristic lattice spacing of ~2.7 Å along the (311) direction.
- **Observations:** The rapid and uniform transformation, as well as the preservation of particle integrity, indicate effective carburization and structural robustness, with no evidence of carbon deposition or promoter migration in Mn-promoted samples.

#### 6.1.3 Phase Purity and Stability (Mössbauer Spectroscopy)
- **Description:** Mössbauer spectroscopy was utilized to confirm the phase purity and stability of the catalyst under both synthesis and FT reaction conditions. Measurements were conducted at −153°C to enhance spectral resolution.
- **Findings:** Spectra collected after carburization and following FT operation revealed only the χ‐Fe₅C₂ phase, with no signals from iron oxides or other carbides. This result was consistent for both unpromoted and Mn-promoted catalysts.
- **Observations:** The persistence of a single-phase signature after prolonged catalytic operation (up to 225 hours) demonstrates the exceptional stability and phase purity of the catalyst under industrially relevant conditions.

#### 6.1.4 Structural Effects of Promoter Incorporation
- **Description:** The impact of manganese (Mn) and potassium (K) promoters on the catalyst structure was assessed through comparative analysis of unpromoted and promoted samples using the above techniques.
- **Findings:** Mn and K incorporation via wet impregnation did not alter the χ‐Fe₅C₂ phase or induce secondary phases. TEM and Mössbauer data confirmed the absence of Mn migration or carbon deposition, and the structural integrity of the carbide phase was preserved.
- **Observations:** Promoter addition enhances catalyst stability and selectivity by suppressing carbon deposition and facilitating oxygen removal, without compromising the structural or phase purity of χ‐Fe₅C₂.




### 6.2 Catalyst Performance

#### 6.2.1 CO Conversion
- **Description:** CO conversion quantifies the fraction of CO in the feed that is transformed by the catalyst, typically expressed as:
  \[
  \text{CO Conversion} = \frac{F_{\text{CO,in}} - F_{\text{CO,out}}}{F_{\text{CO,in}}} \times 100
  \]
- **Experimental Data:** The Mn‐χ‐Fe₅C₂ catalyst demonstrates high CO conversion across a range of conditions. At 250°C and 2.3 MPa, unpromoted χ‐Fe₅C₂ achieves 27.8% CO conversion, while Mn promotion further enhances conversion, with values up to 91.2% at 320°C. The catalyst time yield (CTY) at 250°C is reported to be 3–7 times higher than state-of-the-art references, and a CTY of 265 μmol g_cat⁻¹ s⁻¹ is maintained over 225 h at 320–325°C.
- **Observations and Trends:** Manganese promotion significantly increases CO conversion and stability, outperforming literature catalysts, especially at lower temperatures. Optimal promoter levels are critical for maximizing conversion while maintaining selectivity.

#### 6.2.2 CO₂ Selectivity
- **Description:** CO₂ selectivity reflects the proportion of converted CO that forms CO₂, calculated as:
  \[
  \text{CO}_2 \text{ Selectivity} = \frac{F_{\text{CO}_2,\text{out}}}{F_{\text{CO,in}} - F_{\text{CO,out}}} \times 100
  \]
- **Experimental Data:** For Mn‐χ‐Fe₅C₂ at 250°C, CO₂ selectivity is 11%. Under industrial conditions, phase-pure χ‐Fe₅C₂ achieves 9% CO₂ selectivity. Reference catalysts typically exhibit higher CO₂ selectivity (37–47%), with only a few exceptions.
- **Observations and Trends:** The integration of manganese and potassium promoters suppresses CO₂ formation by enhancing oxygen removal, resulting in lower CO₂ selectivity compared to unpromoted or reference catalysts.

#### 6.2.3 CH₄ Selectivity
- **Description:** CH₄ selectivity measures the fraction of converted CO yielding methane:
  \[
  \text{CH}_4 \text{ Selectivity} = \frac{F_{\text{CH}_4,\text{out}}}{F_{\text{CO,in}} - F_{\text{CO,out}}} \times 100
  \]
- **Experimental Data:** While explicit CH₄ selectivity values are not detailed, the article notes that phase-pure χ‐Fe₅C₂ and manganese promotion suppress methane formation, favoring higher selectivity to longer-chain hydrocarbons.
- **Observations and Trends:** Structural purity and promoter optimization are linked to reduced methane selectivity, as confirmed by in situ characterization.

#### 6.2.4 C₃⁺ Selectivity
- **Description:** C₃⁺ selectivity indicates the fraction of converted CO forming hydrocarbons with three or more carbon atoms:
  \[
  \text{C}_3^+ \text{ Selectivity} = 100 - \frac{F_{\text{CO}_2,\text{out}} + F_{\text{CH}_4,\text{out}} + 2F_{\text{C}_2\text{H}_2,\text{out}} + 2F_{\text{C}_2\text{H}_4,\text{out}} + 2F_{\text{C}_2\text{H}_6,\text{out}}}{F_{\text{CO,in}} - F_{\text{CO,out}}} \times 100
  \]
- **Experimental Data:** The catalyst achieves up to 51% selectivity to C₂–C₁₀ linear α-olefins under industrial conditions, with overall carbon efficiency reaching 89%.
- **Observations and Trends:** High C₃⁺ selectivity is attributed to the suppression of secondary reactions and the maintenance of phase-pure χ‐Fe₅C₂.

#### 6.2.5 α Factor (Chain Growth Factor)
- **Description:** The α factor represents the probability of chain growth in hydrocarbon formation, derived from the Anderson–Schulz–Flory (ASF) model. Higher α values indicate a greater tendency toward long-chain hydrocarbon production.
- **Experimental Data:** The product distribution for Mn‐χ‐Fe₅C₂ fits the ASF model, with α values consistent with high selectivity to C₂–C₁₀ olefins (up to 51%).
- **Observations and Trends:** Manganese promotion and phase purity enhance the α factor, favoring the formation of longer-chain hydrocarbons.

#### 6.2.6 Catalyst Stability and Deactivation Rate
- **Description:** Catalyst stability is assessed by monitoring CO conversion over time. The deactivation rate is defined as:
  \[
  \text{Deactivation Rate} = \frac{\text{CO Conversion}_{\text{initial}} - \text{CO Conversion}_{\text{final}}}{\text{Overall reaction time}} \quad (\text{h}^{-1})
  \]
- **Experimental Data:** Mn‐χ‐Fe₅C₂ maintains stable CO conversion and selectivity over 225 h at 320–325°C and 2.3 MPa, with negligible deactivation observed.
- **Observations and Trends:** The catalyst exhibits exceptional long-term stability, attributed to promoter effects and phase purity, making it suitable for industrial FT synthesis.

---

File: example/papersavings-topk/Paper_2-25.md
# Efficient conversion of syngas to linear α-olefins by phase-pure χ-Fe5C2

## 1. Materials

### 1.1 Reagents

#### 1.1.1 Metal Precursors
- **Iron–Aluminum Alloy Powder**: Fe–Al (50:50 by weight), [Purity not specified], Sigma‑Aldrich, Used as the precursor for forming the Raney iron phase.

#### 1.1.2 Additive/Promoter Precursors
- **Manganese Nitrate**: Mn(NO₃)₂, [Purity not specified], [Supplier not specified], Used as the manganese promoter precursor in the synthesis of Mn‑χ‑Fe₅C₂, providing dual functionality by also helping to suppress carbon deposition.
- **Potassium Nitrate**: KNO₃, [Purity not specified], [Supplier not specified], Employed as the potassium promoter precursor in the wet impregnation protocol to enhance catalyst performance.

#### 1.1.3 Solvents
- **Deionized Water**: H₂O, [Purity: High], [Supplier not specified], Utilized during multiple washing steps to remove residual K⁺ and AlO₂⁻ ions from the catalyst precursor.
- **Ethanol**: C₂H₅OH, [Purity not specified], [Supplier not specified], Applied in the cleaning and drying procedures to aid in catalyst precursor purification.

#### 1.1.4 Base/Acid Regulators
- **Potassium Hydroxide**: KOH, [Concentration: 8 mol L⁻¹], Sinopharm Chemical Reagent, Used for aluminum removal from the iron–aluminum alloy during the preparation of the Raney iron precursor.

#### 1.1.5 Passivation Atmosphere Gases
- **Passivation Gas Mixture (1% O₂ in He)**: O₂/He mixture, [Purity not specified], [Supplier not specified], Flowed at room temperature for 20 hours, Employed to stabilize the active metal phase by gentle oxidation of the freshly reduced catalyst surface.

#### 1.1.6 Synthesis Gas Environment Gases
- **Syngas Mixture (H₂/CO/He = 100/3.2/21.8)**: H₂, CO, He, [Research grade], [Supplier not specified], Used during the in situ carburization process with a temperature ramp of 0.5°C/min up to 350°C and a dwell period of approximately 6 hours, Enabling the transformation of the passivated precursor into phase‑pure χ‑Fe₅C₂.

### 1.2 Specific Experimental Equipment

#### Synthesis Equipment
- Flask – A laboratory container used for mixing and heating the iron–aluminum alloy with an 8 mol L⁻¹ KOH solution during the preparation of the Raney iron precursor.
- Stainless‑steel tubular fixed‑bed reactor (External diameter: 14.5 mm; Internal diameter: 9 mm; Length: 305 mm; Internal volume: 20 ml) – Specialized reactor employed for the in situ carburization process.
- Glove box – An enclosed system used to maintain an inert atmosphere during the washing and drying of the Raney iron precursor.

#### Characterization Equipment
- Rigaku D/Max‑2600/Pc X‑ray Diffractometer (Model: Rigaku D/Max‑2600/Pc) – Instrument used for in situ X‑ray diffraction with Fullprof software for Rietveld refinement.
- FEI Titan ETEM G2 – Environmental transmission electron microscope utilized for high‑resolution imaging of the crystalline structure.
- In situ high‑pressure Mössbauer spectroscopy setup (Sinusoidal velocity spectrometer with 57Co(Rh) source) – Equipment used to confirm the absence of unwanted iron oxide phases.

#### Activation Equipment
- Reactor setup for passivation – Equipment employed to facilitate the thermal treatment under a flow of 1% O₂ in He at room temperature.
- Vacuum oven – Device used for drying samples after the wet impregnation process with promoter solutions.

#### Reaction Equipment
- Continuously stirred tank reactor – Apparatus used to maintain controlled reaction conditions during catalyst synthesis.
- Anton Par XRK‑900 cell – Gas handling unit integrated into the CO/H₂/Ar inlet system for precise management of synthesis gases.

#### Product Analysis Equipment
- Agilent 7890 gas chromatograph (Model: Agilent 7890 GC) – Analytical instrument equipped with dual thermal conductivity detectors and a flame ionization detector for detailed reactant conversion and product selectivity evaluation.

#### Other Specific Equipment
- Standard laboratory magnetic stirrers – Devices used to enable consistent mixing during various synthesis steps.

### 1.3 Common Laboratory Equipment

In the context of synthesizing and evaluating phase‑pure χ‑Fe₅C₂ catalysts, several pieces of common laboratory equipment play supportive roles at various stages—from sample drying to reaction control and reagent handling. The equipment detailed below is integral in ensuring controlled experimental conditions, precise reagent management, and reliable catalyst processing.

#### **Drying Equipment**
-  Vacuum oven  
   – Employed for drying the washed Raney iron precursor and for removing solvents after washing steps, ensuring that residual moisture does not interfere with subsequent catalyst formation or activation.

#### **Calcination Equipment**
-  Stainless‑steel tubular fixed‑bed reactor  
   – Utilized for controlled heating during the in situ carburization process, where a gradual temperature ramp is applied to transform the catalyst precursors into phase‑pure χ‑Fe₅C₂.  
-  Vacuum oven (post-synthesis)  
   – Also serves to stabilize catalyst structures by removing impurities prior to activation.

#### **Other Common Equipment**
-  Flasks  
   – Used for weighing, mixing, and handling reagents such as Mn(NO₃)₂, KNO₃, deionized water, and ethanol during reagent preparation and promoter impregnation stages.  
-  Sealable quartz tubes  
   – Aid in the safe handling and storage of reactants under controlled conditions.  
-  Glove box  
   – Maintains inert atmospheres during catalyst preparation and the transfer of sensitive materials, preventing contamination.  
-  Balance scales  
   – Ensure precise measurement of chemicals to achieve the desired stoichiometry in catalyst formulation.  
-  Magnetic stirrers  
   – Provide uniform mixing during the wet impregnation process and facilitate the suspension of catalyst precursors.  
-  Gas inlet systems and flow controllers (e.g., Anton Par XRK‑900 cell)  
   – Manage the syngas flow during in situ carburization and regulate gas environments during catalyst passivation, ensuring an optimal experimental atmosphere.

This collection of equipment, though not solely dedicated to catalyst synthesis, underpins the reproducibility and efficiency of experimental procedures, supporting both the preparatory and evaluative phases of the research.

## 2. Synthesis Methods

### Extraction of Detailed Preparation and Post‑processing Steps

The catalyst synthesis is initiated by preparing a Raney iron precursor from an iron–aluminum alloy, where aluminum is selectively dissolved in a KOH solution. This process follows a well‐defined sequence to ensure reproducibility and phase‑pure χ‑Fe₅C₂ formation.

• Overview of Catalyst Synthesis Techniques  
 – The process involves precursor mixing, controlled precipitation–deposition, sequential washing, inert drying, passivation, and in situ carburization.  
 – Comparative analysis shows that while co‑precipitation offers straightforward operation and scalability, the additional impregnation step for manganese or potassium promotion adds complexity but can improve catalytic performance.

### Step-by-step Experimental Procedures

#### 1. Precursor Mixing / Co‑precipitation  
1. Mix iron–aluminum alloy powder with an 8 M KOH solution to dissolve aluminum.  
 • Reagents: Iron–aluminum alloy, 8 M KOH, deionized water, ethanol.  
 • Observations: Formation of a precipitate indicating aluminum dissolution.

#### 2. Precipitation–Deposition  
2. Following the co‑precipitation, introduce a precipitation–deposition step by allowing the support precursor (in cases of promoted catalysts) to be added dropwise.  
 • Equipment: Magnetic stirrer with pH meter monitoring (if applicable).  
 • Process: The deposition occurs after the initial mixing and before subsequent washing.

#### 3. Washing and Drying  
3. Rinse the resulting precursor thoroughly (10× with deionized water and 7× with ethanol) to remove residual ions.  
4. Dry the washed precursor in a glove box under an argon flow at room temperature for 6 hours.  
 • For potassium-promoted catalysts, wet impregnation with KNO₃ is performed after washing and before drying, followed by drying in a vacuum oven for 12 hours.

#### 4. Post‑processing: Passivation and Carburization  
5. Passivate the dried precursor by exposing it to a flow of 1% O₂ in He at room temperature for 20 hours.  
6. Carburize in situ using a stainless‑steel tubular fixed‑bed reactor:  
 • Gas mixture: H₂/CO/He with ratios approximately 100/3.2/21.8.  
 • Conditions: Temperature ramp at 0.5°C min⁻¹ up to 350°C, followed by a 6‑hour dwell period to ensure complete transformation into phase‑pure χ‑Fe₅C₂.  
 • For Mn‑χ‑Fe₅C₂, manganese (via Mn(NO₃)₂ wet impregnation) is introduced immediately after washing and before passivation.

This structured synthesis approach, detailing all reagents, reaction conditions, and equipment, guarantees reproducibility and has been optimized for high catalytic performance in Fischer–Tropsch reactions.

## 3. Synthesis Procedures

### 3.1 Reagent Preparation

The reagent preparation for Fischer–Tropsch catalysts is organized into three distinct steps—solid weighing, liquid transfer, and mixing—with each procedure tailored to the catalyst variant to ensure reproducibility.

#### 3.1.1 Weighing

##### 3.1.1.1 χ‑Fe₅C₂ Catalyst  
- **Fe–Al Alloy Powder (50:50)**: Weighed using an analytical balance with amounts adjusted to achieve the required stoichiometry for the Raney iron precursor.  
- **KNO₃**: Weighed as a promoter for potassium doping, with the mass calculated to provide a 1 wt% loading relative to the total precursor.

##### 3.1.1.2 Mn‑χ‑Fe₅C₂ Catalyst  
- **Fe–Al Alloy Powder (50:50)**: Weighed under the same conditions as for the χ‑Fe₅C₂ synthesis to maintain consistency.  
- **Mn(NO₃)₂**: Weighed for wet impregnation, with the target manganese loading ranging from 0.5 to 12.5 wt% as dictated by the catalyst design.

#### 3.1.2 Liquid Transfer

##### 3.1.2.1 χ‑Fe₅C₂ Catalyst  
- **Deionized Water**: Transferred for sequential washing of the precursor; poured using a graduated cylinder to ensure measured delivery.  
- **Ethanol**: Transferred for final washing steps; poured into the reaction vessel using standard laboratory glassware.

##### 3.1.2.2 Mn‑χ‑Fe₅C₂ Catalyst  
- **Deionized Water**: Transferred to both rinse and condition the impregnated precursor; poured steadily using calibrated glassware.  
- **Ethanol**: Transferred during washing procedures following Mn(NO₃)₂ addition; poured with care to avoid dilution discrepancies.

#### 3.1.3 Mixing

##### 3.1.3.1 χ‑Fe₅C₂ Catalyst  
- **Fe–Al/KNO₃ Suspension**: Mixed with an 8 moll⁻¹ KOH solution under ambient conditions; stirring was continued until the aluminum was fully dissolved, preparing the precursor for passivation.  
- **Precursor Post-Wash**: Dried in a vacuum oven at room temperature for 12 hours under an argon atmosphere to ensure the absence of moisture and prevent oxidation.

##### 3.1.3.2 Mn‑χ‑Fe₅C₂ Catalyst  
- **Fe–Al/Mn(NO₃)₂ Suspension**: Prepared by wet impregnation and mixed under identical stirring conditions to promote homogeneous manganese dispersion.  
- **Post-Impregnation Mixture**: Subjected to drying in a vacuum oven at room temperature for 12 hours under argon to lock in the catalyst structure prior to subsequent processing steps.

This structured approach—detailing specific reagent weighing, controlled liquid transfers, and careful mixing under defined environmental conditions—ensures clarity and full reproducibility in synthesizing both catalyst variants.

### 3.2 Detailed synthesis process

#### Catalyst Preparation [1]: χ‑Fe₅C₂

##### Step 1: Precursor Preparation – Raney Iron Formation  
- **Reagents**:  
  - Iron–aluminum alloy powder (50:50 by weight)  
  - 8 molar KOH solution (quantity adjusted to fully immerse the alloy)  
- **Conditions**:  
  - Temperature: 70°C  
  - Stirring under controlled heating  
- **Process**:  
  - Dissolve aluminum from the alloy by adding the powder into pre-heated KOH solution under continuous stirring.  
  - Maintain temperature at 70°C until complete partial dissolution, forming a slurry.  
  - Wash the mixture ten times with deionized water and seven times with ethanol to thoroughly remove K⁺ and AlO₂⁻ ions.  
- **Key Steps**:  
  - Ensure complete aluminum dissolution and extensive washing to generate a porous Raney iron precursor.

##### Step 2: Catalyst Assembly and Post-Processing  
- **Process**:  
  - Transfer the washed precursor into a glove box and dry in an argon flow at room temperature for 6 hours.  
  - Passivate the dried sample in a controlled flow of 1% O₂ in helium at room temperature for 20 hours to stabilize the surface.  
  - Perform in situ carburization: introduce a syngas mixture (H₂:CO:He = 100:3.2:21.8) in a stainless-steel fixed-bed reactor.  
  - Ramp the temperature at 0.5°C/min to 350°C, then dwell at 350°C for 6 hours to convert the precursor to pure χ‑Fe₅C₂.  
- **Key Steps**:  
  - Careful control of temperature ramp and dwell time is essential to prevent unwanted phase formations.

---

#### Catalyst Preparation [2]: Mn‑χ‑Fe₅C₂

##### Step 1: Precursor Preparation – Raney Iron with Mn Impregnation  
- **Reagents**:  
  - Prepared Raney iron precursor (as above)  
  - Manganese nitrate (Mn(NO₃)₂) solution (amount based on desired promoter weight, e.g., 0.5–12.5 wt%)  
- **Conditions**:  
  - Ambient conditions for impregnation  
- **Process**:  
  - Directly after washing and drying of the Raney iron, introduce Mn(NO₃)₂ by wet impregnation.  
  - Ensure uniform distribution by stirring the mixture, then dry in a vacuum oven at room temperature for 12 hours.  
- **Key Steps**:  
  - Uniform impregnation is critical to achieve consistent promoter dispersion.

##### Step 2: Catalyst Assembly and Post-Processing  
- **Process**:  
  - Follow the same passivation (1% O₂ in He at room temperature for 20 hours) and in situ carburization procedures as for the unpromoted catalyst.  
- **Key Steps**:  
  - Monitor the carburization to ensure full transformation to Mn‑χ‑Fe₅C₂ while maintaining catalyst structural integrity.

---

Both procedures emphasize reproducibility through clearly defined reagent quantities, temperatures, washing protocols, drying conditions, and precise control during passivation and carburization, ensuring that every synthesis step is documented for accurate replication.

## 4. Characterization Methods

### 4.1 In‑situ X‑ray Diffraction (XRD)
- **Operational Description**: In‑situ XRD was employed to monitor the formation of phase‑pure χ‑Fe₅C₂ during the carburization process. The catalyst sample was first passivated in a 1% O₂ in helium atmosphere at room temperature for 20 hours and then carburized by exposure to an H₂/CO/He syngas mixture at 350°C for 6 hours.
- **Instruments and Models**: Measurements were conducted using a Rigaku D/max‑2600/PC instrument equipped with a copper rotating anode and loaded into an Anton Par XRK‑900 cell.
- **Characterization Conditions**: The instrument operated at 40 kV and 40 mA under a nitrogen flow, and the temperature was gradually ramped up to 350°C.
- **Test Parameters**: XRD data were collected over a defined 2θ range; detailed scan rates and step sizes were provided during data processing with Fullprof software using Rietveld refinement.
- **Key Notes**: The refinement yielded lattice parameters and goodness‑of‑fit values, ensuring phase purity and accurate structural determination.

### 4.2 Transmission Electron Microscopy (TEM)
- **Operational Description**: TEM, including high‑resolution TEM (HRTEM), was used to visualize the catalyst morphology and the characteristic lattice spacing (~2.7 Å) indicative of χ‑Fe₅C₂. 
- **Instruments and Models**: An aberration‑corrected FEI Titan ETEM G2 was utilized for imaging under environmental conditions.
- **Characterization Conditions**: Samples were prepared by exposing passivated Raney iron to a syngas mixture (H₂/CO ratio of 30) at 1,200 Pa and an initial temperature of 320°C before raising to 350°C. The sample grid was prepared in a glove box and dried in an argon flow for 6 hours.
- **Test Parameters**: Imaging protocols included the collection of HRTEM images and corresponding IFFT analyses.
- **Key Notes**: These procedures ensured real‑time monitoring of structural transformations under controlled gaseous atmospheres.

### 4.3 Mössbauer Spectroscopy
- **Operational Description**: Mössbauer spectroscopy was applied to confirm the absence of competing iron oxides and to validate the exclusive formation of χ‑Fe₅C₂.
- **Instruments and Models**: Experiments were performed using an in‑situ high‑pressure cell with a 57Co(Rh) source and a sinusoidal velocity spectrometer.
- **Characterization Conditions**: Spectra were collected at −153°C, ensuring consistent temperature for both source and sample.
- **Test Parameters**: The method involved careful calibration and extended exposure times sufficient for detailed spectral analysis, yielding definitive signatures of the desired phase.
- **Key Notes**: This technique provided critical confirmation of phase purity under conditions replicable with precise temperature and calibration control.

## 5. Catalytic Evaluation Methods

### 5.1 Activation

The catalyst activation for Fischer–Tropsch synthesis is carried out as a two‐step process involving an initial passivation followed by in situ carburization. This procedure transforms the Raney iron precursor into the active phase‑pure χ‑Fe₅C₂, which is essential for high CO conversion and favorable product selectivity.

#### 5.1.1 Activation Temperature
- Definition: Activation temperature is critical for both the reduction and carburization steps, ensuring uniform transformation into phase‑pure χ‑Fe₅C₂.
- Experimental Conditions: After passivation, the precursor is heated using a controlled temperature ramp of approximately 0.5–1 °C/min until reaching 350 °C.
- Observations: Maintaining this temperature ensures complete carburization, with in situ X‑ray diffraction confirming the phase purity of the catalyst.

#### 5.1.2 Activation Pressure
- Definition: The pressure during activation influences the kinetics of the reduction and carburization reactions.
- Experimental Conditions: The carburization dwell period is performed at ambient pressure (or slightly elevated pressures prior to reaction conditions) during the 350 °C phase.
- Observations: Such moderate pressures promote a balanced reduction and prevent undesired phase formation without inducing rapid sintering.

#### 5.1.3 Activation Gas
- Definition: The gas mixture plays a dual role by providing both the reducing atmosphere and the carbon necessary for carburization.
- Experimental Conditions: A syngas mixture with a defined composition of H₂/CO/He in the ratio 100/3.2/21.8 is employed.
- Observations: This controlled environment ensures sufficient hydrogen for reduction while leveraging CO for carbide formation, thus preventing the generation of unwanted iron oxide phases.

#### 5.1.4 Activation Space-Time Velocity
- Definition: Space-time velocity dictates the exposure rate of the catalyst to the reactive gas, thereby influencing the uniformity of activation.
- Experimental Conditions: The activation process utilizes a gas flow corresponding to a space-time velocity of 75,000 mL/(g_cat·h).
- Observations: This controlled flow rate ensures consistent contact between the gas mixture and the catalyst, aiding in homogeneous carburization.

#### 5.1.5 Activation Time
- Definition: The activation time encompasses the dwell period at the target temperature to achieve complete phase transformation.
- Experimental Conditions: The catalyst dwell time at 350 °C is maintained for 6 hours.
- Observations: This prolonged dwell period guarantees full conversion of the passivated precursor into the active and stable χ‑Fe₅C₂ phase, as evidenced by enhanced CO conversion and reduced CO₂ selectivity during subsequent reaction tests.

### 5.2 Reaction

#### 5.2.1 Reaction Temperature  
- **Definition:** The reaction temperature governs the kinetic energy of the reactants, influencing both the activation of syngas and the selectivity of hydrocarbon products.  
- **Experimental Conditions:** The Fischer–Tropsch catalytic evaluations were performed within a temperature range of 250–320 °C, with optimum activity observed at approximately 290 °C. In long-term tests, reaction temperatures around 320–325 °C were also maintained to assess catalyst durability.  
- **Observations:** An exponential increase in CO conversion is noted with rising temperature, which is crucial for achieving high carbon efficiency. Furthermore, sustained catalyst performance over 225 hours under these conditions underlines both high activity and resistance to deactivation.

#### 5.2.2 Reaction Pressure  
- **Definition:** Reaction pressure directly affects the concentration of syngas in the reactor, thereby influencing product distribution and conversion rates.  
- **Experimental Conditions:** The process was conducted under pressures ranging from 2.3 to 3.0 MPa.  
- **Observations:** Operating at these elevated pressures results in enhanced CO conversion rates and lowered CO₂ selectivity, with the manganese-promoted catalyst displaying a CO conversion of up to 70.7% at optimal conditions.

#### 5.2.3 Reaction H₂/CO Ratio  
- **Definition:** The H₂/CO ratio is a critical variable that affects the chain-growth probability and ultimately the yield of desired linear α‑olefins.  
- **Experimental Conditions:** While no specific numerical value is provided, this parameter is emphasized as crucial for steering the reaction toward higher α‑olefin production and minimizing methane formation.  
- **Observations:** Tuning the H₂/CO ratio enables a balance between suppressing over-hydrogenation and promoting the formation of long-chain hydrocarbons.

#### 5.2.4 Reaction Space-Time Velocity  
- **Definition:** Space-time velocity (STV) reflects the ratio of syngas flow rate to catalyst mass, thereby determining the contact time between the gas and the catalyst.  
- **Experimental Conditions:** Reported space velocities vary from 18,000 to 100,000 mL/(g_cat·h).  
- **Observations:** Higher STVs tend to reduce CO conversion slightly but contribute to improved catalyst stability during prolonged reactions, ensuring reproducibility of the Fischer–Tropsch process.

## 6 Results


### 6.1 Characterization Results

#### 6.1.1 Crystal Phase and Structure
- **Description:** The crystal phase composition and structural parameters of the catalysts were determined using in situ X-ray diffraction (XRD) with Rietveld refinement (Fullprof software). This approach is critical for confirming the formation and stability of the active χ‑Fe₅C₂ phase, which is essential for Fischer–Tropsch performance.
- **Findings:** XRD patterns collected in an Anton Par XRK-900 cell under nitrogen flow after synthesis revealed phase-pure χ‑Fe₅C₂, with no detectable contributions from iron oxides or other phases. Rietveld refinement yielded a goodness of fit χ² = 7.58%, Rp = 18.7%, Rwp = 15.3%, and Rexp = 5.6%. The refined lattice parameters and space group matched published values for χ‑Fe₅C₂, and atomic positions were consistent with literature reports.
- **Observations:** The transformation from passivated Raney iron to χ‑Fe₅C₂ was complete after a 6-hour dwell at 350°C under syngas, with the presence of manganese not altering the transformation pathway. The phase remained stable under Fischer–Tropsch conditions.

#### 6.1.2 Morphology and Phase Evolution
- **Description:** Transmission electron microscopy (TEM), including high-resolution (HRTEM) and environmental TEM (ETEM), was employed to visualize catalyst morphology and monitor the dynamic transformation from precursor to active phase. These techniques provide direct evidence of phase evolution and structural integrity.
- **Findings:** HRTEM and filtered inverse fast Fourier transform (IFFT) images captured the progression from amorphous oxide-coated Raney iron to crystalline χ‑Fe₅C₂ grains. The final state, imaged along the (311) direction, exhibited a characteristic lattice spacing of ~2.7 Å, a fingerprint of χ‑Fe₅C₂. The transformation initiated at the inner layers and was completed within 30 minutes at 350°C and 1,200 Pa syngas. TEM of used catalysts confirmed the persistence of well-maintained χ‑Fe₅C₂ structure, with no evidence of carbon deposition or manganese migration.
- **Observations:** The use of manganese as a promoter did not affect the morphology or phase stability, and the catalysts retained their structural features after extended reaction.

#### 6.1.3 Phase Purity and Iron State
- **Description:** In situ Mössbauer spectroscopy was utilized to determine the iron phase composition and oxidation state, providing a sensitive probe for verifying the exclusive presence of χ‑Fe₅C₂ under both synthesis and reaction conditions.
- **Findings:** Mössbauer spectra collected at −153°C in a high-pressure cell confirmed that Hägg carbide (χ‑Fe₅C₂) was the only iron phase present in both unpromoted and manganese-promoted catalysts after carburization and Fischer–Tropsch operation. No signals corresponding to iron oxides or other iron carbides were detected.
- **Observations:** The phase purity and stability of χ‑Fe₅C₂ were maintained throughout long-term catalytic testing, supporting the catalyst’s robust performance.

#### 6.1.4 Elemental Distribution and Dopant Effects
- **Description:** The distribution and impact of manganese and potassium promoters were assessed through the combined use of XRD, TEM, and catalytic performance analysis, as direct elemental quantification was not reported.
- **Findings:** Wet impregnation of manganese (0.5–12.5 wt%) and potassium (1 wt%) did not alter the χ‑Fe₅C₂ crystal structure or morphology, as confirmed by XRD and TEM. Manganese was shown to suppress carbon deposition and enhance catalyst stability, while potassium promotion was associated with improved catalytic performance.
- **Observations:** The structural integrity of χ‑Fe₅C₂ was preserved in the presence of promoters, and no migration of manganese was observed during reaction.

*No explicit data on BET surface area, pore volume, or average pore size were reported in the article.*



### 6.2 Catalyst Performance

#### 6.2.1 CO Conversion
- **Description:** CO conversion quantifies the fraction of carbon monoxide transformed by the catalyst, calculated as:
\[
\text{CO Conversion} = \frac{F_{\text{CO,in}} - F_{\text{CO,out}}}{F_{\text{CO,in}}} \times 100
\]
- **Experimental Data:**  
  - χ‑Fe₅C₂ at 250°C: 27.8%  
  - Mn‑χ‑Fe₅C₂ at 250°C, 2.3 MPa: 16.0%  
  - Mn‑χ‑Fe₅C₂ at 250°C, 3.0 MPa: 46.1%  
  - Mn‑χ‑Fe₅C₂ at 290°C, 2.5 MPa: 70.7% and 52.8% (varied space velocity)  
  - Mn‑χ‑Fe₅C₂ at 320°C, 2.5 MPa: 91.2%
- **Observations and Trends:**  
  Both catalysts exhibit high activity at relatively low temperatures, with Mn promotion significantly enhancing CO conversion, especially at elevated pressures and temperatures. The CO conversion time yields (CTY) are 3–7 times higher than state-of-the-art catalysts at comparable or higher temperatures.

#### 6.2.2 CO₂ Selectivity
- **Description:** CO₂ selectivity measures the proportion of converted CO forming CO₂, reflecting the extent of unwanted oxidation:
\[
\text{CO₂ Selectivity} = \frac{F_{\text{CO₂,out}}}{F_{\text{CO,in}} - F_{\text{CO,out}}} \times 100
\]
- **Experimental Data:**  
  - χ‑Fe₅C₂ at 250°C: 11.2%  
  - Mn‑χ‑Fe₅C₂ at 250°C, 2.3 MPa: 9.3%  
  - Mn‑χ‑Fe₅C₂ at 250°C, 3.0 MPa: 9.4%  
  - Mn‑χ‑Fe₅C₂ at 290°C, 2.5 MPa: 21.9%  
  - Mn‑χ‑Fe₅C₂ at 320°C, 2.5 MPa: 32.0%
- **Observations and Trends:**  
  Manganese promotion consistently lowers CO₂ selectivity at low temperatures, indicating improved carbon efficiency. Even at high CO conversion, CO₂ selectivity remains below that of reference catalysts.

#### 6.2.3 CH₄ Selectivity
- **Description:** CH₄ selectivity is the fraction of converted CO yielding methane:
\[
\text{CH₄ Selectivity} = \frac{F_{\text{CH₄,out}}}{F_{\text{CO,in}} - F_{\text{CO,out}}} \times 100
\]
- **Experimental Data:**  
  Specific numerical values are not provided; however, the Mn‑χ‑Fe₅C₂ catalyst produces significantly less CH₄ than predicted by the Anderson–Schulz–Flory (ASF) model.
- **Observations and Trends:**  
  Both χ‑Fe₅C₂ and Mn‑χ‑Fe₅C₂ suppress methane formation, especially at lower temperatures and with promoter addition, favoring longer-chain hydrocarbon production.

#### 6.2.4 C₃⁺ Selectivity
- **Description:** C₃⁺ selectivity represents the percentage of converted CO forming hydrocarbons with three or more carbon atoms:
\[
\text{C₃⁺ Selectivity} = 100 - \frac{F_{\text{CO₂,out}} + F_{\text{CH₄,out}} + 2F_{\text{C₂H₂,out}} + 2F_{\text{C₂H₄,out}} + 2F_{\text{C₂H₆,out}}}{F_{\text{CO,in}} - F_{\text{CO,out}}} \times 100
\]
- **Experimental Data:**  
  The Mn‑χ‑Fe₅C₂ catalyst achieves up to 51% selectivity toward C₂–C₁₀ linear α‑olefins (LAOs) at 290°C, 2.5 MPa.
- **Observations and Trends:**  
  High C₃⁺ selectivity is maintained across a range of conditions, with product distributions favoring valuable LAOs and minimal light hydrocarbon formation.

#### 6.2.5 α Factor (Chain Growth Probability)
- **Description:** The α factor quantifies the probability of chain propagation versus termination, influencing hydrocarbon length distribution. Values range from 0 (no chain growth) to 1 (maximum chain growth).
- **Experimental Data:**  
  - Mn‑χ‑Fe₅C₂: α = 0.82–0.86 (e.g., 0.86 at 290°C, 2.5 MPa)  
  - Reference catalysts: α = 0.77 (Mn‑Na‑Co₂C) to 0.91 (FeMn@Si)
- **Observations and Trends:**  
  High α values for χ‑Fe₅C₂ systems correlate with enhanced selectivity for long-chain olefins and reduced methane formation, closely matching ASF predictions for optimal LAO production.

#### 6.2.6 Catalyst Deactivation Rate
- **Description:** The deactivation rate reflects the decline in CO conversion over time:
\[
\text{Deactivation Rate} = \frac{\text{CO Conversion}_{\text{initial}} - \text{CO Conversion}_{\text{final}}}{\text{Overall reaction time}} \quad (\text{h}^{-1})
\]
- **Experimental Data:**  
  Both χ‑Fe₅C₂ and Mn‑χ‑Fe₅C₂ maintain stable CO conversion and selectivity over 200–225 hours at 320–325°C and 2.3–3.0 MPa, indicating negligible deactivation.
- **Observations and Trends:**  
  The catalysts exhibit exceptional long-term stability, with structural integrity and performance reproducible over extended operation, supporting their suitability for industrial syngas conversion.

---
