Repository: pic-ai-robotic-chemistry/literature-to-protocols

## Overview

Experimental procedures in scientific papers are usually scattered across free-form text, which makes them difficult to reproduce, compare, and automate.  
The goals of this project are:

* Extract experiment-related entities, conditions, operations, and relations from papers
* Build paper-level knowledge graphs
* Generate structured protocols through templated prompting and graph-based retrieval
* Evaluate the generated results in terms of factuality, text quality, and questionnaire-based practical usability

File: example/papersavings-topk/Paper_2-30.md
# Efficient conversion of syngas to linear α-olefins by phase-pure χ-Fe5C2

## 1. Materials

### 1.1 Reagents

#### 1.1.1 Metal Precursors
- **Raney Iron Precursor**: Derived from an iron–aluminium alloy (50:50 by weight) and processed by aluminium dissolution in an 8 M KOH solution at 70°C, [purity not specified], [supplier not specified], Used for generating the phase‑pure χ‑Fe5C2 active phase.

#### 1.1.2 Additive/Promoter Precursors
- **Manganese Nitrate**: Mn(NO₃)₂, [purity not specified], [supplier not specified], Used as the manganese promoter by wet impregnation immediately after aluminium removal.
- **Potassium Nitrate**: KNO₃, [purity not specified], [supplier not specified], Used in comparative systems as a potassium promoter via wet impregnation.

#### 1.1.3 Solvents
- **Deionized Water**: H₂O, [purity not specified], [supplier not specified], Used for extensive washing to remove residual K⁺ and AlO₂⁻ ions.
- **Ethanol**: C₂H₅OH, [purity not specified], [supplier not specified], Used for additional washing to further purify the Raney iron precursor.

#### 1.1.4 Base/Acid Regulators
- **Potassium Hydroxide**: KOH, 8 M, [purity not specified], [supplier not specified], Operational Conditions: 8 M solution at 70°C, Used for dissolving aluminium and regulating the pH during precursor preparation.

#### 1.1.5 Passivation Atmosphere Gases
- **1% O₂ in Helium**: O₂/He (1%/99%), [purity not specified], [supplier not specified], Operational Conditions: Room temperature for 20 h, Used to passivate the dried catalyst surface.

#### 1.1.6 Synthesis Gas Environment Gases
- **Syngas Mixture (H₂/CO/He = 100/3.2/21.8)**: H₂, CO, He mixture, [purity not specified], [supplier not specified], Operational Conditions: Temperature ramp of 1°C/min to 350°C with a 6 h dwell, Used for in situ carburization to transform the passivated precursor into phase‑pure χ‑Fe5C2.

#### 1.1.7 Other Reagents
- **Argon**: Ar, [purity not specified], [supplier not specified], Operational Conditions: Inert flow at room temperature for 6 h during drying, Used for creating an inert atmosphere for drying the porous iron powder.

### 1.2 Specific Experimental Equipment

#### **Synthesis Equipment**
- A reaction flask with stirring – used to dissolve aluminium from the iron–aluminium alloy in 8 M KOH solution.
- A sealable quartz tube within a glove box – employed for washing and drying the porous iron powder under argon flow.
- Anton Par XRK-900 reactor – used for in situ carburization with controlled temperature ramping and a 6‑hour dwell at 350°C (CO/H₂/Ar inlet system).
- A wet impregnation setup – applied for introducing Mn(NO₃)₂ onto the precursor (operates as a standard liquid delivery system without model details).

#### **Characterization Equipment**
- A high-pressure Mössbauer spectroscopy cell with a sinusoidal velocity spectrometer and 57Co(Rh) source – operated at −153°C.
- Aberration-corrected FEI Titan ETEM G2 – used for high-resolution ETEM imaging and IFFT analysis.
- Rigaku D/max-2600/PC X‑ray diffractometer – equipped with a D/teX ultrahigh‑speed detector and scintillation counter for in situ phase purity analysis.

#### **Activation Equipment**
- A catalyst pre-treatment reactor – employed for passivating the dried iron powder in 1% O₂ in helium at room temperature for 20 hours (no specific model provided).

#### **Reaction Equipment**
- Stainless‑steel tubular fixed‑bed reactor – featuring an external diameter of 14.5 mm, internal diameter of 9 mm, length of 305 mm, and a total internal volume of 20 ml; used during catalytic evaluation under controlled syngas conditions.

#### **Product Analysis Equipment**
- Agilent 7890 gas chromatograph – configured with dual thermal conductivity detectors and one flame ionization detector for product evaluation.

#### **Other Specific Equipment**
- Laboratory magnetic stirrers – utilized for reagent mixing during catalyst synthesis.
- Inert gas purging system – maintains an argon atmosphere during synthesis and activation steps.
- Standard laboratory balance scales and auxiliary pumps – employed for reagent measurement and handling in the synthesis procedure.

### 1.3 Common Laboratory Equipment

#### **Drying Equipment**
-  Vacuum Oven  
  This equipment is employed to effectively remove solvents and residual moisture from catalyst precursors, as demonstrated during the drying of the porous iron powder and after the manganese impregnation step.

#### **Calcination Equipment**
-  Heated Flask  
  Utilized during the reagent preparation and initial synthesis steps, this controlled heating device assists in processes such as aluminum dissolution in the iron–aluminum alloy, ensuring a homogeneous temperature environment.
-  Calcination Furnace  
  Although not explicitly detailed in every procedure, a calcination furnace or similar controlled heating unit can be inferred for processes involving catalyst precursor calcination or impurity removal during post-synthesis treatment.

#### **Other Common Equipment**
-  Magnetic Stirrer  
  Essential for uniformly mixing reagents, particularly during the wet impregnation of Mn(NO₃)₂ and throughout various stirring-dependent experimental steps.
-  Analytical Balance  
  Provides precise quantification of powders and reagents critical for accurate catalyst formulation.
-  Pipettes and Volumetric Flasks  
  These tools are employed for accurate liquid handling, ensuring precise measuring of reagent volumes during solution preparation and dosing in both the impregnation and washing processes.
-  Temperature Controller  
  Used to maintain specific reaction temperatures, such as the controlled heating ramp (approximately 1°C/min) during carburization.
-  Gas Flow Controller  
  Vital in monitoring and regulating inert gas atmospheres and syngas mixtures, facilitating consistent reaction conditions during drying, passivation, and carburization steps.
-  Fume Hood  
  Provides a safe environment for handling hazardous chemicals during extensive washing procedures with deionized water and ethanol, ensuring both safety and experimental consistency.

This selection of equipment underpins various experimental stages—from initial reagent handling and mixing to controlled atmosphere drying and precise temperature regulation—supporting the reproducibility and accuracy required for catalyst synthesis and evaluation in the study.

## 2. Synthesis Methods

### Extraction of Detailed Preparation and Post‑processing Steps

The synthesis of Mn‑χ‑Fe5C2 is based on a controlled multi‐step procedure ensuring reproducibility and phase purity. The following detailed process is strictly extracted from the experimental report:

#### Precursor Mixing / Co‑precipitation
1. A Fe–Al alloy (50:50 by weight) is mixed with an 8 M KOH solution at 70°C under constant stirring.  
   • Reagents: Fe–Al alloy and 8 M KOH  
   • Observed phenomenon: Dissolution of aluminium, indicated by changes in solution clarity.
2. Upon aluminium removal, the precursor is washed sequentially with deionized water (approximately 10 rinses) and ethanol (7 rinses) to eliminate K⁺ and AlO₂⁻ ions.

#### Precipitation–Deposition (Mn Impregnation)
3. Immediately following the washing step—and prior to drying—the porous Raney iron precursor is subjected to wet impregnation using a Mn(NO₃)₂ solution.  
   • Reagent: Mn(NO₃)₂ with promoter levels ranging from 0.5 to 12.5 wt%  
   • Equipment: Standard laboratory glassware ensuring homogeneous mixing  
   • This step guarantees uniform manganese distribution, critical for enhanced catalytic performance.

#### Drying and Calcination (Passivation)
4. The impregnated precursor is dried in a vacuum oven at room temperature for 12 hours.  
   • Conditions: Vacuum drying at ambient temperature  
5. Subsequently, the dried sample is passivated (serving as a calcination step) by exposure to a flow of 1% O₂ in helium at room temperature for 20 hours.  
   • Equipment: Glove box under inert argon for initial drying, followed by controlled gas flow setup for passivation.

#### Carburization
6. Carburization is performed in a stainless‑steel tubular fixed‑bed reactor using a syngas mix (H₂/CO/He = 100/3.2/21.8).  
   • Temperature: Heated at a controlled ramp rate of 1°C/min up to 350°C  
   • Dwell Time: Maintained at 350°C for 6 hours  
   • Observed Results: Transformation of the passivated precursor into phase‑pure χ‑Fe5C2, as confirmed by in situ Mössbauer spectroscopy and ETEM analyses.

This structured synthesis sequence—emphasizing precise reagent concentrations, defined temperature profiles, and careful integration of manganese promotion—ensures the reproducibility and scalability of the Mn‑χ‑Fe5C2 catalyst for Fischer–Tropsch applications.

## 3. Synthesis Procedures

### 3.1 Reagent Preparation

In this section, all reagent handling steps for the Mn‑χ‑Fe5C2 catalyst (This Work) are outlined according to the information explicitly provided.

#### 3.1.1 Weighing

##### 3.1.1.1 Mn‑χ‑Fe5C2 (This Work)
- **Fe–Al alloy (50:50 by weight)**: Weighed an appropriate amount using an analytical balance. (Exact mass is not specified in the text.)
- **Mn(NO₃)₂**: Weighed in a quantity calculated to achieve promoter levels between 0.5 and 12.5 wt% relative to the precursor. (No precise amount is provided.)

#### 3.1.2 Liquid Transfer

##### 3.1.2.1 Mn‑χ‑Fe5C2 (This Work)
- **8 M KOH solution**: Transferred in sufficient volume using standard laboratory glassware to dissolve the aluminium from the Fe–Al alloy. (The exact volume is not delineated.)
- **Mn(NO₃)₂ solution**: Transferred via the wet impregnation method immediately following aluminium removal. (No specific transfer method details—such as the equipment used or the exact volume—are provided.)

#### 3.1.3 Mixing

##### 3.1.3.1 Mn‑χ‑Fe5C2 (This Work)
- **Impregnated precursor suspension**: Mixed by stirring during wet impregnation and subsequent washing steps. The mixing process includes maintaining the reaction at 70°C during the KOH treatment and at room temperature during drying under an inert (argon) atmosphere. (Neither the stirring speed nor the explicit mixing duration is specified.)

These grouped subsections ensure that each critical step—in weighing solid reagents, transferring liquid solutions, and mixing them—is clearly delineated for the Mn‑χ‑Fe5C2 catalyst preparation. Although certain numerical details such as exact masses, volumes, stirring speeds, and durations are not provided in the text, the outlined procedure reflects the catalyst‑specific grouping and operational descriptions as reported in the article.

### 3.2 Detailed synthesis process

#### Catalyst Preparation [1]: Mn‑χ‑Fe5C2

##### Step 1: Precursor Preparation
- **Reagents**:  
  • Iron–aluminium alloy powder (50:50 by weight)  
  • 8 M KOH solution  
- **Conditions**:  
  • Temperature: 70°C  
  • Stirring: Continuous mechanical stirring  
- **Process**:  
  1. Add the alloy powder to the 8 M KOH solution heated at 70°C under vigorous stirring to dissolve aluminium.  
  2. Allow the reaction to proceed until complete dissolution of aluminium is achieved.  
  3. Immediately follow the dissolution with extensive washing: perform ten washes with deionized water followed by seven washes with ethanol to effectively remove residual K⁺ and AlO₂⁻ ions.  
- **Key Steps**:  
  • Ensure complete dissolution at 70°C.  
  • Strictly follow the washing sequence to guarantee purity.

##### Step 2: Catalyst Assembly (Manganese Impregnation)
- **Reagents**:  
  • Mn(NO₃)₂ solution (concentration adjusted to attain 0.5–12.5 wt% Mn)  
- **Conditions**:  
  • Ambient temperature before drying  
  • Uniform mixing during impregnation  
- **Process**:  
  1. Immediately after washing, wet impregnate the porous Raney iron precursor with the Mn(NO₃)₂ solution.  
  2. Allow sufficient contact time to ensure homogeneous deposition of manganese.
- **Key Steps**:  
  • Mn impregnation must occur before any drying step to ensure correct promoter integration.

##### Step 3: Purification and Drying
- **Process**:  
  1. Post impregnation, dry the catalyst under an inert argon atmosphere at room temperature (approximately 6 hours) to prevent oxidation.
  2. Optionally, further drying in a vacuum oven at room temperature for 12 hours can be employed.
- **Key Steps**:  
  • Maintain an inert environment to preserve precursor integrity.

##### Step 4: Activation via Passivation and Carburization (Calcination)
- **Passivation**:  
  • **Conditions**: Flow of 1% O₂ in He at room temperature for 20 hours  
  • **Process**: Passivate the dried precursor to stabilize the surface.
- **Carburization (Calcination)**:  
  • **Reagents**: Syngas mixture (H₂/CO/He = 100/3.2/21.8)  
  • **Conditions**: Heat at a controlled ramp rate (approximately 1°C/min or as precisely controlled per experimental calibration) up to 350°C with a 6-hour dwell time  
  • **Process**: Gradual heating in the reactor transforms the precursor into phase‑pure χ‑Fe5C2.
- **Key Steps**:  
  • Monitor the heating rate and dwell time to ensure complete conversion while avoiding competing phases.



## 4. Characterization Methods

### 4.1 In situ Mössbauer Spectroscopy  
- **Operational Description**:  
  This technique is employed to verify the phase purity and stability of the χ‑Fe5C2 catalyst. The method monitors the hyperfine interactions of iron species during carburization, providing insights into electronic and magnetic properties. The analysis is performed under syngas conditions after prior passivation of the Raney iron precursor.  
- **Instruments and Models**:  
  While no specific instrument model is provided, the measurements are conducted in an in situ cell designed for low‐temperature Mössbauer analysis.  
- **Characterization Conditions**:  
  Measurements are carried out at −153°C under a controlled syngas atmosphere (H₂/CO/He = 100/3.2/21.8) following a pretreatment in a 1% O₂ in He flow at room temperature for 20 hours.  
- **Test Parameters**:  
  The catalyst is carburized by heating at a ramp rate of 1°C/min until reaching 350°C, with a subsequent dwell time of 6 hours.  
- **Key Notes**:  
  The low temperature enhances spectral resolution and stabilizes the catalyst structure, ensuring accurate detection of the χ‑Fe5C2 phase.

### 4.2 Environmental Transmission Electron Microscopy (ETEM)  
- **Operational Description**:  
  ETEM is used to visualize real-time structural evolution during the phase transformation. High-resolution imaging paired with inverse fast Fourier transform (IFFT) analysis helps determine lattice spacing and confirm the formation of phase-pure χ‑Fe5C2.  
- **Instruments and Models**:  
  An aberration-corrected FEI Titan ETEM G2 instrument is employed.  
- **Characterization Conditions**:  
  The catalyst sample is pretreated with syngas at 1,200 Pa and 320°C for 1 hour before increasing the temperature to 350°C.  
- **Test Parameters**:  
  The IFFT analysis reveals a characteristic lattice spacing of approximately 2.7 Å along the (311) direction.  
- **Key Notes**:  
  Controlled temperature and gas flow are critical for accurate phase imaging and minimizing carbon deposition effects.

### 4.3 In situ X‑ray Diffraction (XRD)  
- **Operational Description**:  
  In situ XRD, coupled with Rietveld refinement, confirms the phase purity and crystallinity of χ‑Fe5C2 during the carburization process.  
- **Instruments and Models**:  
  Measurements are performed using a Rigaku D/max‑2600/PC instrument with a D/teX ultrahigh-speed detector.  
- **Characterization Conditions**:  
  The X‑ray generator operates at 40 kV and 40 mA. Catalyst samples are heated at a rate of 1°C/min up to 350°C and maintained for 6 hours under syngas atmosphere.  
- **Test Parameters**:  
  Data collection involves standard scan ranges and exposure settings optimized for detecting phase transitions, with Rietveld refinement parameters confirming the match to published lattice data.  
- **Key Notes**:  
  Proper sample alignment is vital to avoid diffraction errors and ensure reliable phase identification.

## 5. Catalytic Evaluation Methods

### 5.1 Activation

The catalyst activation for Mn‑χ‑Fe5C₂ is performed as part of the synthesis procedure aimed at transforming a passivated Raney iron precursor into a phase‑pure χ‑Fe5C₂ via an in situ carburization process. This activation is strictly designed for catalyst pre-reaction treatment and excludes any procedures related solely to characterization.

#### 5.1.1 Activation Temperature and Heating Ramp
- **Definition:** The activation temperature is critical for driving the reduction and subsequent carburization of the Raney iron precursor. A controlled heating profile minimizes the formation of competing phases.
- **Experimental Conditions:** The carburization step is carried out by heating the catalyst to an exact temperature of 350 °C. The temperature ramp is controlled at 0.5 °C per minute to ensure a gradual transition.
- **Observations:** The controlled temperature and ramp rate enable a uniform and complete transformation of the precursor, preventing abrupt thermal shocks that might lead to undesired phases.

#### 5.1.2 Activation Pressure
- **Definition:** The activation pressure helps control the gas–solid interactions during carburization, thus influencing the kinetics of the reduction process.
- **Experimental Conditions:** The activation reaction is conducted at a pressure of 0.1 MPa.
- **Observations:** Operating at this moderate pressure contributes to efficient carburization while maintaining catalyst integrity and phase purity.

#### 5.1.3 Activation Gas
- **Definition:** The specific gas composition employed during activation provides both a reducing environment and a carbon source necessary for forming the desired carbide phase.
- **Experimental Conditions:** A syngas mixture with a composition of H₂/CO/He = 100/3.2/21.8 is used. Here, the high H₂ content facilitates reduction, CO supplies the carbon requisite for carburization, and He acts as an inert diluent.
- **Observations:** This balanced gas atmosphere ensures that the carburization process proceeds efficiently and selectively, yielding the targeted χ‑Fe5C₂ phase.

#### 5.1.4 Activation Time
- **Definition:** The duration at the activation temperature is imperative for complete transformation of the catalyst precursor.
- **Experimental Conditions:** A dwell time of 6 hours at 350 °C is maintained.
- **Observations:** The lengthy dwell period guarantees full in situ carburization, leading to complete phase transformation, high CO conversion, and enhanced catalyst stability under Fischer‑Tropsch conditions.

### 5.2 Reaction

#### 5.2.1 Reaction Temperature
- **Definition:** The reaction temperature dictates the kinetics and overall conversion in Fischer–Tropsch synthesis by impacting syngas activation and hydrocarbon chain growth.
- **Experimental Conditions:** The catalytic evaluations were carried out over a temperature range of 250 °C to 320 °C.
- **Observations:** At the lower end (≈250 °C), the Mn‑χ‑Fe5C2 catalyst achieves a CO conversion time yield (CTY) that is 3–7 times higher than conventional catalysts, with a notably low CO₂ selectivity. Increasing the temperature to around 290 °C further enhances the CTY by 10–15 times, while maintaining high selectivity towards C₂–C₁₀ linear α-olefins (LAOs).

#### 5.2.2 Reaction Pressure
- **Definition:** Reaction pressure influences the concentration of reactants and the overall equilibrium, directly affecting the process of hydrocarbon formation.
- **Experimental Conditions:** The tests were performed under pressures between 2.3 MPa and 3.0 MPa in a stainless-steel tubular fixed-bed reactor.
- **Observations:** This pressure range optimizes syngas concentration, thus promoting chain growth necessary for forming longer hydrocarbons. It also contributes to improved catalyst performance by limiting CO₂ side reactions.

#### 5.2.3 Reaction H₂/CO Ratio
- **Definition:** The H₂/CO ratio is critical in balancing the hydrogenation and carbon–carbon coupling processes, influencing the selectivity and yield of desired products.
- **Experimental Conditions:** An H₂/CO ratio of 1.5 was maintained throughout the experiments.
- **Observations:** This stoichiometric control is essential for achieving high CO conversion and steering the reaction toward favorable olefin production while reducing undesired methane or excessive hydrogenation products.

#### 5.2.4 Reaction Space-Time Velocity
- **Definition:** The space-time velocity, expressed as the gas hourly space velocity (GHSV), defines the residence time of the reactants over the catalyst, affecting conversion and product distribution.
- **Experimental Conditions:** The space velocity was varied between 5,000 and 60,000 mL/(g_cat·h).
- **Observations:** Lower space velocities allow extended contact between syngas and the catalyst, enhancing conversion efficiency and stability, while higher velocities minimize potential catalyst deactivation due to carbon deposition. These conditions ensure reproducibility and alignment with industrial protocols in Fischer–Tropsch evaluations.

## 6 Results


### 6.1 Characterization Results

#### 6.1.1 Phase Composition and Structural Purity
- **Description:** The phase composition and structural purity of the Mn‑χ‑Fe₅C₂ catalyst were determined using in situ Mössbauer spectroscopy, in situ X-ray diffraction (XRD) with Rietveld refinement, and environmental transmission electron microscopy (ETEM). These techniques are critical for confirming the exclusive formation and stability of the active χ‑Fe₅C₂ (Hägg carbide) phase, which is essential for optimal Fischer–Tropsch performance.
- **Findings:** In situ Mössbauer spectroscopy, conducted at −153°C under syngas flow, revealed only signals corresponding to χ‑Fe₅C₂, with no evidence of other iron phases, confirming phase purity and stability under reaction conditions. In situ XRD, performed during carburization (H₂/CO/He = 100/3.2/21.8, ramped to 350°C at 0.5°C min⁻¹, 6 h dwell), showed diffraction patterns matching published lattice parameters for χ‑Fe₅C₂. Rietveld refinement yielded a goodness of fit (χ² = 7.58%, Rp = 18.7%, Rwp = 15.3%, Rexp = 5.6%), further supporting the assignment of a single, phase-pure carbide.
- **Observations:** The exclusive presence of χ‑Fe₅C₂ was maintained after manganese promotion and throughout catalytic testing, demonstrating the robustness of the synthesis and activation protocol.

#### 6.1.2 Lattice Structure and Crystallographic Features
- **Description:** High-resolution ETEM, combined with inverse fast Fourier transform (IFFT) analysis, was employed to visualize the lattice structure and monitor the phase transformation at the nanoscale. This approach provides direct evidence of the catalyst’s crystallinity and orientation.
- **Findings:** ETEM images revealed the transformation from passivated Raney iron to phase-pure χ‑Fe₅C₂ grains. IFFT analysis identified a lattice spacing of approximately 2.7 Å along the (311) direction, characteristic of the χ‑Fe₅C₂ phase. The transformation was completed in less than 0.5 h, with nanoscale features clearly resolved (scale bars: 5 nm).
- **Observations:** The observed lattice spacing and orientation confirm the successful formation of the desired carbide phase at the atomic level.

#### 6.1.3 Morphology and Particle Evolution
- **Description:** The morphological evolution of the catalyst was tracked using ETEM and high-resolution TEM (HRTEM), providing insights into particle shape, size, and surface features before and after carburization.
- **Findings:** The passivated Raney iron precursor appeared as crystallized iron particles enveloped by an amorphous oxide layer. Upon carburization, these particles transformed into well-defined χ‑Fe₅C₂ grains, with no evidence of manganese migration or carbon deposition observed after extended catalytic operation.
- **Observations:** The preservation of particle morphology and absence of deactivation-related features (e.g., carbon buildup) are attributed to the manganese promoter, which aids in surface cleaning and oxygen removal.

#### 6.1.4 Elemental Composition and Oxidation State
- **Description:** The chemical composition and oxidation state of iron were confirmed by in situ Mössbauer spectroscopy, which is sensitive to the local environment and valence state of iron atoms.
- **Findings:** Mössbauer spectra collected after carburization and under reaction conditions showed only the signature of χ‑Fe₅C₂, with no detectable iron oxides or alternative carbides. This confirms the complete reduction and carburization of the precursor.
- **Observations:** The absence of other iron phases throughout synthesis and operation underscores the effectiveness of the preparation and activation procedures in achieving a chemically uniform catalyst.




### 6.2 Catalyst Performance

#### 6.2.1 CO Conversion
- **Description:** CO conversion quantifies the fraction of CO in the feed that is transformed during the reaction, calculated as:
\[
\text{CO Conversion} = \frac{F_{\text{CO,in}} - F_{\text{CO,out}}}{F_{\text{CO,in}}} \times 100
\]
- **Experimental Data:** The Mn‑χ‑Fe₅C₂ catalyst achieved CO conversion values up to 53% under industrially relevant conditions (320–325°C, 2.3 MPa, SV = 100,000 ml g_cat⁻¹ h⁻¹). Across the tested temperature range (250–320°C) and pressures (2.3–3.0 MPa), high CO conversion was consistently observed.
- **Observations and Trends:** The incorporation of manganese significantly enhanced CO conversion compared to unpromoted systems. Stable conversion was maintained over extended operation (225 h), indicating robust catalytic activity.

#### 6.2.2 CO₂ Selectivity
- **Description:** CO₂ selectivity measures the proportion of converted CO that forms CO₂, reflecting the extent of unwanted oxidation:
\[
\text{CO₂ Selectivity} = \frac{F_{\text{CO₂,out}}}{F_{\text{CO,in}} - F_{\text{CO,out}}} \times 100
\]
- **Experimental Data:** CO₂ selectivity for Mn‑χ‑Fe₅C₂ was consistently low, typically in the range of 9–11% (e.g., 9.3% at 250°C, 2.3 MPa).
- **Observations and Trends:** Manganese promotion effectively suppressed CO₂ formation, favoring oxygen removal as water and enhancing overall carbon efficiency (~89% at 250°C).

#### 6.2.3 CH₄ Selectivity
- **Description:** CH₄ selectivity is the fraction of converted CO yielding methane:
\[
\text{CH₄ Selectivity} = \frac{F_{\text{CH₄,out}}}{F_{\text{CO,in}} - F_{\text{CO,out}}} \times 100
\]
- **Experimental Data:** Methane selectivity was minimized in the Mn‑χ‑Fe₅C₂ system, supporting high selectivity toward longer-chain hydrocarbons.
- **Observations and Trends:** The catalyst’s design and manganese promotion contributed to low methane formation, which is advantageous for maximizing higher hydrocarbon yields.

#### 6.2.4 C₃⁺ Selectivity
- **Description:** C₃⁺ selectivity represents the fraction of converted CO forming hydrocarbons with three or more carbon atoms:
\[
\text{C₃⁺ Selectivity} = 100 - \frac{F_{\text{CO₂,out}} + F_{\text{CH₄,out}} + 2F_{\text{C₂H₂,out}} + 2F_{\text{C₂H₄,out}} + 2F_{\text{C₂H₆,out}}}{F_{\text{CO,in}} - F_{\text{CO,out}}} \times 100
\]
- **Experimental Data:** The catalyst exhibited high selectivity for C₃⁺ hydrocarbons, particularly C₂–C₁₀ linear α-olefins (LAOs).
- **Observations and Trends:** Enhanced C₃⁺ selectivity is directly linked to the high chain growth probability and the suppression of undesired by-products.

#### 6.2.5 α Factor (Chain Growth Factor)
- **Description:** The α factor, derived from the Anderson–Schulz–Flory (ASF) model, indicates the probability of chain propagation:
\[
\text{ASF:} \quad \ln\left(\frac{W_n}{n}\right) = n \cdot \ln\alpha + \ln\left(\frac{(1-\alpha)^2}{\alpha}\right)
\]
- **Experimental Data:** Mn‑χ‑Fe₅C₂ displayed α values in the range of 0.82–0.86, favoring the formation of longer-chain olefins.
- **Observations and Trends:** The high α factor correlates with the catalyst’s ability to produce C₂–C₁₀ LAOs efficiently, as confirmed by both experimental and simulated product distributions.

#### 6.2.6 Catalyst Stability and Deactivation Rate
- **Description:** Catalyst stability is assessed by monitoring CO conversion over time; the deactivation rate is defined as:
\[
\text{Deactivation Rate} = \frac{\text{CO Conversion}_{\text{initial}} - \text{CO Conversion}_{\text{final}}}{\text{Overall reaction time}} \quad (\text{h}^{-1})
\]
- **Experimental Data:** The Mn‑χ‑Fe₅C₂ catalyst maintained stable CO conversion over 225 h with negligible deactivation.
- **Observations and Trends:** Manganese promotion suppressed carbon deposition and maintained phase purity, resulting in exceptional long-term stability.

#### 6.2.7 Catalyst Time Yield (CTY)
- **Description:** CTY quantifies the amount of product generated per unit catalyst per unit time:
\[
\text{CTY}_{\text{CO}} = \frac{X_{\text{CO}} \times \text{CO}_{\text{inlet}}}{22,400 \times 3,600}
\]
- **Experimental Data:** The Mn‑χ‑Fe₅C₂ catalyst achieved CTY values up to 265 μmol g⁻¹ s⁻¹ under optimal conditions.
- **Observations and Trends:** High CTY reflects the combined benefits of high CO conversion, selectivity, and catalyst stability imparted by manganese promotion.
