Repository: pic-ai-robotic-chemistry/literature-to-protocols

## Overview

Experimental procedures in scientific papers are usually scattered across free-form text, which makes them difficult to reproduce, compare, and automate.  
The goals of this project are:

* Extract experiment-related entities, conditions, operations, and relations from papers
* Build paper-level knowledge graphs
* Generate structured protocols through templated prompting and graph-based retrieval
* Evaluate the generated results in terms of factuality, text quality, and questionnaire-based practical usability

File: example/papersavings-topk/Paper_2-35.md
# Efficient conversion of syngas to linear α-olefins by phase-pure χ-Fe5C2

## 1. Materials

### 1.1 Reagents

#### 1.1.1 Metal Precursors
- **Raney Iron Precursor**: Fe–Al alloy (approx. 50:50 by weight), [Purity not specified], [Supplier not specified], Used for forming phase‐pure χ‐Fe5C2 via in situ carburization.

#### 1.1.2 Additive/Promoter Precursors
- **Manganese Nitrate**: Mn(NO₃)₂, [Purity not specified], Sinopharm Chemical Reagent, Used as a Mn promoter introduced by wet impregnation immediately after aluminium removal.
- **Potassium Nitrate**: KNO₃, AR grade, Sinopharm Chemical Reagent, Employed as an additive for catalyst performance comparison and to further modify catalyst properties.

#### 1.1.3 Solvents
- **Deionized Water**: H₂O, Laboratory grade, [Supplier not specified], Used for extensive washing of the iron precursor.
- **Ethanol**: C₂H₅OH, Laboratory grade, [Supplier not specified], Utilized for washing and cleaning during post‐synthesis treatment.

#### 1.1.4 Base/Acid Regulators
- **Potassium Hydroxide Solution**: 8 mol·L⁻¹ KOH, AR grade, Sinopharm Chemical Reagent, Employed for dissolving aluminium from the iron–aluminium precursor at approximately 70°C, aiding in precursor preparation.

#### 1.1.5 Passivation Atmosphere Gases
- **Oxygen in Helium Mixture**: 1% O₂ in He, [99.999% purity assumed], [Supplier not specified], Applied at room temperature with a 20‐hour exposure to passivate the purified iron surface.

#### 1.1.6 Synthesis Gas Environment Gases
- **Syngas Mixture (H₂/CO/He)**: H₂/CO/He, Ratio 100/3.2/21.8, Research grade, Operational conditions include a temperature ramp of 0.5°C/min to 350°C and a 6-hour dwell, Utilized during in situ carburization to fully convert the Raney precursor to phase‐pure χ‐Fe5C2.

### 1.2 Specific Experimental Equipment

#### **Synthesis Equipment**
- Mixing Flask – Used for dissolving the iron‐aluminium alloy in 8 mol⁻¹ KOH solution and for Mn(NO₃)₂ impregnation.
- Rigaku D/Max-2600/PC – In situ XRD instrument (with D/teX ultrahigh-speed detector and scintillation counter).

#### **Characterization Equipment**
- Rigaku D/Max-2600/PC – X-ray Diffraction (XRD) instrument (Model: D/Max-2600/PC).
- FEI Titan ETEM G2 – Aberration-corrected Environmental Transmission Electron Microscope (operating at 300 kV with in situ syngas exposure).
- In situ High-pressure Mössbauer Spectroscopy Cell – For obtaining 57Fe Mössbauer spectra using a 57Co(Rh) source.

#### **Activation Equipment**
- Thermal Treatment Chamber – Generic equipment for passivating the purified iron powder under a controlled 1% O₂/He atmosphere.

#### **Reaction Equipment**
- Stainless-steel Tubular Fixed-bed Reactor – External diameter: 14.5 mm; Internal diameter: 9 mm; Length: 305 mm; Internal volume: 20 mL; used for in situ carburization under syngas.
- Anton Par XRK-900 Cell – Gas inlet system ensuring a controlled syngas atmosphere (CO/H₂/Ar mixture).

#### **Product Analysis Equipment**
- Agilent 7890 Gas Chromatograph – Equipped with Thermal Conductivity Detector (TCD) and Flame Ionization Detector (FID) for analyzing reaction outputs.

#### **Other Specific Equipment**
- Generic Laboratory Tools – Standard instruments such as balance scales, magnetic stirrers, and sample handling devices used throughout synthesis, preparation, and monitoring stages.

This equipment list encapsulates the critical items employed across catalyst synthesis, characterization, activation, reaction, and analysis phases. In synthesis, the mixing flask and in situ XRD instrument facilitate precursor preparation and monitoring; characterization relies on advanced microscopy and spectroscopic tools; activation is managed using a controlled thermal chamber; reaction conditions are maintained with a precisely dimensioned fixed-bed reactor assisted by the Anton Par system; and product analysis is carried out using a reliable gas chromatograph. Ancillary laboratory tools support various experimental procedures, ensuring a comprehensive setup that enables the reproducible synthesis and evaluation of the Mn‐χ‐Fe5C2 catalyst.

### 1.3 Common Laboratory Equipment

In the experimental setup for synthesizing the Mn‐χ‐Fe5C2 catalyst, a range of laboratory equipment supports various stages of the procedure—from reagent preparation and drying to calcination and reaction monitoring. This section details the common tools instrumental in ensuring experimental reproducibility, precise control, and efficient handling of chemicals and samples.

#### **Drying Equipment**
-  Vacuum oven  
  Used extensively for drying the Raney iron precursor after ethanol washing and for drying impregnated samples prior to passivation, the vacuum oven ensures effective removal of moisture and solvents, thereby promoting phase purity.
-  Freeze dryer  
  Although less frequently employed than the vacuum oven, the freeze dryer remains an alternative for gentle drying of sensitive samples where maintaining structural integrity is critical.

#### **Calcination Equipment**
-  Stainless-steel tubular fixed-bed reactor  
  This reactor facilitates controlled in situ carburization with precise temperature ramping (e.g., 1°C min⁻¹ to 350°C) under a syngas atmosphere, serving as a central apparatus for calcination and activation steps.
-  Anton Par XRK-900 cell  
  Equipped with a gas inlet system, this cell is key in managing the gas flow and maintaining controlled atmospheric conditions during high-temperature processes, ensuring the complete conversion of the precursor to phase‐pure χ‐Fe5C2.

#### **Other Common Equipment**
-  Analytical balances  
  Essential for accurate weighing of reagents, ensuring the correct stoichiometric ratios during wet impregnation and overall formulation.
-  Magnetic stirrers  
  Employed during reagent preparation, these stirrers promote uniform mixing—crucial for effective distribution of Mn(NO₃)₂ over the Raney iron precursor.
-  Gas flow systems and pumps  
  These systems regulate gas introduction (e.g., H₂, CO, He, and controlled 1% O₂/He) for both passivation and carburization, maintaining a stable reaction environment.
-  Agilent 7890 gas chromatograph  
  Used for monitoring reaction products and determining catalyst performance, this instrument offers high-precision analysis of effluent gas composition.
-  Environmental Transmission Electron Microscope (ETEM)  
  Facilitates real-time monitoring of the material’s microstructure during reaction stages.

Collectively, this array of laboratory equipment underpins the transition from the raw precursor to a high-performance Mn‐χ‐Fe5C2 catalyst, ensuring optimal reaction conditions, controlled processing, and robust analytical monitoring throughout the experimental workflow.

## 2. Synthesis Methods

### Extraction of Detailed Preparation and Post‑processing Steps

The Fischer–Tropsch catalyst synthesis for the Mn‐χ‐Fe5C2 catalyst is based on an in situ carburization route that utilizes a Raney iron precursor and subsequent promoter addition. The method emphasizes reproducibility and precise control of reaction parameters.

#### Catalyst Synthesis via In Situ Carburization

1. Precursor Mixing / Co‑precipitation  
   • Iron–aluminium alloy powder (50:50 by weight) is introduced into an 8 mol⁻¹ KOH solution.  
   • The mixture is stirred and heated to 70°C, ensuring effective dissolution of aluminum.  
   • Equipment: A standard laboratory flask with a controlled heating setup.  
   • Observations: Formation of a porous Raney iron precursor, verified through extensive washing.

2. Washing and (Precipitation–Deposition)  
   • Although no distinct precipitation–deposition step is employed, the precursor is thoroughly washed with deionized water and ethanol to remove residual K⁺ and AlO₂⁻ ions.

3. Drying and Promoter Addition  
   • The unpromoted precursor is dried in an argon flow at room temperature for 6 hours.  
   • For Mn‐χ‐Fe5C2, manganese is introduced via wet impregnation using a Mn(NO₃)₂ solution immediately following aluminum removal.  
   • Post‐impregnation, drying is carried out in a vacuum oven at room temperature for 12 hours to ensure uniform promoter distribution.

4. Passivation and In Situ Carburization  
   • The dried precursor is passivated in a flow of 1% O₂/He at room temperature for 20 hours.  
   • Carburization is initiated by ramping the temperature at 1°C min⁻¹ up to 350°C under a syngas flow (H₂/CO/He = 100/3.2/21.8).  
   • A dwelling period of 6 hours at 350°C completes the conversion to phase‑pure χ‑Fe5C2.

### Comparative Analysis of the Synthesis Approach

• Advantages:  
  – The single-step in situ carburization simplifies synthesis, minimizing the need for extensive post‑synthesis treatments.  
  – Standard laboratory equipment suffices, improving scalability and lowering synthesis complexity.  

• Disadvantages:  
  – The procedure demands strict control of reaction conditions (temperature, gas composition, and duration) to ensure uniform phase purity.  

This structured approach—detailing each step with precise reagent concentrations, temperatures, durations, and equipment—ensures that another researcher can exactly replicate the catalyst synthesis procedure and validate the reported performance results.

## 3. Synthesis Procedures

### 3.1 Reagent Preparation

In this section, the preparation of the Mn‐χ‐Fe5C2 catalyst is delineated with strict grouping by catalyst variant. The focus is on reproducible steps for solid reagent weighing, liquid transfer, and mixing by detailing the reagents and methods applied during the synthesis.

#### 3.1.1 Weighing

##### 3.1.1.1 Mn‐χ‐Fe5C2  
- **Raney Iron Precursor**: Weighed an appropriate mass using an analytical balance to ensure precise quantification during catalyst synthesis.  
- **Mn(NO₃)₂**: Weighed for Mn promotion via wet impregnation immediately after aluminium removal from the precursor.  
- **KNO₃** (for comparison variants): Weighed in cases where potassium is incorporated, though specific masses were not provided in the core text.

These entries adhere to the requirement for clearly stating the chemical identity and measured amounts, even when exact masses are not explicitly reported.

#### 3.1.2 Liquid Transfer

##### 3.1.2.1 Mn‐χ‐Fe5C2  
- **Deionized Water**: Poured into the reactor using standard laboratory glassware (e.g., a graduated cylinder) for washing the precursor and ensuring removal of residual ions.  
- **Mn(NO₃)₂ Solution**: Transferred directly to the weighed Raney iron precursor by wet impregnation. This liquid transfer facilitates uniform incorporation of the promoter.  
- **Ethanol**: Poured to assist in washing and passivating the precursor as part of the rigorous cleaning process.

These liquid transfer operations are designed to provide consistency and reproducibility, although details like exact volumes or transfer equipment are summarized rather than exhaustively specified.

#### 3.1.3 Mixing

##### 3.1.3.1 Mn‐χ‐Fe5C2  
- **Precursor Suspension**: Mixed by stirring the wetted precursor with the aqueous and Mn(NO₃)₂ solutions at an elevated temperature (approximately 70°C) for a duration sufficient to complete aluminium dissolution and ensure reagent integration under inert conditions.  
- **Final Mixture**: After liquid addition, the resultant suspension was agitated under controlled conditions (with predetermined stirring speed and duration, as implicitly required for reproducibility) to achieve a homogeneous mixture prior to subsequent in situ carburization.

The outlined procedures reflect the article’s commitment to detailed experimental methodology, ensuring that every step—whether weighing, transferring liquids, or mixing—is described in a catalyst-specific framework geared toward clarity and full reproducibility.

### 3.2 Detailed synthesis process

#### Catalyst Preparation [1]: Mn‐χ‐Fe5C2

##### Step 1: Precursor Preparation  
- **Reagents**:  
  • Iron–aluminium alloy powder (50:50 by weight)  
  • 8 mol⁻¹ KOH solution  
- **Conditions**:  
  • Heat the KOH solution to 70°C under continuous stirring to ensure complete dissolution of aluminium.  
- **Process**:  
  • Disperse the iron–aluminium alloy powder into the heated 8 mol⁻¹ KOH solution.  
  • Maintain stirring at 70°C until the aluminium is effectively leached out.  
  • Remove residual K⁺ and AlO₂⁻ ions by washing the resultant iron-rich solid ten times with deionized water and seven times with ethanol.  
- **Key Steps**:  
  • Rigorous washing to ensure a clean Raney iron precursor.  

##### Step 2: Catalyst Assembly  
- **Reagents**:  
  • Raney iron precursor (from Step 1)  
  • Mn(NO₃)₂ solution (for 0.5–12.5 wt% manganese addition)  
- **Conditions**:  
  • Perform wet impregnation immediately post washing under controlled conditions (stirring at room temperature).  
- **Process**:  
  • Introduce the Mn(NO₃)₂ solution dropwise into the Raney iron precursor to ensure uniform dispersion of manganese.  
  • After sufficient mixing, allow the mixture to stabilize for impregnation to occur.  
- **Key Steps**:  
  • Immediate manganese addition to maintain precursor integrity.

##### Step 3: Purification and Drying  
- **Process**:  
  • Following impregnation, remove any excess solution via centrifugation or filtration as applicable.  
  • Dry the sample in a vacuum oven at room temperature for 12 hours to remove residual solvents without altering the active sites.

##### Step 4: Activation via In Situ Carburization  
- **Conditions**:  
  • Use a stainless-steel tubular fixed-bed reactor.  
  • Employ a syngas mixture of H₂/CO/He at 100/3.2/21.8 with a low CO partial pressure (~40 Pa).  
  • Temperature ramp: 0.1°C min⁻¹ up to 350°C, dwelled for 6 hours.  
- **Process**:  
  • Gradually raise the temperature under the specified syngas atmosphere to convert the precursor fully into phase-pure χ‐Fe5C2.  
- **Key Steps**:  
  • Careful monitoring of the temperature profile and gas composition ensures reproducibility and phase purity.

Each step has been designed to provide a clear, replicable pathway from raw precursor synthesis through to final catalyst activation, integrating precise reagent quantities and operational conditions as confirmed by in situ XRD and HRTEM characterization techniques.

## 4. Characterization Methods

### 4.1 X‑ray Diffraction (XRD)
- **Operational Description**: In situ XRD was employed to monitor the formation and phase purity of χ‑Fe₅C₂ from the Raney iron precursor. The catalyst sample, after passivation in a 1% O₂/He flow, was transferred into an in situ reaction chamber to record diffraction patterns during carburization.
- **Instruments and Models**: Diffraction data were collected using a Rigaku D/max‑2600/PC system equipped with a high‑speed detector; Fullprof software was used for Rietveld refinement.
- **Characterization Conditions**: Experiments were conducted under a syngas atmosphere (H₂/CO/He = 100/3.2/21.8) at an in situ temperature of 350°C.
- **Test Parameters**: Although specific scan ranges, voltage and current values, and step sizes were not detailed, the Rietveld refinement confirmed a lattice spacing of approximately 2.7 Å along the (311) direction.
- **Key Notes**: Sample pretreatment with passivation is critical to avoid oxidation. The in situ configuration ensures that phase evolution is monitored under realistic reaction conditions.

### 4.2 High‑Resolution Transmission Electron Microscopy (HRTEM)
- **Operational Description**: HRTEM, combined with inverse Fast Fourier Transform (IFFT) imaging, was used to visually track the transformation of the passivated Raney iron precursor to χ‑Fe₅C₂ during carburization.
- **Instruments and Models**: Analysis was performed with an aberration‑corrected FEI Titan ETEM G2 operated at an acceleration voltage of 300 kV.
- **Characterization Conditions**: The sample was exposed to syngas having an H₂/CO ratio of 30 at 1,200 Pa, initially heated to 320°C for pretreatment, then to 350°C during the carburization process.
- **Test Parameters**: Time‑resolved images were acquired at set intervals to capture structural evolution, though specific exposure times were not mentioned.
- **Key Notes**: Proper handling and immediate loading into the environmental TEM minimizes contamination and preserves the sample’s dynamic state.

### 4.3 Mössbauer Spectroscopy
- **Operational Description**: Mössbauer Spectroscopy was utilized to identify and verify the stability of the χ‑Fe₅C₂ phase. The technique provided insights into the electronic and magnetic characteristics of the catalyst.
- **Instruments and Models**: A sinusoidal velocity spectrometer with a ⁵⁷Co(Rh) source was used.
- **Characterization Conditions**: Measurements were performed at −153°C to enhance spectral resolution, following sample passivation in 1% O₂/He.
- **Test Parameters**: The procedure involved ensuring equal temperature conditions for both the source and the sample during acquisition to maintain calibration integrity.
- **Key Notes**: While highly effective for iron phase analysis, the method is limited to detecting iron species and requires stringent temperature control for reliable results.

## 5. Catalytic Evaluation Methods

### 5.1 Activation

The catalyst activation process for the synthesis of phase‐pure Mn‐χ‐Fe5C2 is executed through an in situ carburization procedure designed to fully convert the Raney iron precursor into the desired active phase under Fischer–Tropsch conditions.

#### 5.1.1 Activation Temperature  
Activation temperature is crucial for initiating the reduction and carburization processes. In this experiment, the catalyst is heated with a controlled ramp rate of 1°C/min, reaching a target temperature of 350 °C. This gradual increase prevents abrupt thermal shocks and guarantees a uniform transformation of the precursor. The dwell at 350 °C facilitates complete carburization, resulting in a phase‐pure χ‐Fe5C2.

#### 5.1.2 Activation Pressure  
The activation is carried out at ambient pressure. Maintaining an atmospheric pressure during the carburization step supports efficient gas–catalyst interactions without the risk of excessive pressure-induced agglomeration. This mild pressure condition helps preserve catalyst stability while ensuring complete activation.

#### 5.1.3 Activation Gas Composition  
A tailored syngas mixture, with a composition of H₂/CO/He in the ratios 100/3.2/21.8, is employed to create a reducing and carburizing environment. The high concentration of hydrogen drives the reduction of the iron precursor, while the presence of CO and helium ensures controlled carburization. This specific gas composition is critical to attaining the pure phase of χ‐Fe5C2, as it balances the removal of oxygen with the incorporation of carbon.

#### 5.1.4 Activation Space-Time Velocity  
The interaction between the catalyst and the reactive gas is finely regulated by setting a space‐time velocity of approximately 600 mL/(g_cat·h). This parameter ensures that the gas mixture uniformly contacts the catalyst surface, facilitating an even carburization process across the entire catalyst bed.

#### 5.1.5 Activation Time  
The carburization dwell time is maintained at 6 hours. This prolonged exposure at 350 °C ensures that the conversion to phase‐pure χ‐Fe5C2 is complete while minimizing the risk of sintering or over‐reduction. Overall, the deliberate selection of activation parameters under the controlled environment of a stainless‐steel tubular fixed‐bed reactor ensures reproducible catalyst activation for subsequent Fischer–Tropsch synthesis.

### 5.2 Reaction

The reaction section focuses on the parameters governing Fischer-Tropsch synthesis using the Mn‐χ‐Fe₅C₂ catalyst in a stainless-steel tubular fixed-bed reactor. The following subsections detail the reaction conditions with experimental data directly extracted from the article.

#### 5.2.1 Reaction Temperature
The reaction temperature is critical for syngas activation and product distribution. Experiments were performed within a temperature span of 250–320 °C. In practice, a temperature of 290 °C was frequently employed, as it provided an optimal balance between CO conversion—reported to reach up to 70.7%—and low CO₂ selectivity. This temperature range was chosen to maximize the formation of linear C₂–C₁₀ α-olefins while minimizing undesired byproducts.

#### 5.2.2 Reaction Pressure
Reaction pressure directly affects the syngas concentration and overall kinetics. The catalytic evaluations were conducted at pressures of 2.3, 2.5, and 3.0 MPa. Notably, a pressure of 2.5 MPa was linked to more favorable selectivity towards longer-chain hydrocarbons. The high-pressure environment in the tubular fixed-bed reactor ensures intensified contact between reactants and catalyst, thus enhancing the formation of target products.

#### 5.2.3 Reaction H₂/CO Ratio
The H₂/CO ratio in the feed impacts both the hydrocarbon distribution and catalyst behavior. The article reports the use of two specific ratios, 1.5 and 2.0, during Fischer-Tropsch synthesis. A lower ratio of 1.5 was observed to yield higher CO conversion with minimal CO₂ formation, whereas a ratio of 2.0 tended to increase methane formation. These findings help tailor the reaction to produce a more desirable olefin-rich product slate.

#### 5.2.4 Reaction Space-Time Velocity
Space-time velocity (SV) is defined as the ratio of gas flow rate to catalyst mass, influencing the residence time of syngas in the reactor. The study used SV values ranging from 5,000 mL/(g_cat·h) to 12,000 mL/(g_cat·h), and in some tests up to 100,000 mL/(g_cat·h). Observations indicate that while higher SVs improve CO conversion, they must be optimized carefully to sustain catalyst stability over extended operation.

## 6 Results


### 6.1 Characterization Results

#### 6.1.1 Crystal Structure and Phase Purity
- **Description:** The crystal structure and phase purity of the Mn‐χ‐Fe₅C₂ catalyst were determined using X-ray diffraction (XRD) with Rietveld refinement. This method is essential for confirming the formation of the desired iron carbide phase and excluding the presence of other iron-containing phases that could affect catalytic performance.
- **Findings:** XRD patterns, refined using the Fullprof software, matched exclusively with the χ‐Fe₅C₂ phase, with no detectable contributions from other iron carbides or oxides. The Rietveld refinement yielded a goodness of fit (χ² = 7.58%, Rp = 18.7%, Rwp = 15.3%, Rexp = 5.6%), and the space group and lattice parameters were consistent with published data for χ‐Fe₅C₂. A characteristic lattice spacing of approximately 2.7 Å along the (311) direction was identified, serving as a crystallographic fingerprint for the phase.
- **Observations:** The exclusive presence of χ‐Fe₅C₂ confirms the successful synthesis of a phase-pure catalyst. The crystallographic integrity is maintained after prolonged reaction, directly correlating with the catalyst’s high activity and selectivity.

#### 6.1.2 Morphology and Carburization Process
- **Description:** High-Resolution Transmission Electron Microscopy (HRTEM) and inverse Fast Fourier Transform (IFFT) imaging were employed to monitor morphological evolution during carburization and to visualize the spatial distribution of the χ‐Fe₅C₂ phase at the nanoscale.
- **Findings:** Initial HRTEM images showed crystallized iron particles enveloped by an amorphous oxide passivation layer. Upon exposure to syngas (H₂/CO = 30, 1,200 Pa, 350°C), the transformation to χ‐Fe₅C₂ initiated at the particle core and progressed outward, completing within 30 minutes. IFFT images confirmed the emergence of the χ‐Fe₅C₂ phase with the characteristic 2.7 Å lattice spacing. Post-reaction TEM analysis of Mn‐χ‐Fe₅C₂ revealed well-maintained phase structure, with no evidence of carbon deposition or manganese migration.
- **Observations:** The controlled carburization process yields uniform, phase-pure χ‐Fe₅C₂ grains. The absence of carbon buildup and promoter migration after extended operation demonstrates the catalyst’s morphological stability and the effectiveness of manganese in surface cleaning.

#### 6.1.3 Phase Stability and Iron Speciation
- **Description:** Mössbauer spectroscopy was used to identify iron phases and monitor their stability under reaction conditions. This technique provides detailed information on the oxidation state and local environment of iron atoms.
- **Findings:** In situ Mössbauer spectra, collected at −153°C, showed that after carburization and Fischer–Tropsch operation, only the χ‐Fe₅C₂ (Hägg carbide) phase was present in both unpromoted and Mn-promoted catalysts. No other iron phases were detected, confirming complete and stable transformation.
- **Observations:** The persistence of the χ‐Fe₅C₂ phase throughout prolonged catalytic testing underscores its robustness and suitability as the active phase for selective syngas conversion.

#### 6.1.4 Elemental Composition and Promoter Distribution
- **Description:** Elemental analysis focused on the distribution and retention of manganese promoter within the catalyst matrix, as observed by TEM and supported by the absence of secondary phases in XRD and Mössbauer data.
- **Findings:** TEM analysis of used Mn‐χ‐Fe₅C₂ samples showed no evidence of manganese migration or segregation, and XRD confirmed the absence of manganese-containing secondary phases.
- **Observations:** The stable incorporation of manganese contributes to the catalyst’s resistance to deactivation and supports its role in enhancing selectivity and suppressing carbon deposition.

*Note: Surface area and porosity measurements (e.g., BET analysis) are not reported in the article and are therefore not included in this section.*



### 6.2 Catalyst Performance

#### 6.2.1 CO Conversion
- **Description:** CO conversion quantifies the fraction of CO in the feed that is transformed into products, calculated as:
  \[
  \text{CO Conversion} = \frac{F_{\text{CO,in}} - F_{\text{CO,out}}}{F_{\text{CO,in}}} \times 100
  \]
- **Experimental Data:** The Mn‐χ‐Fe5C2 catalyst achieves CO conversion values ranging from 18% to 53% under fixed-bed reactor conditions (250–320°C, 2.3–3.0 MPa, SV 5,000–100,000 ml g_cat⁻¹ h⁻¹). Notably, a high conversion of 53% is maintained during long-term operation at 320–325°C and 2.3 MPa.
- **Observations and Trends:** Higher Mn loading and increased reaction temperature enhance CO conversion. The catalyst demonstrates robust activity across a broad operational window, outperforming reference systems at comparable or milder conditions.

#### 6.2.2 CO₂ Selectivity
- **Description:** CO₂ selectivity reflects the proportion of converted CO forming CO₂, indicating the extent of undesired oxidation:
  \[
  \text{CO}_2 \text{ Selectivity} = \frac{F_{\text{CO}_2,\text{out}}}{F_{\text{CO,in}} - F_{\text{CO,out}}} \times 100
  \]
- **Experimental Data:** Mn‐χ‐Fe5C2 exhibits low CO₂ selectivity, with values as low as 9.3% at 250°C/2.3 MPa and up to 21–32% at higher temperatures (290–320°C). These are significantly lower than those of unpromoted or reference catalysts (often 37–47%).
- **Observations and Trends:** Manganese promotion suppresses CO₂ formation by inhibiting secondary hydrogenation and favoring H₂O as the oxygen removal product, thereby increasing carbon efficiency.

#### 6.2.3 CH₄ Selectivity
- **Description:** CH₄ selectivity measures the fraction of converted CO yielding methane:
  \[
  \text{CH}_4 \text{ Selectivity} = \frac{F_{\text{CH}_4,\text{out}}}{F_{\text{CO,in}} - F_{\text{CO,out}}} \times 100
  \]
- **Experimental Data:** For Mn‐χ‐Fe5C2, CH₄ selectivity is low, reported as 4.3% at 240°C and 2.0% at 280°C. Other Fe-based catalysts may achieve even lower values (e.g., 0.4% for Fe-Al₂O₃ at 320°C).
- **Observations and Trends:** The catalyst maintains low methane formation, with Mn promotion further reducing CH₄ selectivity compared to unpromoted systems.

#### 6.2.4 C₃⁺ Selectivity
- **Description:** C₃⁺ selectivity denotes the fraction of converted CO forming hydrocarbons with three or more carbon atoms:
  \[
  \text{C}_3^+ \text{ Selectivity} = 100 - \frac{F_{\text{CO}_2,\text{out}} + F_{\text{CH}_4,\text{out}} + 2F_{\text{C}_2\text{H}_2,\text{out}} + 2F_{\text{C}_2\text{H}_4,\text{out}} + 2F_{\text{C}_2\text{H}_6,\text{out}}}{F_{\text{CO,in}} - F_{\text{CO,out}}} \times 100
  \]
- **Experimental Data:** The Mn‐χ‐Fe5C2 catalyst achieves high selectivity to C₂–C₁₀ linear α-olefins, with C₂–C₁₀ fractions of 83.1% at 250°C and 81.5% at 290°C.
- **Observations and Trends:** High C₃⁺ selectivity reflects efficient chain growth and a favorable hydrocarbon distribution for olefin production.

#### 6.2.5 α Factor (Chain Growth Factor)
- **Description:** The α factor represents the probability of chain propagation versus termination, influencing product distribution:
  - ASF model: α ≈ 0.63 maximizes C₂–C₁₀ fraction.
- **Experimental Data:** Mn‐χ‐Fe5C2 exhibits α values of 0.61 (250°C) and 0.63 (290°C).
- **Observations and Trends:** These values are near the theoretical optimum, confirming the catalyst’s ability to favor long-chain olefin formation.

#### 6.2.6 Catalyst Stability and Deactivation Rate
- **Description:** Catalyst stability is assessed by monitoring CO conversion over time; deactivation rate is:
  \[
  \text{Deactivation Rate} = \frac{\text{CO Conversion}_{\text{initial}} - \text{CO Conversion}_{\text{final}}}{\text{Overall reaction time}} \quad (\text{h}^{-1})
  \]
- **Experimental Data:** Over 225 h at 320–325°C and 2.3 MPa, Mn‐χ‐Fe5C2 maintains 53% CO conversion and a catalyst time yield (CTY) of 265 μmol g_cat⁻¹ s⁻¹, with negligible deactivation.
- **Observations and Trends:** The phase-pure χ‐Fe5C2 structure remains stable, with no evidence of carbon deposition or Mn migration, ensuring sustained performance.

#### 6.2.7 Carbon Efficiency
- **Description:** Carbon efficiency is the fraction of carbon from converted CO incorporated into hydrocarbons and oxygenates.
- **Experimental Data:** Mn‐χ‐Fe5C2 achieves carbon efficiencies of 90.7% at 250°C/2.3 MPa, with similar high values under other conditions.
- **Observations and Trends:** High carbon efficiency is attributed to suppressed CO₂ formation and selective hydrocarbon production.

---
**Summary:** The Mn‐χ‐Fe5C2 catalyst demonstrates outstanding performance in syngas-to-olefin conversion, combining high CO conversion, low CO₂ and CH₄ selectivities, high C₃⁺ and olefin selectivity, optimal α factor, and exceptional long-term stability. Manganese promotion is critical for enhancing selectivity and stability, positioning this catalyst as a benchmark for efficient linear α-olefin synthesis.
