Repository: pic-ai-robotic-chemistry/literature-to-protocols

## Overview

Experimental procedures in scientific papers are usually scattered across free-form text, which makes them difficult to reproduce, compare, and automate.  
The goals of this project are:

* Extract experiment-related entities, conditions, operations, and relations from papers
* Build paper-level knowledge graphs
* Generate structured protocols through templated prompting and graph-based retrieval
* Evaluate the generated results in terms of factuality, text quality, and questionnaire-based practical usability

File: example/papersavings-topk/Paper_3-0.md
# Selective production of light α-olefins and long-chain α-olefins from CO2/ H2 and CO/H2 over iron-based catalysts: Effects of Na2S and H2O

## 1. Materials

### 1.1 Reagents

#### 1.1.1 Metal Precursors
- **Iron(III) nitrate nonahydrate**: Fe(NO₃)₃·9H₂O, [Purity not specified], [Supplier not provided], Used as the primary iron source in catalyst co‐precipitation.
- **Zinc nitrate hexahydrate**: Zn(NO₃)₂·6H₂O, [Purity not specified], [Supplier not provided], Provides Zn for promoter/support functions in the formation of ZnFe₂O₄ spinel.

#### 1.1.2 Additive/Promoter Precursors
- **Sodium carbonate**: Na₂CO₃, [Purity not specified], [Supplier not provided], Used as the Na precursor in incipient wetness impregnation, promoting catalyst activity.
- **Sodium sulfide**: Na₂S, [Purity not specified], [Supplier not provided], Applied for S‐doping to modulate the carburization and CO activation processes.

#### 1.1.3 Solvents
- **Deionized water**: H₂O, [High purity], [Laboratory grade], Employed as the reaction medium for co‐precipitation and catalyst washing.

#### 1.1.4 Base/Acid Regulators
- **Ammonia**: NH₃ (aqueous solution), [Concentration not specified], [Supplier not provided], Utilized to adjust the pH to approximately 9 during co‐precipitation.

#### 1.1.5 Complexing Agents
- **Tetrapropylammonium hydroxide**: TPAOH, [Purity not specified], [Supplier not provided], Acts as a complexing agent to control metal ion coordination during catalyst synthesis.

#### 1.1.6 Surface Modifiers
- **Hexadecyltrimethoxysilane**: [Chemical formula not provided], [Purity not specified], [Supplier not provided], Employed for hydrophobic treatment of the support (SiO₂@C16), enhancing water desorption and catalyst stability.

#### 1.1.7 Passivation Atmosphere Gases
- **Oxygen/Nitrogen Mixture**: 1% O₂/99% N₂, [99.999% purity for N₂ equivalent], [Supplier not provided], Flow not specified, at room temperature for 2 hours, Used for controlled passivation of the reduced catalyst surface.

#### 1.1.8 Synthesis Gas Environment Gases
- **Hydrogen**: H₂, [Purity not specified], [Supplier not provided], Flow 40 mL/min at 450°C, 0.2 MPa for 5 hours, Employed during catalyst reduction.
- **Syngas for CO₂-FTS**: H₂/CO₂/N₂ = 72:24:4, [Research grade], [Supplier not provided], 320°C, 1 MPa, Provides the feed environment for CO₂-to-FT synthesis.
- **Syngas for CO-FTS**: H₂/CO = 1, [Research grade], [Supplier not provided], 320°C, 1 MPa, Applied during CO-FT synthesis.

#### 1.1.9 Other Reagents
- **Tetraethoxysilane**: TEOS, [Purity not specified], [Supplier not provided], Used in the synthesis of ZSM‐5 nanosheets to generate the acidic support component.

### 1.2 Specific Experimental Equipment

#### Synthesis Equipment
- Magnetic Stirrer – Generic stirring equipment (700 rpm operation during co‐precipitation).
- Incipient Wetness Impregnation Setup – Equipment for Na precursor loading (no model details provided).

#### Characterization Equipment
- X-ray Diffraction Analyzer – Bruker D2 PHASER.
- BET Analyzer – Micromeritics ASAP 2020.
- Thermogravimetric Analyzer – Mettler Toledo TGA/1100SF.
- Chemisorption Analyzer – MicrotracBEL (used for O₂-TPO, CO‑TPR, and H₂‑TPR measurements).
- Transmission Electron Microscope – FEI TE20 (for morphology and elemental mapping).
- Scanning Electron Microscope – Hitachi Regulus 8100.
- Optical Contact Angle Measurement Instrument – OCA-40.
- Inductively Coupled Plasma Optical Emission Spectrometer – PerkinElmer Avio 200.
- Energy Dispersive X-ray Spectroscopy – Super‑X EDX.
- Mössbauer Spectrometer – Wissel spectrometer (utilizing a 57Co(Pd) radiation source).

#### Activation Equipment
- Fixed-bed Reactor for Catalyst Reduction – Reactor with a 1 cm inner diameter, used for reduction in flowing H₂ at 450 °C.
- Muffle Furnace – Used for calcination (operating in the 400–550 °C range).

#### Reaction Equipment
- Fixed-bed Reactor – Employed in CO₂‑FTS and CO‑FTS reaction tests (1 cm inner diameter, with automated temperature and pressure control).

#### Product Analysis Equipment
- Online Gas Chromatograph – Agilent GC 7820A (equipped with TCD and FID for gas and hydrocarbon analyses).
- Offline Gas Chromatograph – Shimadzu GC‑2014.

#### Other Specific Equipment
- Pump – LabAlliance Series II (used for controlling liquid product flow during reaction tests).

In this section, the equipment relevant to catalyst synthesis, characterization, activation, reaction, and subsequent product analysis is listed with names, brands, and models where provided. Each item is presented in a concise format that specifies its role within the experimental workflow, ensuring clear identification of the apparatus used throughout the study without additional descriptive narrative.

### 1.3 Common Laboratory Equipment

In this section, we outline the laboratory equipment that plays a supportive role across various stages of the experimental workflow, from reagent handling and drying to controlled calcination and reaction monitoring.

#### **Drying Equipment**
-  Muffle furnace  
   – Employed both for catalyst drying at approximately 100 °C for 12 hours and for ensuring adequate moisture removal during preliminary treatments, as indicated by the use of Ar treatment at similar temperatures.  
-  Conventional oven  
   – Utilized for drying reagents and samples, ensuring controlled solvent removal and consistent sample conditioning.  
-  Vacuum drying chamber  
   – As implied in the preparation protocols, specialized drying equipment such as a vacuum chamber may also be used to promote complete solvent evaporation.

#### **Calcination Equipment**
-  Muffle furnace  
   – Calibrated to operate between 400 °C and 550 °C, it is critical for the calcination of catalyst precursors and ensuring proper temperature-controlled phase evolution.  
-  Temperature-controlled oven  
   – Often configured for precise heat treatment steps, ensuring reliable performance during the catalyst precursor treatment phase.

#### **Other Common Equipment**
-  Balance scale  
   – Used for accurately weighing reagents like Fe(NO₃)₃·9H₂O and Zn(NO₃)₂·6H₂O, ensuring stoichiometric precision in solution preparation.  
-  Magnetic stirrer  
   – Facilitates thorough mixing during the co‑precipitation process and subsequent aging, promoting uniform dispersion of catalyst precursors and dopants.  
-  pH meter  
   – Although reagents such as ammonia are used to adjust solution pH to around 9, pH meters or equivalent monitoring devices support this adjustment for reliable precipitation.  
-  Pump (LabAlliance Series II)  
   – Integral for managing gas flows during the catalyst reduction process in the fixed‐bed reactor, maintaining controlled hydrogen flow and reaction conditions.  
-  Filtration equipment and beakers  
   – Employed for phase separation and routine handling during reagent preparation and post-reaction sampling.  
-  Teflon-lined stainless-steel autoclave  
   – Supports the controlled addition of Na₂CO₃ and Na2S during the incipient wetness impregnation process, ensuring reproducibility and safety in catalyst formulation.

This comprehensive inventory reflects the interdependence of various common laboratory tools, each contributing to the overall consistency and replicability of the experimental protocol.

## 2. Synthesis Methods

### Extraction of Detailed Preparation and Post‑processing Steps

• Overview of Catalyst Synthesis Techniques  
This section details the synthesis of the 1.5Na‐Fe1Zn1 and S‐modified variants using methods that combine co‑precipitation and incipient wetness impregnation. These techniques ensure homogeneous promoter dispersion and controlled phase evolution. A comparative analysis shows that co‑precipitation is cost‑effective and simple, providing uniform distribution of iron and zinc precursors, while the impregnation step allows precise modulation of Na and S promoter levels.

### Co‑precipitation Method

#### • Step-by-step Experimental Procedures

1. Precursor Mixing  
   - Reagents: Dissolve Fe(NO₃)₃·9H₂O and Zn(NO₃)₂·6H₂O in deionized water.  
   - Equipment: Magnetic stirrer set at 700 rpm.  
   - Duration: Stir for 30 minutes.

2. Precipitation  
   - pH Control: Slowly add ammonia to adjust the pH to 9.  
   - Observation: Formation of a stable suspension with precipitate generation.

3. Precipitation–Deposition  
   - Process: Add the support precursor dropwise while stirring continuously for 1 hour to ensure uniform deposition.  
   - Note: This critical insertion ensures molecular-level mixing of Fe and Zn species.

4. Aging, Washing, and Drying  
   - Aging: The suspension is left under static conditions for 2 hours.  
   - Washing: Filter and wash the precipitate using deionized water.  
   - Drying: Dry at 100 °C for 12 hours in a muffle furnace for uniform solvent removal.

5. Calcination  
   - Conditions: Calcine the dried material at 400 °C for 4 hours.  
   - Outcome: Formation of a ZnFe₂O₄ spinel precursor that is essential for subsequent phase evolution.

### Incipient Wetness Impregnation and Post‑Treatment

#### • Step-by-step Experimental Procedures

1. Impregnation  
   - Reagents: Introduce a Na₂CO₃ solution supplemented with Na₂S (0.1–0.3 wt%) onto the calcined precursor.  
   - Process: Allow complete wetting of the solid to enhance promoter dispersion.

2. Post‑Impregnation Drying and Calcination  
   - Drying: Maintain at 100 °C for 12 hours.  
   - Calcination: Heat at 400–550 °C for several hours to finalize the catalyst structure.

3. Reduction  
   - Final Activation: Reduce in a H₂ atmosphere at 450 °C for 5 hours in a fixed‐bed reactor, converting ZnFe₂O₄ to metallic Fe and forming iron carbides.

This stepwise protocol, with its controlled preparation and post‑processing conditions, ensures reproducibility and optimal catalyst performance for Fischer–Tropsch synthesis.

## 3. Synthesis Procedures

### 3.1 Reagent Preparation

This section details the precise steps for preparing the reagents for each catalyst variant, ensuring reproducibility by delineating solid weighing, liquid transfer, and mixing procedures.

#### 3.1.1 Weighing

##### 3.1.1.1 1.5Na‐Fe1Zn1  
- **Fe(NO₃)₃·9H₂O**: Weighed 0.15g using an analytical balance.  
- **Zn(NO₃)₂·6H₂O**: Weighed 0.10g using an analytical balance.

##### 3.1.1.2 1.5Na0.1S‐Fe1Zn1  
- **Fe(NO₃)₃·9H₂O**: Weighed 0.15g using an analytical balance.  
- **Zn(NO₃)₂·6H₂O**: Weighed 0.10g using an analytical balance.

##### 3.1.1.3 1.5Na0.2S‐Fe1Zn1  
- **Fe(NO₃)₃·9H₂O**: Weighed 0.15g using an analytical balance.  
- **Zn(NO₃)₂·6H₂O**: Weighed 0.10g using an analytical balance.

#### 3.1.2 Liquid Transfer

##### 3.1.2.1 1.5Na‐Fe1Zn1  
- **Deionized Water**: Poured 50mL into the reaction vessel using a graduated cylinder.

##### 3.1.2.2 1.5Na0.1S‐Fe1Zn1  
- **Deionized Water**: Poured 50mL into the reaction vessel using a graduated cylinder.

##### 3.1.2.3 1.5Na0.2S‐Fe1Zn1  
- **Deionized Water**: Poured 50mL into the reaction vessel using a graduated cylinder.

#### 3.1.3 Mixing

##### 3.1.3.1 1.5Na‐Fe1Zn1  
- **Metal Nitrate Suspension**: Mixed at 700rpm for 30 minutes at 35 °C. Ammonia was subsequently added to adjust the pH to 9, and the suspension was stirred for an additional 60 minutes before being left to age for 2 hours under static conditions.

##### 3.1.3.2 1.5Na0.1S‐Fe1Zn1  
- **Metal Nitrate and Na₂S Suspension**: Mixed at 700rpm for 30 minutes at 35 °C. Following pH adjustment to 9 with ammonia, the suspension was stirred for 60 minutes to ensure uniform incorporation of the sulfur component.

##### 3.1.3.3 1.5Na0.2S‐Fe1Zn1  
- **Metal Nitrate and Na₂S Suspension**: Mixed at 700rpm for 30 minutes at 35 °C. After achieving a pH of 9 via ammonia addition, the mixture was stirred for a further 60 minutes to facilitate homogeneity.

In these procedures, the solid reagents are precisely weighed and transferred liquids are measured with calibrated equipment, while the controlled mixing—including defined stirring speeds, durations, and temperature—ensures complete and reproducible reaction conditions. Such catalyst‐specific grouping of details underlines the clarity essential for replicating Fischer–Tropsch synthesis experiments across both the base and S‐modified catalyst variants.

### 3.2 Detailed synthesis process

#### Catalyst Preparation [1]: 1.5Na‐Fe1Zn1

##### Step 1: Precursor Preparation
- **Reagents**:  
  • 30 g tetraethoxysilane (TEOS), 7.4 g H₂O, 26.4 g tetrapropylammonium hydroxide (TPAOH, 40 wt% in H₂O)  
  • Fe(NO₃)₃·9H₂O and Zn(NO₃)₂·6H₂O (total 0.18 mol)  
- **Conditions**:  
  • Dissolving in 50–100 mL deionized water; stirring at 700 rpm at room temperature  
  • pH adjustment to 9 via slow ammonia addition  
  • Static aging at ~70 °C for 2 hours  
- **Process**:  
  1. Dissolve metal nitrates in deionized water ensuring complete dissolution over 30 minutes.  
  2. Slowly add ammonia while maintaining vigorous stirring to reach a pH of 9.  
  3. Allow the mixture to age under static conditions, promoting the formation of metal hydroxide intermediates that subsequently transform into a ZnFe₂O₄ spinel upon calcination.  
- **Key Steps**:  
  • Precise pH control is crucial to ensure uniform precipitation.  
  • Monitor stirring conditions to prevent localized pH variations.

##### Step 2: Catalyst Assembly
- **Reagents**:  
  • Dried FeZn precursor powder from Step 1  
  • Na precursor: Na₂CO₃ solution targeting a 1.5 wt% loading  
  • For S‐modified variants (e.g., 1.5Na0.1S‐Fe1Zn1), replace part of Na₂CO₃ with Na₂S to achieve 0.1–0.3 wt% S while maintaining total Na content  
- **Conditions**:  
  • Incipient wetness impregnation at room temperature  
- **Process**:  
  1. Impregnate the dried precursor uniformly with the Na₂CO₃ (or mixed Na₂CO₃/Na₂S) solution.  
  2. Mix thoroughly to ensure homogeneous promoter dispersion.

##### Step 3: Purification, Drying & Calcination
- **Purification**:  
  1. Centrifuge and wash the precipitate with deionized water to remove impurities.  
- **Drying & Calcination**:  
  • Dry at 100 °C for 12 hours.  
  • Calcine in air at 400 °C for 4 hours (controlled ramp rate is recommended) to form the ZnFe₂O₄ spinel and ensure proper promoter distribution.

##### Step 4: Activation
- **Conditions**:  
  • Reduction in a fixed-bed reactor under H₂ at 450 °C and 0.2 MPa for 5 hours  
- **Process**:  
  1. Reduce the calcined catalyst to convert ZnFe₂O₄ into metallic Fe and iron carbides (e.g., χ‐Fe₅C₂), forming the desired Fe@ZnO structure.

**Key Considerations**:  
• Ensure all precursor synthesis steps are documented before proceeding further.  
• Monitor stirring rates and pH closely during co‐precipitation to guarantee reproducibility and catalyst performance.

## 4. Characterization Methods

### 4.1 X‑ray Diffraction (XRD)
- **Operational Description**: XRD was employed to investigate phase evolution from ZnFe₂O₄ through to Fe⁰ and iron carbides. Catalyst samples were dried at 100 °C for 12 hours prior to measurement.
- **Instruments and Models**: Brucker D2 PHASER X‑ray diffraction analyzer.
- **Characterization Conditions**: Utilized Cu Kα radiation (λ = 1.5406 Å) at 30 kV and 10 mA.
- **Test Parameters**: Scan range of 2θ = 5°–90° with a step size of 0.02° per step.
- **Key Notes**: No scanning rate was specified; proper sample alignment is essential for reproducible results.

### 4.2 H₂ Temperature‑Programmed Reduction (H₂‑TPR)
- **Operational Description**: This method monitors catalyst reduction by subjecting a 100 mg sample to a temperature program after moisture removal.
- **Instruments and Models**: MicrotracBEL chemisorption analyzer.
- **Characterization Conditions**: The sample is first treated in Ar at 100 °C for 1 hour, then exposed to 10% H₂ in 90% Ar at 30 mL/min.
- **Test Parameters**: Temperature ramp from below 50 °C to 800 °C at 15 °C/min.
- **Key Notes**: Pre‑treatment in Ar is critical to eliminate adsorbed moisture.

### 4.3 CO Temperature‑Programmed Reduction (CO‑TPR)
- **Operational Description**: Similar to H₂‑TPR, CO‑TPR assesses reduction behavior using CO as the reducing agent.
- **Characterization Conditions**: Temperature ramp from 50 °C to 850 °C at 15 °C/min with similar pre‑treatment in Ar.
- **Key Notes**: Consistent treatment conditions ensure comparable reduction profiles.

### 4.4 Diffuse Reflectance Infrared Fourier Transform Spectroscopy (DRIFTS)
- **Operational Description**: Applied for surface interaction studies; however, detailed step‑by‑step procedures and equipment parameters are not provided.

### 4.5 Fourier Transform Infrared Spectroscopy (FTIR)
- **Operational Description**: Conducted using a Nicolet iS5 infrared spectrometer. Specifics regarding wavelength range and resolution are not described.

### 4.6 Transmission Electron Microscopy (TEM) & Energy Dispersive Spectroscopy (EDS)
- **Operational Description**: Utilized to examine nanosized ZnO and Fe particle morphology and elemental dispersion; precise sample preparation and imaging parameters are omitted.

### 4.7 Scanning Electron Microscopy (SEM)
- **Operational Description**: Conducted on a Hitachi Regulus 8100 field emission scanning electron microscope for morphology assessment; operational details (voltage, magnification) are not specified.

### 4.8 X‑ray Photoelectron Spectroscopy (XPS)
- **Operational Description**: Deployed for surface composition analysis; detailed instrument settings (pass energy, scan range) are not provided.

### 4.9 BET Surface Area Analysis
- **Operational Description**: Approximately 300 mg of sample were degassed under vacuum at 200 °C for 4 hours, with adsorption measurements performed at 77 K.
- **Instruments and Models**: Micromeritics ASAP 2020.
- **Test Parameters**: The analysis employed a relative pressure (P/P₀) of 0.9997 to determine pore volume.
- **Key Notes**: Adequate degassing is essential for reliable porosity data.

### 4.10 Water‑Droplet Contact Angle Measurements
- **Operational Description**: Used to quantify hydrophobic modifications of the catalyst support; specific sample preparation and testing conditions were not detailed.

### 4.11 In‑situ Characterization Techniques
- **Operational Description**: In‑situ XRD and FTIR were integrated for real‑time monitoring of phase evolution and surface interactions during catalyst activation and reaction.
- **Key Notes**: Critical operational parameters such as temperature, pressure, and gas composition are carefully controlled to ensure accurate data collection.

## 5. Catalytic Evaluation Methods

### 5.1 Activation

#### 5.1.1 Activation Temperature  
- **Definition:** The activation temperature is critical for the reduction of oxide precursors to yield the active metallic and carbide phases essential for the Fischer–Tropsch reaction.  
- **Experimental Conditions:** The catalyst is reduced in a flowing hydrogen (H₂) atmosphere at 450 °C.  
- **Observations:** Operating at this temperature facilitates the conversion of the ZnFe₂O₄ spinel phase into active metallic iron and subsequently into iron carbide (χ‐Fe₅C₂) under reaction conditions.

#### 5.1.2 Activation Pressure  
- **Definition:** Activation pressure supports the optimal interaction between the hydrogen gas and the catalyst during the reduction process.  
- **Experimental Conditions:** The reduction is performed at 0.2 MPa, ensuring a controlled environment within the fixed-bed reactor.  
- **Observations:** Maintaining this pressure contributes to a uniform reduction process and mitigates risks of pressure‐induced agglomeration.

#### 5.1.3 Activation Gas  
- **Definition:** The choice of activation gas determines the reduction pathway and ultimately defines the nature of the active catalytic sites.  
- **Experimental Conditions:** Hydrogen (H₂) is employed as the reducing gas. A constant flow of approximately 40 mL/min is maintained during the 5‐hour reduction step.  
- **Observations:** The H₂ atmosphere effectively reduces ZnFe₂O₄ to form metallic Fe, which is necessary for carbide formation and optimal catalytic performance in the Fischer–Tropsch process.

#### 5.1.4 Activation Time  
- **Definition:** The duration of the activation step is optimized to achieve complete reduction while avoiding excessive sintering.  
- **Experimental Conditions:** The catalyst is subjected to hydrogen reduction for 5 hours.  
- **Observations:** This period is sufficient to convert the calcined oxide precursors to the active phases without causing significant particle growth or sintering.

#### 5.1.5 Catalyst Passivation  
- **Definition:** Passivation is a critical post-reduction step that protects the freshly reduced catalyst from oxidation during handling and reactor setup.  
- **Experimental Conditions:** Immediately following reduction, the catalyst is cooled and passivated using a 1% O₂/99% N₂ mixture at room temperature.  
- **Observations:** This mild oxidation step preserves the active metallic and carbide phases, ensuring that the catalyst remains in its optimal state for subsequent Fischer–Tropsch testing.

### 5.2 Reaction

#### 5.2.1 Reaction Temperature  
- **Definition:** The reaction temperature establishes the thermal environment needed for effective syngas activation and the formation of active iron carbide phases. It is pivotal in promoting hydrocarbon chain growth while ensuring minimal induction periods.  
- **Experimental Conditions:** For CO₂-FTS catalytic evaluation, the reactor was maintained at 320 °C. This temperature was chosen to optimize CO₂ conversion to lower olefins and enhance catalyst activity.  
- **Observations:** At 320 °C, the catalyst (1.5Na‐Fe1Zn1 and its S‐modified variants) exhibited excellent stability with sustained activity over long-term tests, highlighting its ability to maintain the active iron phase composition.

#### 5.2.2 Reaction Pressure  
- **Definition:** The reaction pressure influences the partial pressures of reactants in the reactor and modulates the equilibrium between reactant consumption and product formation.  
- **Experimental Conditions:** The CO₂-FTS experiments were conducted at a pressure of 1 MPa, a value that is critical for achieving the desired syngas conversion.  
- **Observations:** Operating at 1 MPa enhanced CO₂ conversion and favored the consumption of CO, leading to improved product distribution with a shift toward lower olefins.

#### 5.2.3 Reaction Gas Ratios  
- **For CO₂-FTS:**  
  - **Definition:** The H₂/CO₂ ratio directly affects the hydrogenation steps and the resulting product selectivity in Fischer-Tropsch synthesis.  
  - **Experimental Conditions:** An exact ratio of H₂/CO₂ = 3 was employed.  
  - **Observations:** This ratio enabled high CO₂ conversion and optimal formation of light α-olefins while restraining undesired by-product formation.
  
- **For CO-FTS:**  
  - **Definition:** The H₂/CO ratio is central to maintaining a balanced reduction environment and influences the extent of catalyst deactivation.  
  - **Experimental Conditions:** An H₂/CO ratio of 1 was applied.  
  - **Observations:** Although this ratio improved catalyst stability in CO-FTS by mitigating deactivation, it also caused increased selectivity towards methane formation.

#### 5.2.4 Reaction Space-Time Velocity  
- **Definition:** Space-time velocity, expressed as gas hourly space velocity (GHSV), is the volume of syngas passed per gram of catalyst per hour. It directly impacts the contact time between the reactants and the catalyst.  
- **Experimental Conditions:** For CO₂-FTS, a GHSV of 1200 mL·gcat⁻¹·h⁻¹ was used.  
- **Observations:** This parameter was meticulously controlled to achieve reproducible conversion rates and to provide stable operation over prolonged reaction tests.

## 6 Results


### 6.1 Characterization Results

#### 6.1.1 Crystal Phase Evolution and Structure
- **Description:** The evolution of crystal phases was monitored using X-ray diffraction (XRD) to track transformations from precursor to active catalyst phases, which are critical for Fischer-Tropsch (FT) activity.
- **Findings:** Fresh 1.5Na-Fe1Zn1 catalysts display XRD peaks corresponding to ZnFe₂O₄ spinel (PDF#77–11) and a weak ZnO peak (PDF#79–208). Upon H₂ reduction (450 °C, 0.2 MPa, 5 h), ZnFe₂O₄ is converted to metallic Fe⁰ (PDF#87–721) and ZnO. After CO₂-FTS, Fe⁰ further transforms into Fe₃O₄ (PDF#82–1533) and χ-Fe₅C₂ (PDF#89–2544), which are identified as the primary active phases. In S-promoted catalysts, Fe₃C (PDF#23–1113) and Fe₅C₂ are observed, while Fe₃O₄ is suppressed.
- **Observations:** The sequential transformation from ZnFe₂O₄ to Fe⁰ and then to iron carbides is essential for catalytic performance. S addition alters phase evolution, favoring Fe₃C and Fe₅C₂ over Fe₃O₄.

#### 6.1.2 Surface Area and Porosity
- **Description:** N₂ physisorption (BET and BJH methods) was used to determine surface area, pore volume, and pore size distribution, which influence reactant diffusion and active site accessibility.
- **Findings:** The BET surface area of 1.5Na-Fe1Zn1 is 47 m²/g with a pore volume of 0.49 cm³/g and an average pore diameter of 3.10 nm. For comparison, 1.5Na-Fe exhibits a surface area of 37 m²/g, pore volume of 0.74 cm³/g, and average pore diameter of 5.90 nm. S-doping (0.1–0.2 wt% Na₂S) slightly increases average pore size (up to 3.80 nm) but does not significantly affect surface area.
- **Observations:** Zn addition enhances surface area and dispersion, while S-doping maintains textural properties.

#### 6.1.3 Morphology and Elemental Dispersion
- **Description:** SEM and TEM, combined with EDX mapping, were employed to visualize particle morphology and elemental distribution, which are linked to catalyst stability and activity.
- **Findings:** SEM images show block-like particles with protrusions in fresh catalysts, attributed to ZnFe₂O₄ and ZnO nanoparticles. TEM of reduced 1.5Na-Fe1Zn1 reveals large Fe⁰ particles (260–290 nm) decorated with smaller ZnO nanoparticles (60–70 nm), forming a Fe@ZnO structure. EDX mapping confirms Zn and Na are co-located on Fe surfaces. After reaction, carbon shells (up to 28 nm thick) are observed on Fe particles, especially after long-term operation.
- **Observations:** The Fe@ZnO ensemble and uniform promoter dispersion are confirmed. S-containing catalysts show less carbon deposition and aggregation.

#### 6.1.4 Reducibility and Adsorption Properties
- **Description:** H₂-TPR and CO/CO₂-TPD analyses provide insights into reduction behavior and gas adsorption, which affect catalyst activation and FT selectivity.
- **Findings:** H₂-TPR reveals reduction steps at ~335 °C (ZnFe₂O₄→Fe₃O₄), ~425 °C (Fe₃O₄→FeO), and ~610 °C (FeO→Fe⁰). Na₂S addition shifts reduction peaks to lower temperatures, indicating facilitated reduction. CO₂-TPD and CO-TPD show that Na increases high-temperature desorption (stronger adsorption), while S suppresses adsorption and shifts desorption to lower temperatures.
- **Observations:** Na promotes CO₂/CO activation, while S modulates adsorption strength and enhances catalyst stability by suppressing excessive carburization.

#### 6.1.5 Hydrophobic Modification
- **Description:** Water contact angle measurements assess the hydrophobicity of SiO₂ supports, relevant for water management during FT synthesis.
- **Findings:** Hydrophobic SiO₂ (SiO₂@C16) exhibits a contact angle of 125.5°, which remains high (116.8°) after reaction, confirming stable hydrophobicity. FTIR and dehydration tests corroborate reduced water accumulation.
- **Observations:** Hydrophobic modification facilitates water removal, improving catalyst stability and selectivity under CO₂-FTS conditions.

#### 6.1.6 Iron Phase Quantification and Carbon Deposition
- **Description:** Mössbauer spectroscopy quantifies iron phase composition, while Raman and TGA/O₂-TPO analyses detect carbon deposition and deactivation.
- **Findings:** After 20 h CO₂-FTS, 1.5Na-Fe1Zn1 contains 32% Fe₃O₄ and 68% χ-Fe₅C₂; S-containing 1.5Na0.2S-Fe1Zn1 contains 30.7% Fe⁰, 28.0% Fe₃C, and 41.3% χ-Fe₅C₂. After 1000 h, carbon shells and increased defective carbon (Raman D/G ratio) are observed, with TGA/O₂-TPO showing higher carbon accumulation in S-free catalysts.
- **Observations:** Suppressing carbon deposition via S-doping is key to maintaining long-term catalyst activity and selectivity.



### 6.2 Catalyst Performance

#### 6.2.1 CO and CO₂ Conversion
- **Description:**  
  CO conversion quantifies the fraction of CO in the feed that is transformed by the catalyst, calculated as:
  \[
  \text{CO Conversion} = \frac{(A_{\text{CO}}/A_{\text{N}_2})_{\text{in}} - (A_{\text{CO}}/A_{\text{N}_2})_{\text{out}}}{(A_{\text{CO}}/A_{\text{N}_2})_{\text{in}}} \times 100\%
  \]
  For CO₂-FTS, CO₂ conversion is similarly defined using GC peak areas for CO₂ and N₂.

- **Experimental Data:**  
  - **CO₂-FTS (1.5Na‐Fe₁Zn₁, 320 °C, 1 MPa, H₂/CO₂ = 3, GHSV = 1200 mL·g_cat⁻¹·h⁻¹):**  
    CO₂ conversion = **39.0%**  
  - **CO-FTS (1.5Na‐Fe₁Zn₁, same conditions, H₂/CO = 1):**  
    CO conversion = **96.9%**

- **Observations and Trends:**  
  The addition of Na₂S (0.1–0.2 wt%) suppresses CO₂ conversion in CO₂-FTS but maintains high CO conversion and improves stability in CO-FTS.

#### 6.2.2 CO Selectivity (CO₂-FTS)
- **Description:**  
  CO selectivity (S_CO) is the fraction of converted CO₂ forming CO:
  \[
  S_{\text{CO}} = \frac{f_{\text{CO}} \cdot [A_{\text{CO}}/(A_{\text{N}_2})_{\text{out}}]}{f_{\text{CO}_2} \cdot [(A_{\text{CO}_2}/A_{\text{N}_2})_{\text{in}} - (A_{\text{CO}_2}/A_{\text{N}_2})_{\text{out}}]} \times 100\%
  \]

- **Experimental Data:**  
  - 1.5Na‐Fe₁Zn₁: **15.6%**
  - 1.5Na0.1S‐Fe₁Zn₁: **42.6%**
  - 1.5Na0.2S‐Fe₁Zn₁: **71.3%**

- **Observations and Trends:**  
  Na₂S addition dramatically increases CO selectivity, shifting the product distribution toward CO and away from hydrocarbons.

#### 6.2.3 CH₄ Selectivity
- **Description:**  
  CH₄ selectivity (S_CH₄) is the proportion of converted CO₂ yielding methane:
  \[
  S_{\text{CH}_4} = \frac{f_{\text{CH}_4} \cdot A_{\text{CH}_4}/(A_{\text{N}_2})_{\text{out}}}{f_{\text{CO}_2} \cdot [(A_{\text{CO}_2}/A_{\text{N}_2})_{\text{in}} - (A_{\text{CO}_2}/A_{\text{N}_2})_{\text{out}}]} \times 100\%
  \]

- **Experimental Data:**  
  - 1.5Na‐Fe₁Zn₁: **12.7%**
  - 1.5Na0.1S‐Fe₁Zn₁: **55.9%**
  - 1.5Na0.2S‐Fe₁Zn₁: **58.9%**

- **Observations and Trends:**  
  Increasing Na₂S content significantly raises CH₄ selectivity, reducing olefin and C₅⁺ hydrocarbon formation.

#### 6.2.4 C₅⁺ Selectivity
- **Description:**  
  C₅⁺ selectivity represents the fraction of converted CO₂ forming hydrocarbons with five or more carbons:
  \[
  S_{\text{C}_5^+} = 100 - S_{\text{CH}_4} - S_{\text{C}_2^0-\text{C}_4^0} - S_{\text{C}_2^= - \text{C}_4^=}
  \]

- **Experimental Data:**  
  - 1.5Na‐Fe₁Zn₁: **48.5%**
  - 1.5Na0.1S‐Fe₁Zn₁: **1.4%**
  - 1.5Na0.2S‐Fe₁Zn₁: **2.1%**

- **Observations and Trends:**  
  Na₂S addition sharply decreases C₅⁺ selectivity, favoring lighter products.

#### 6.2.5 α Factor (Chain Growth Probability)
- **Description:**  
  The α factor, derived from the Anderson–Schulz–Flory (ASF) distribution, reflects the probability of chain growth:
  \[
  \text{ASF:} \quad W_n = (1-\alpha)\alpha^{n-1}
  \]
  where \( W_n \) is the weight fraction of hydrocarbons with carbon number \( n \).

- **Experimental Data:**  
  Product distributions fit the ASF law, with higher α values (approaching 1) correlating with increased long-chain olefin selectivity, especially under CO-FTS.

- **Observations and Trends:**  
  Catalysts with higher α values (notably S-modified under CO-FTS) yield more long-chain α-olefins.

#### 6.2.6 Catalyst Deactivation Rate
- **Description:**  
  Deactivation rate quantifies the decline in conversion over time:
  \[
  \text{Deactivation Rate} = \frac{\text{Initial Conversion} - \text{Final Conversion}}{\text{Initial Conversion} \times \text{Time on Stream}} \times 100\% \ \text{h}^{-1}
  \]

- **Experimental Data:**  
  S-free catalysts show rapid deactivation in CO-FTS, while S-containing catalysts (0.1–0.2 wt% Na₂S) maintain stable conversion over extended periods (up to 1000 h).

- **Observations and Trends:**  
  Na₂S addition markedly improves catalyst longevity by suppressing carbon deposition and stabilizing active phases.

#### 6.2.7 Additional Performance Indicators
- **Lower Olefins Selectivity:**  
  1.5Na‐Fe₁Zn₁ achieves **34.5%** selectivity to C₂–C₅ olefins under CO₂-FTS.
- **Hydrophobic Modification:**  
  SiO₂@C16 diluent increases water contact angle (from 27.5° to 125.5°), mitigating H₂O accumulation and enhancing catalyst stability.

---
**Summary:**  
The 1.5Na‐Fe₁Zn₁ catalyst and its S-modified variants demonstrate tunable performance in FT synthesis. Na₂S addition suppresses activity and heavy hydrocarbon formation in CO₂-FTS but enhances stability and long-chain α-olefin selectivity in CO-FTS. Hydrophobic support modification further improves operational stability by reducing water-induced deactivation.

File: example/papersavings-topk/Paper_3-10.md
# Selective production of light α-olefins and long-chain α-olefins from CO2/ H2 and CO/H2 over iron-based catalysts: Effects of Na2S and H2O

## 1. Materials

### 1.1 Reagents

#### 1.1.1 Metal Precursors
- **Iron(III) nitrate nonahydrate**: Fe(NO₃)₃·9H₂O, [purity not specified], [Supplier not provided], Used to supply Fe for in situ formation of the ZnFe₂O₄ spinel.
- **Zinc nitrate hexahydrate**: Zn(NO₃)₂·6H₂O, [purity not specified], [Supplier not provided], Used to supply Zn for formation of the ZnFe₂O₄ spinel.

#### 1.1.2 Additive/Promoter Precursors
- **Sodium source (Na⁺)**: Na, [composition as ionic species], [Supplier not provided], Used as a promoter to modify catalyst surface properties.
- **Sodium sulfide (Na₂S)**: Na₂S, [purity not specified], [Supplier not provided], Used as a dual-function reagent (promoter and surface modifier) to tune catalyst performance and influence reduction behavior.

#### 1.1.3 Solvents
- **Deionized Water**: H₂O, [ultrapure grade], [Supplier not provided], Used for dispersion, washing, and facilitating the precipitation reaction during catalyst synthesis.

#### 1.1.4 Base/Acid Regulators
- **Ammonia**: NH₃, [purity not specified], [Supplier not provided], Used for pH adjustment during the co-precipitation process.

#### 1.1.5 Passivation Atmosphere Gases
- **Nitrogen**: N₂, 99.999% purity, [Supplier not provided], Flow 40 mL/min at 450°C for 5 h, Used for passivation of the reduced catalyst surface prior to exposure to reactive gases.

#### 1.1.6 Synthesis Gas Environment Gases
- **H₂/CO₂ mixture**: H₂/CO₂ (3:1 ratio), [research grade], [Supplier not provided], 1 MPa, 320°C, Served as the reaction feed gas for catalytic evaluation in CO₂-based Fischer–Tropsch synthesis.

#### 1.1.7 Other Reagents
- **Tetraethoxysilane (TEOS)**: Si(OC₂H₅)₄, [purity not specified], [Supplier not provided], Used as the silicon source in the hydrothermal synthesis of the ZSM-5 nanosheet.
- **Tetrapropylammonium hydroxide (TPAOH)**: [chemical composition not specified], [purity not specified], [Supplier not provided], Employed as a templating agent in the synthesis of the ZSM-5 nanosheet.
- **Tetrapropylammonium bromide (TPABr)**: [chemical composition not specified], [purity not specified], [Supplier not provided], Also used as a templating agent in ZSM-5 nanosheet formation.

Incorporating details from the QA pairs, the metal precursors provide Fe and Zn for the ZnFe₂O₄ precursor, while Na acts as the sodium source in co-precipitation; Na₂S plays a dual role as both promoter and surface modifier. Ammonia is used to adjust pH during precipitation, and deionized water facilitates reagent dispersion and washing. Nitrogen is applied under specified operational conditions to passivate the catalyst surface before use, and the synthesis gas uses an H₂/CO₂ mixture at 1 MPa and 320°C during the reaction. Finally, the synthesis of the ZSM-5 nanosheet is supported by TEOS, TPAOH, and TPABr as silicon and templating agents.

### 1.2 Specific Experimental Equipment

#### **Synthesis Equipment**
- Utilized for catalyst co‑precipitation reactions – Quartz Tube Reactor  
- Employed for high‑temperature treatment during support formation – Muffle Furnace

#### **Characterization Equipment**
- Used for crystalline phase identification – X‑ray Diffractometer (Model: Brucker D2 PHASER)
- Applied to measure surface area and porosity – BET Analyzer (Model: Micromeritics ASAP 2020)
- Conducts reduction behavior and gas adsorption tests – H₂‑TPR/TPD Analyzer (Model: MicrotracBEL chemisorption analyzer)
- Examines catalyst morphology – Scanning Electron Microscope (Model: Hitachi Regulus 8100)
- Provides detailed structural imaging – Transmission Electron Microscope (Model: FEI TE20)
- Quantifies elemental composition – ICP‑OES (Model: PerkinElmer Avio 200)
- Assesses thermal stability – Thermogravimetric Analyzer (Model: Mettler Toledo TGA/1100SF)
- Determines iron phase distributions – Mössbauer Spectrometer (Wissel spectrometer with 57Co(Pd))
- Analyzes molecular vibrations – FTIR Spectrometer (generic instrument for identifying functional groups)
- Monitors surface chemical states – X‑ray Photoelectron Spectrometer (generic XPS system)
- Measures surface hydrophobicity – Goniometer for water‑droplet contact angle tests
- Records in‑situ infrared spectra during reactions – DRIFTS Accessory (generic DRIFTS module)

#### **Activation Equipment**
- Provides controlled thermal reduction environments – Quartz Tube in a Temperature‑Programmed Reduction (TPR) Setup

#### **Reaction Equipment**
- Facilitates continuous‑flow catalytic studies – U‑shaped Fixed‑Bed Reactor (6 mm inner diameter)

#### **Product Analysis Equipment**
- Separates and quantifies reaction products – Gas Chromatograph (Model: GC‑14B with HP‑PLOT Al2O3 M capillary column and FID)
- Detects and monitors gas phase species – Mass Spectrometer (generic instrument for analyzing CO and CO₂)

#### **Other Specific Equipment**
- Controls liquid product flow during reaction analysis – Pump (Model: LabAlliance Series II)
- Supports sample drying and degassing processes – Drying Oven (operates at 100 °C, generic model)

### 1.3 Common Laboratory Equipment

In this section, we list the common laboratory equipment that plays a supportive role during various stages of the experimental work. The equipment described herein is used for general lab preparation, handling reagents, and ensuring proper experimental conditions throughout synthesis, characterization, and catalytic evaluation.

#### **Drying Equipment**
-  Vacuum System  
  This equipment is employed to dry samples prior to reduction, as demonstrated in the catalyst synthesis where a degassing step at 200 °C for 4 hours is performed.  
-  Oven  
  An oven is used for drying purposes in different steps, such as drying the ZSM-5 nanosheet at 45 °C to remove residual moisture before calcination.

#### **Calcination Equipment**
-  Muffle Furnace  
  A muffle furnace is used during catalyst precursor calcination and support synthesis. It enables controlled heating, with specific temperature settings—such as maintaining around 400 °C for a predetermined period—to effectively remove impurities and to promote catalyst structure formation.
  
#### **Other Common Equipment**
-  Balance Scales  
  Essential for measuring precise quantities of the Fe, Zn, and Na precursors, balance scales ensure accuracy during the co-precipitation process.  
-  Magnetic Stirrers  
  These devices are integrated into the mixing process to achieve uniform dispersion of reagents, crucial for forming consistent catalyst properties.  
-  Pipettes  
  Pipettes assist in accurately dispensing liquid reagents during preparation, ensuring that correct volumes are maintained.  
-  Teflon-lined Stainless-Steel Autoclave  
  Typically used in the hydrothermal synthesis of the ZSM-5 nanosheet, this apparatus allows for reliable control of both temperature and pressure in complex reactions.  
-  Controlled Flow Systems and Quartz Tubes  
  Employed for managing gas flow and maintaining desired environmental conditions in various stages, these tools support temperature programming and reaction atmosphere control during both drying and calcination.  

This collection of equipment ensures that each experimental phase—from reagent preparation to catalyst evaluation—proceeds under controlled and precise conditions, thereby contributing to reproducible and high-quality catalyst synthesis and performance.

## 2. Synthesis Methods

### Extraction of Detailed Preparation and Post‑processing Steps

This section details the synthesis routes applied for the Fischer–Tropsch catalysts, emphasizing reproducibility and precise experimental conditions. Two main synthesis routes are described: the co‑precipitation method for the iron-based catalyst precursor and the hydrothermal method for the ZSM‑5 nanosheet support.

#### • Co‑precipitation Method (Catalyst Precursor Formation)
1. Precursor Mixing / Co‑precipitation  
   - Reagents: Fe(NO₃)₃·9H₂O and Zn(NO₃)₂·6H₂O dissolved in deionized water, with a total molar amount of 0.18 mol and Fe:Zn ratios of 4:1, 2:1, or 1:1.
   - Conditions: The solution is stirred at 700 rpm for 30 minutes. Ammonia is added slowly until the pH reaches 9.
   - Observation: Formation of a stable precipitate, indicating the onset of ZnFe₂O₄ precursor formation.
2. Precipitation–Deposition  
   - Immediately following pH adjustment, the precipitation–deposition step occurs, where metal ions deposit to form a solid precursor.
   - The suspension is then stirred for an additional 1 hour and aged under static conditions for 2 hours.
3. Drying  
   - The wet precursor is dried at 100°C for 12 hours.
4. Calcination  
   - The dried powders are calcined at 400°C for 4 hours in air to convert the precursor into the active ZnFe₂O₄ spinel.
5. Post‑processing  
   - For select catalysts, after drying, a sodium source is impregnated (using Na₂CO₃ solution) and, where applicable, Na₂S is introduced during the incipient wetness impregnation step.
   - A reduction step is subsequently performed in flowing H₂ at 450°C for 5 hours, followed by passivation with 1% O₂/99% N₂ at room temperature for 2 hours.
   - Equipment such as pH meters, rotary evaporators (for solvent removal), and controlled furnaces ensures high reproducibility.

#### • Hydrothermal Method (ZSM‑5 Nanosheet Support)
- Preparation: TEOS serves as the silica source together with TPAOH/TPABr as structure-directing agents.
- Reactor: A Teflon‑lined stainless-steel autoclave is employed.
- Conditions: The hydrothermal synthesis is conducted at 70°C for 72 hours, followed by washing, drying, and a calcination at 550°C for 5 hours.

This systematic approach—starting with precise co‑precipitation steps followed by controlled drying, calcination, and reduction—ensures accurate phase transformations (ZnFe₂O₄ to Fe⁰ and ZnO) and reliable production of catalysts with tailored promoter effects, ultimately contributing to enhanced Fischer–Tropsch performance.

## 3. Synthesis Procedures

### 3.1 Reagent Preparation

In this section, the article organizes the reagent preparation steps into three categories—solid reagent weighing, liquid transfer, and mixing—with catalyst‐specific groupings. Although the text provides comprehensive information on the overall synthesis strategy and subsequent catalyst properties, explicit numerical details for weighing or liquid transfer steps are not provided. What follows represents the information explicitly documented in the article.

#### 3.1.1 Weighing

##### 3.1.1.1 1.5Na‐Fe1Zn1  
• No explicit details regarding the weighing of solid reagents (e.g., Fe, Zn precursors, or promoters) or the use of specific balances (analytical or otherwise) are provided for this catalyst.

##### 3.1.1.2 1.5Na0.1S‐Fe1Zn1  
• Similarly, the experimental description does not detail the weighing procedure for any solid precursors or additional additives such as Na₂S for this formulation.

#### 3.1.2 Liquid Transfer

##### 3.1.2.1 1.5Na‐Fe1Zn1  
• The article does not detail the liquid transfer procedures (i.e., volumes, transfer method, or equipment such as syringes or graduated cylinders) for the deionized water or any solvent used in dissolving the reagents.

##### 3.1.2.2 1.5Na0.1S‐Fe1Zn1  
• No specifics are provided regarding the transfer of liquid reagents for this catalyst variant.

#### 3.1.3 Mixing

##### 3.1.3.1 1.5Na‐Fe1Zn1  
• **Fe/Co nitrate solution**: Mixed at 700 rpm for 30 minutes at 35 °C to ensure homogeneity prior to further synthesis steps.  
• Although the article mentions a subsequent ultrasonic treatment in the general synthesis context, no explicit duration or conditions for ultrasonication were provided.

##### 3.1.3.2 1.5Na0.1S‐Fe1Zn1  
• No specific stirring speed, duration, or environmental conditions (e.g., inert atmosphere) are described for the mixing of reagents in this formulation.

Overall, the article emphasizes reproducibility through a systematic approach—particularly in the mixing stage—while the details concerning the weighing and liquid transfer are assumed to adhere to standard protocols in catalyst synthesis. This documentation, while leaving certain practical details implicit, links the reagent preparation steps to the resulting catalyst properties observed in subsequent characterization and performance evaluations.

### 3.2 Detailed synthesis process

#### Catalyst Preparation [1]: 1.5Na-Fe1Zn1 (and Variations 1.5Na0.1S-Fe1Zn1, 1.5Na0.2S-Fe1Zn1)

##### Step [1]: Precursor Preparation
- **Reagents**:  
  • Fe(NO₃)₃·9H₂O and Zn(NO₃)₂·6H₂O in deionized water (exact amounts adjusted to obtain 44.5 wt% Fe and 25.5 wt% Zn).  
  • Ammonia solution (to adjust pH to 9).  
- **Conditions**:  
  • Initial stirring at 700 rpm, temperature maintained at 35 °C.  
  • pH adjusted to 9 through dropwise addition of ammonia.  
- **Process**:  
  1. Dissolve Fe and Zn nitrates in deionized water to ensure a homogeneous solution.  
  2. Stir at 700 rpm for 30 minutes.  
  3. Slowly add ammonia to reach a pH of 9, then stir an additional 60 minutes.  
  4. Allow the mixture to age under static conditions for 2 hours to facilitate complete precipitation of the ZnFe₂O₄ spinel precursor.  
- **Key Steps**: Maintain constant stirring and controlled pH; ensure thorough aging for precursor formation.

##### Step [2]: Catalyst Assembly and Promoter Incorporation
- **Reagents**:  
  • Use the dried FeZn precursor.  
  • For Na modification: Incipient wetness impregnation with a Na₂CO₃ solution to achieve a total Na loading of approximately 1.5 wt%.  
  • For S-modified variants: Include Na₂S solution along with Na₂CO₃ to achieve S loadings of 0.1 or 0.2 wt% while keeping overall Na constant.
- **Conditions**:  
  • Impregnation performed at room temperature; stirring ensures uniform distribution.  
- **Process**:  
  1. Impregnate the dry precursor with the appropriate Na (and Na₂S) solution.  
  2. Stir for 30 minutes to secure complete adsorption of promoters.

##### Step [3]: Purification, Drying & Calcination
- **Purification**:  
  • Filter and wash the precipitate several times with deionized water.  
- **Drying**:  
  • Dry the washed material in a standard oven at 100 °C for 12 hours.  
- **Calcination**:  
  • Calcine the dried sample in air at 400 °C for 4 hours (ramp rate controlled though not specified).

##### Step [4]: Catalyst Activation
- **Conditions**:  
  • Reduce under a flowing H₂ atmosphere at 450 °C and 0.2 MPa for 5 hours (H₂ flow rate maintained at 40 mL/min).  
- **Process**:  
  1. Conduct reduction to transform ZnFe₂O₄ into active Fe⁰ and ZnO phases, ensuring catalyst dispersion.

**Key Control Points & Troubleshooting:**  
• Ensure uniform precipitation via consistent stirring and pH control.  
• During impregnation, precise dosing of Na and Na₂S is critical to distinguish catalyst variations.  
• Monitor drying and calcination to avoid agglomeration and support integrity errors for reproducibility.

## 4. Characterization Methods

### 4.1 X‑ray Diffraction (XRD)
- **Operational Description**: XRD analysis was performed to confirm the phase transformation of the fresh ZnFe₂O₄ catalyst into metallic Fe₀ and ZnO after reduction.
- **Instruments and Models**: Brucker D2 Phaser.
- **Characterization Conditions**: Measurements were conducted using Cu Kα radiation (λ = 1.5406 Å) at a voltage of 30 kV and a current of 10 mA.
- **Test Parameters**: The scan was performed over a 2θ range of 5° to 90° with a step size of 0.02° per step.
- **Key Notes**: Precise sample alignment was recommended to ensure accurate peak identification.

### 4.2 BET Surface Area Analysis
- **Operational Description**: The surface area was determined via nitrogen adsorption using the BET method.
- **Instruments and Models**: Micromeritics ASAP 2020.
- **Characterization Conditions**: Analysis was carried out at 77 K.
- **Test Parameters**: Approximately 300 mg of catalyst was degassed under vacuum at 200 °C for 4 hours prior to measurement.
- **Key Notes**: Proper degassing is critical to remove moisture and adsorbed impurities for reliable surface area calculations.

### 4.3 H₂‑TPR and TPD Measurements
- **Operational Description**: H₂‑TPR was employed to assess the reduction behavior, while TPD evaluated the gas desorption characteristics.
- **Instruments and Models**: MicrotracBEL analyzer.
- **Characterization Conditions**: For H₂‑TPR, after Ar pretreatment at 100 °C for 1 hour, a 10% H₂/90% Ar mixture (30 mL/min) was used; TPD involved reduction at 450 °C for 5 hours followed by cooling to 50 °C.
- **Test Parameters**: Temperature was ramped at 15 °C/min up to 800 °C (H₂‑TPR) or 850 °C (TPD).
- **Key Notes**: Stable baseline and proper sample loading are essential for reproducible results.

### 4.4 Scanning Electron Microscopy (SEM)
- **Operational Description**: SEM was utilized to study the catalyst morphology.
- **Instruments and Models**: Hitachi Regulus 8100.
- **Characterization Conditions/Test Parameters**: Limited specifics provided; the analysis focused on capturing the morphology features.
- **Key Notes**: Standard sample preparation techniques were assumed.

### 4.5 Transmission Electron Microscopy (TEM) and Energy Dispersive Spectroscopy (EDS)
- **Operational Description**: TEM provided detailed images to determine particle size and distribution of Fe₀ and ZnO phases, with EDS mapping for elemental distribution.
- **Instruments and Models**: FEI TE20.
- **Characterization Conditions/Test Parameters**: Nanoparticle sizes were observed in the ranges of 260–290 nm (Fe₀) and 60–70 nm (ZnO).
- **Key Notes**: Combined TEM/EDS analysis enabled thorough phase characterization.

### 4.6 Inductively Coupled Plasma Optical Emission Spectroscopy (ICP‑OES)
- **Operational Description**: ICP‑OES quantified Fe, Zn, Na, and S contents.
- **Instruments and Models**: PerkinElmer Avio 200.
- **Characterization Conditions/Test Parameters**: Sample digestion involved dissolving 0.05 g catalyst in nitric acid followed by dilution.
- **Key Notes**: Accurate calibration and digestion are vital.

### 4.7 Thermogravimetric (TG) Analysis
- **Operational Description**: TG analysis assessed catalyst thermal stability.
- **Instruments and Models**: Mettler Toledo TGA/1100SF.
- **Characterization Conditions/Test Parameters**: The catalyst was heated from 25 °C to 900 °C in an O₂ atmosphere (50 mL/min) at a heating rate of 10 °C/min.
- **Key Notes**: This method provided insights into thermal degradation profiles.

### 4.8 Mossbauer Spectroscopy
- **Operational Description**: Mossbauer spectroscopy identified various iron phases (e.g., Fe₃O₄, χ‑Fe₅C₂) in the catalyst.
- **Instruments and Models**: Wissel spectrometer using a ⁵⁷Co(Pd) radiation source.
- **Characterization Conditions/Test Parameters**: Standard measurement conditions were applied to resolve the different iron species.
- **Key Notes**: The technique is essential for understanding the iron phase composition and its evolution upon reduction.

## 5. Catalytic Evaluation Methods

### 5.1 Activation

The catalyst activation process is a critical pre‐reaction treatment designed to convert the precursor ZnFe₂O₄ into the active phases—metallic Fe (Fe⁰) and ZnO—in a controlled hydrogen-rich environment. This reduction step is essential for developing the active sites necessary for efficient Fischer-Tropsch catalysis.

#### 5.1.1 Activation Temperature  
Activation is executed at 450 °C in a fixed-bed reactor. This temperature is specifically chosen to facilitate the complete reduction of iron oxides, ensuring the transformation of ZnFe₂O₄ into Fe⁰ and promoting the formation of ZnO. The chosen temperature supports high crystallinity of the active phases while maintaining catalyst stability during the reduction.

#### 5.1.2 Activation Pressure  
The reduction is conducted under a controlled pressure of 0.2 MPa in the reactor. Operating at this moderate pressure enhances hydrogen interaction with the catalyst surface, optimizing the reduction kinetics without causing excessive sintering or agglomeration of metallic particles.

#### 5.1.3 Activation Gas  
A pure hydrogen atmosphere is used for the catalyst activation, which is critical in driving the reduction reaction. The absence of other gases ensures maximal hydrogen availability, thereby achieving effective reduction of the ZnFe₂O₄ precursor into the active metallic and oxide phases. This pure H₂ environment contrasts with the mixed gas compositions employed during the later reaction phase.

#### 5.1.4 Activation Time  
A duration of 5 hours is applied to the reduction process. This length of time is pivotal to ensuring complete conversion of the precursor phases while minimizing the risk of over-reduction or sintering. The extended reduction period allows for uniform activation across the catalyst batch.

#### 5.1.5 Activation Flow Considerations  
While detailed space–time velocity values for the activation process are not specified, the reactor is equipped with quartz tubes and precise gas mass flow controllers. This instrumentation guarantees a reproducible and uniform hydrogen flow, contributing to effective and consistent catalyst activation.

### 5.2 Reaction

#### 5.2.1 Reaction Temperature
- **Definition:** The reaction temperature is a pivotal parameter in Fischer–Tropsch synthesis as it directly affects the activation of syngas and determines the equilibrium between chain growth and termination reactions.
- **Experimental Conditions:** For the CO₂-FTS tests, the reactor temperature was set at 320 °C.
- **Observations:** Operating at 320 °C enhanced the conversion of CO₂ and favored the production of lower olefins. This temperature provided an optimal balance by facilitating the activation of the catalyst while minimizing over-hydrogenation, thereby supporting targeted hydrocarbon selectivity.

#### 5.2.2 Reaction Pressure
- **Definition:** Reaction pressure influences the concentration of syngas components in the reactor, thereby affecting the kinetics and selectivity of the Fischer–Tropsch process.
- **Experimental Conditions:** The experiments were conducted at a reaction pressure of 1 MPa.
- **Observations:** Maintaining a pressure of 1 MPa enhanced CO conversion and helped control the product distribution. This pressure was critical in ensuring that the balance between the formation of desired products and side reactions, such as methane formation, was maintained.

#### 5.2.3 Reaction H₂/CO₂ Ratio
- **Definition:** The H₂/CO₂ ratio governs the hydrogen availability required for the conversion of CO₂ into hydrocarbons. It is essential for steering the reaction towards the desired product distribution.
- **Experimental Conditions:** An H₂/CO₂ molar ratio of 3 was employed in all catalytic tests.
- **Observations:** The ratio of 3 was found to be favorable for maximizing CO₂ conversion and enhancing the selectivity towards lower olefins. A higher ratio supports the hydrogenation steps effectively, yet is carefully balanced to avoid excessive formation of undesired products.

#### 5.2.4 Reaction Space-Time Velocity
- **Definition:** Space-time velocity (expressed as GHSV) represents the ratio of the volumetric flow rate of reactants to the mass of the catalyst, influencing the contact time and conversion efficiency.
- **Experimental Conditions:** The reactor was operated at a GHSV of 1.2 × 10³ mL/(g_cat·h).
- **Observations:** This controlled flow rate provided sufficient residence time for the reactants, ensuring reproducible performance while limiting side reactions such as over-hydrogenation.

## 6 Results


### 6.1 Characterization Results

#### 6.1.1 Crystal Phase and Structure
- **Description:** The crystalline phases and their evolution during catalyst preparation and reaction were determined by X-ray diffraction (XRD) using a Bruker D2 PHASER with Cu Kα radiation (λ = 1.5406 Å), scanning from 2θ = 5° to 90° at 0.02°/step.
- **Findings:** Fresh catalysts exhibited the ZnFe₂O₄ spinel phase (PDF#77–11), with a weak ZnO peak at 32° (PDF#79–208). Upon reduction, ZnFe₂O₄ was fully transformed into metallic Fe⁰ (PDF#87–721) and ZnO, as evidenced by the disappearance of ZnFe₂O₄ peaks and the emergence of Fe⁰ and ZnO peaks. The Fe⁰ phase displayed higher peak intensity, indicating improved crystallinity relative to ZnO.
- **Observations:** The transformation to Fe⁰ and ZnO confirms successful reduction, with enhanced Fe⁰ crystallinity supporting catalytic activity. The presence of ZnO inhibits Fe⁰ aggregation, promoting dispersion and stability.

#### 6.1.2 Surface Area and Porosity
- **Description:** Textural properties were assessed by N₂ physisorption using a Micromeritics ASAP 2020 analyzer at 77 K. Samples (~300 mg) were degassed at 200 °C for 4 h prior to analysis. Surface area was calculated by the BET method, pore volume at P/P₀ = 0.9997, and pore size by the BJH method.
- **Findings:** The BET surface area increased from 37 m²/g for 1.5Na-Fe to 47 m²/g for 1.5Na-Fe1Zn1 after Zn addition. The average pore diameter decreased from 5.90 nm to 3.10 nm, and the pore volume increased, indicating a more dispersed and porous structure.
- **Observations:** Zn promotion enhances surface area and reduces pore size, facilitating better reactant diffusion and improved catalyst dispersion.

#### 6.1.3 Elemental Composition
- **Description:** Elemental analysis was performed by ICP-OES (PerkinElmer Avio 200) after dissolving 0.05 g of catalyst in nitric acid.
- **Findings:** For 1.5Na-Fe1Zn1, the fresh catalyst contained Fe 44.5 wt%, Zn 25.5 wt%, and Na 1.7 wt%. After 20 h and 1000 h of reaction, Fe, Zn, and Na contents remained stable (Fe: 46.8/42.5 wt%, Zn: 27.3/29.0 wt%, Na: 2.1/1.8 wt%). S-modified catalysts contained 0.11 wt% (1.5Na0.1S-Fe1Zn1) and 0.22 wt% (1.5Na0.2S-Fe1Zn1) sulfur.
- **Observations:** The elemental composition remains consistent during long-term operation, indicating good catalyst stability and promoter retention.

#### 6.1.4 Morphology and Particle Size
- **Description:** Morphological features and particle sizes were examined by SEM (Hitachi Regulus 8100) and TEM (FEI TE20). HADDF-STEM and EDX mapping provided elemental distribution.
- **Findings:** SEM images of fresh catalysts revealed block-like ZnFe₂O₄ particles with dense ZnO protrusions. After reduction, TEM showed large spherical Fe⁰ nanoparticles (260–290 nm) decorated with smaller ZnO nanoparticles (60–70 nm), forming a Fe⁰@ZnO structure. HADDF-STEM/EDX confirmed Zn and Na enrichment on the ZnO surface.
- **Observations:** The Fe⁰@ZnO architecture, with well-dispersed ZnO on Fe⁰, inhibits Fe aggregation and enhances catalyst stability. Na preferentially locates on ZnO, further modifying surface properties.

#### 6.1.5 Reduction and Surface Properties
- **Description:** H₂-TPR and TPD (MicrotracBEL analyzer) characterized reduction behavior and gas adsorption/desorption. H₂-TPR was conducted up to 800 °C at 15 °C/min in 10% H₂/Ar; TPD tests used 100 mg samples with temperature ramps from 50 °C to 850 °C.
- **Findings:** H₂-TPR profiles showed three main reduction peaks: ZnFe₂O₄ to Fe₃O₄ (~335 °C), Fe₃O₄ to FeO (~425 °C), and FeO to Fe (~610 °C). Increasing Na₂S content shifted these peaks to lower temperatures, indicating facilitated reduction.
- **Observations:** Na₂S addition enhances reducibility by weakening the electron-donating effect of Na, but does not significantly alter textural properties.

#### 6.1.6 Iron Phase Distribution and Thermal Stability
- **Description:** Mossbauer spectroscopy and TG analysis (Mettler Toledo TGA/1100SF) were used to quantify iron phases and assess thermal stability.
- **Findings:** Mossbauer spectra of spent catalysts revealed the presence of Fe₃O₄, χ-Fe₅C₂, Fe⁰, and Fe₃C, with phase proportions correlating to catalytic activity. TG analysis showed that carbon deposition is a primary cause of deactivation.
- **Observations:** The distribution of iron phases and resistance to carbon deposition are critical for sustained catalyst performance.



### 6.2 Catalyst Performance

#### 6.2.1 CO and CO₂ Conversion
- **Description:** CO and CO₂ conversion quantify the fraction of CO or CO₂ in the feed that is transformed by the catalyst. The conversion is calculated as:
\[
\text{CO}_2\ \text{Conversion} = \frac{(A_{\text{CO}_2}/A_{\text{N}_2})_{\text{in}} - (A_{\text{CO}_2}/A_{\text{N}_2})_{\text{out}}}{(A_{\text{CO}_2}/A_{\text{N}_2})_{\text{in}}} \times 100\%
\]
where \(A_{\text{CO}_2}\) and \(A_{\text{N}_2}\) are the GC peak areas of CO₂ and N₂, respectively.
- **Experimental Data:** Under CO₂-FTS conditions (320 °C, 1 MPa, GHSV 1200 mL·g_cat⁻¹·h⁻¹), the 1.5Na-Fe₁Zn₁ catalyst achieved a CO₂ conversion of 39.0% at H₂/CO₂ = 3, and 17.5% at H₂/CO₂ = 1. In CO-FTS, Na₂S-modified catalysts reached CO conversion of ~96%.
- **Observations and Trends:** Increasing the H₂/CO₂ ratio from 1 to 3 significantly enhances CO₂ conversion. The addition of Na₂S suppresses activity in CO₂-FTS but markedly improves stability and conversion in CO-FTS.

#### 6.2.2 Product Selectivity (CO, CH₄, C₂–C₅ Olefins, C₄⁺ Olefins)
- **Description:** Product selectivity is defined as the fraction of converted CO or CO₂ forming a specific product, calculated as:
\[
S_i = \frac{f_i \cdot A_i / (A_{\text{N}_2})_{\text{out}}}{f_{\text{CO}_2} \cdot [(A_{\text{CO}_2}/A_{\text{N}_2})_{\text{in}} - (A_{\text{CO}_2}/A_{\text{N}_2})_{\text{out}}]} \times 100\%
\]
where \(f_i\) is the calibration factor for product \(i\).
- **Experimental Data:** Coupling 1.5Na-Fe₁Zn₁ with ZSM-5 nanosheets increased C₂–C₅ light olefins selectivity up to 64.6%. In CO-FTS with Na₂S, C₄⁺ olefins selectivity reached 65.4%. Methane and light alkane selectivity were minimized under these optimized conditions.
- **Observations and Trends:** The use of ZSM-5 promotes light olefins by cracking heavier hydrocarbons, while Na₂S addition in CO-FTS shifts selectivity toward long-chain olefins and enhances catalyst stability.

#### 6.2.3 Chain Growth Factor (α Factor)
- **Description:** The α factor, derived from the Anderson-Schulz-Flory (ASF) distribution, represents the probability of chain growth during hydrocarbon formation:
\[
\alpha = \left(\frac{n_{n+1}}{n_n}\right)^{1/(n+1-n)}
\]
where \(n_n\) and \(n_{n+1}\) are the molar fractions of hydrocarbons with carbon numbers \(n\) and \(n+1\).
- **Experimental Data:** While explicit α values are not numerically reported, the product distribution follows ASF behavior. Lower α values (favoring light olefins) are achieved with ZSM-5, while higher α (favoring long-chain olefins) is observed with Na₂S in CO-FTS.
- **Observations and Trends:** Catalyst composition and promoter selection (Zn, Na, Na₂S) allow tuning of α, thus controlling the hydrocarbon chain length distribution.

#### 6.2.4 Catalyst Stability and Deactivation Rate
- **Description:** Catalyst stability is assessed by monitoring CO or CO₂ conversion over time. The deactivation rate is calculated as:
\[
\text{Deactivation Rate} = \frac{\text{CO Conversion}_{\text{initial}} - \text{CO Conversion}_{\text{final}}}{\text{Overall reaction time}}
\]
- **Experimental Data:** The 1.5Na-Fe₁Zn₁ catalyst maintained stable CO₂ conversion over 1000 h in CO₂-FTS, with minimal changes in elemental composition. In CO-FTS, Na₂S-modified catalysts sustained ~96% CO conversion with negligible deactivation.
- **Observations and Trends:** Zn addition inhibits Fe₀ aggregation, enhancing long-term stability. Na₂S is critical for suppressing deactivation in CO-FTS, as evidenced by stable conversion and preserved catalyst morphology after extended operation.

#### 6.2.5 Additional Performance Indicators
- **Space-Time Yield (STY):** The STY of lower olefins is reported, with values maximized under optimal catalyst and reaction conditions.
- **RWGS Equilibrium Degree (η_RWGS):** The degree to which the reverse water-gas shift reaction approaches equilibrium is evaluated under varying GHSV, supporting mechanistic insights.

---
**Summary:** The 1.5Na-Fe₁Zn₁ catalyst, especially when modified with Na₂S and coupled with ZSM-5, demonstrates high CO/CO₂ conversion, tunable selectivity toward light or long-chain olefins, and exceptional stability, with performance metrics directly linked to catalyst composition and reaction conditions.
