Repository: pic-ai-robotic-chemistry/literature-to-protocols

## Overview

Experimental procedures in scientific papers are usually scattered across free-form text, which makes them difficult to reproduce, compare, and automate.  
The goals of this project are:

* Extract experiment-related entities, conditions, operations, and relations from papers
* Build paper-level knowledge graphs
* Generate structured protocols through templated prompting and graph-based retrieval
* Evaluate the generated results in terms of factuality, text quality, and questionnaire-based practical usability

File: example/papersavings-topk/Paper_3-20.md
# Selective production of light α-olefins and long-chain α-olefins from CO2/ H2 and CO/H2 over iron-based catalysts: Effects of Na2S and H2O

## 1. Materials

### 1.1 Reagents

#### 1.1.1 Metal Precursors
- **Iron(III) nitrate nonahydrate**: Fe(NO₃)₃⋅9H₂O, [Reagent Grade], [Supplier unspecified], Used as the active iron species precursor and for spinel (ZnFe₂O₄) formation.
- **Zinc(II) nitrate hexahydrate**: Zn(NO₃)₂⋅6H₂O, [Reagent Grade], [Supplier unspecified], Provides Zn for both metal precursor functions and promoter contribution in spinel synthesis.

#### 1.1.2 Additive/Promoter Precursors
- **Sodium carbonate**: Na₂CO₃, [Reagent Grade], [Supplier unspecified], Used to incorporate Na as a promoter; serves a dual function by enhancing catalytic activity and stability.
- **Sodium sulfide**: Na₂S, [Reagent Grade], [Supplier unspecified], Doping reagent with operational loadings of 0.1 wt%, 0.2 wt% (and up to 0.3 wt% in some formulations), Introduces sulfur to modify catalyst properties.

#### 1.1.3 Solvents
- **Deionized water**: H₂O, [Ultra-pure], [Supplier unspecified], Employed for dissolving precursors and as a washing agent during synthesis and post-filtration steps.

#### 1.1.4 Base/Acid Regulators
- **Ammonia**: NH₃ (aq.), [Reagent Grade], [Supplier unspecified], Added dropwise to adjust pH to 9 during the co-precipitation process.

#### 1.1.5 Surface Modifiers
- **Hexadecyltrimethoxysilane**: C₁₈H₄₂O₃Si, [High Purity], [Supplier unspecified], Applied for hydrophobic modification via a silanization reaction, enhancing catalyst surface properties.

#### 1.1.6 Synthesis Gas Environment Gases
- **Hydrogen**: H₂, 99.999% purity, [Supplier unspecified], Flow 40 mL/min at 450 °C for 5 h, Utilized for catalyst reduction.
- **Syngas (H₂/CO mixture)**: H₂/CO, [Research Grade], [Supplier unspecified], Employed during Fischer–Tropsch reaction, providing the reactive gas environment.

#### 1.1.7 Other Reagents
- **Tetraethoxysilane (TEOS)**: Si(OC₂H₅)₄, [Reagent Grade], [Supplier unspecified], Used in the seed suspension for hydrothermal synthesis of the ZSM-5 nanosheet support.
- **Tetrapropylammonium hydroxide (TPAOH)**: [Composition: C₁₂H₂₉NO], [Reagent Grade], [Supplier unspecified], Incorporated in seed suspension preparation to direct crystallization during hydrothermal processing.

### 1.2 Specific Experimental Equipment

#### **Synthesis Equipment**
- Reagent mixing – Standard mixer operating at 700 rpm for homogeneous suspension.
- Hydrothermal synthesis – Teflon-lined stainless-steel autoclave used for preparing the ZSM-5 nanosheet support.
- Catalyst reduction – Quartz tube integrated in a MicrotracBEL chemisorption analyzer for reduction under flowing H₂.

#### **Characterization Equipment**
- Phase analysis – Bruker D2 PHASER X-ray Diffraction Analyzer (XRD) for confirming phase transformations.
- Morphological study – Hitachi Regulus 8100 Field Emission Scanning Electron Microscope (SEM) for particle morphology.
- Nanostructural observation – FEI TE20 Transmission Electron Microscope (TEM) for detailed imaging.
- Elemental mapping – Super‑X Energy Dispersive X‑ray Spectroscopy (EDS) system.
- Functional group identification – Nicolet iS5 Infrared Spectrometer (FTIR) for chemical analysis.
- Hydrophobic testing – OCA‑40 Optical Contact Angle Instrument to assess surface wettability.
- Reduction and adsorption profiles – MicrotracBEL chemisorption analyzer used for H₂‑TPR and TPD tests.
- Iron phase quantification – Wissel spectrometer with 57Co(Pd) for Mössbauer spectroscopy.
- Surface area evaluation – Micromeritics ASAP 2020 apparatus for BET measurements.
- Elemental composition – PerkinElmer Avio 200 ICP‑OES for quantification of catalyst components.

#### **Activation Equipment**
- Catalyst activation – Fixed‑bed reactor employed for reduction at 450 °C under controlled H₂ flow (40 mL/min).

#### **Reaction Equipment**
- CO₂ and CO conversion – Fixed‑bed reactor (1 cm inner diameter) configured for reaction conditions.
- Cracking tests – U‑shaped continuous‑flow fixed‑bed reactor with a 6 mm inner diameter for liquid product evaluation.

#### **Product Analysis Equipment**
- Gaseous product evaluation – Agilent GC 7820A gas chromatograph equipped with TCD and FID detectors.
- Reaction monitoring – Online mass spectrometer for analyzing CO and CO₂ signals.

#### **Other Specific Equipment**
- Standard laboratory stirring devices – Essential for reagent preparation and process homogenization.

### 1.3 Common Laboratory Equipment

In this section, we list commonly used laboratory equipment that supports various stages of experimental work, including reagent handling, sample drying, calcination, and monitoring throughout synthesis and characterization procedures.

#### **Drying Equipment**
-  Oven (used to dry samples at 100 °C for 12 hours)
-  Muffle furnace (employed at 400 °C for 4 hours to ensure effective moisture removal)
-  Freeze dryer (an example of alternative drying technology available for sensitive materials)

#### **Calcination Equipment**
-  Muffle furnace (utilized for controlled heating during catalyst precursor calcination and for the high-temperature treatment of the zeolite support at 550 °C for 5 hours)
-  Furnace (general term for equipment that provides a controlled high-temperature environment required during calcination processes)

#### **Other Common Equipment**
-  Balance scales (essential for accurately weighing reagents necessary for precise co-precipitation synthesis)
-  Magnetic stirrers (used for maintaining uniform mixing during reagent preparation and the co-precipitation step)
-  Flow meters (critical for controlling hydrogen flow at 40 mL/min during catalyst reduction, along with gas sensors as part of a gas flow control system)
-  Teflon-lined stainless-steel autoclave (employed in hydrothermal treatment to synthesize zeolite nanosheets under controlled temperature and pressure conditions)
-  Quartz tubes (implemented for sample handling, storage, and maintaining inert atmospheres during cooling processes)
-  Pipettes and graduated cylinders (used for precise liquid dispensing when preparing seed suspensions involving TEOS and TPAOH)

This equipment framework not only ensures reliable experimental setups but also underpins the replicability of catalyst synthesis and evaluation processes. The integration of such common tools, ranging from drying ovens and calcination furnaces to mixing devices and precise measurement instruments, facilitates a robust workflow during both preparation and advanced characterization stages in catalyst development.

## 2. Synthesis Methods

### Extraction of Detailed Preparation and Post‑processing Steps

This section details the synthesis of Fischer–Tropsch catalysts via co‑precipitation and hydrothermal methods, emphasizing reproducibility through precise experimental control.

#### Co‑precipitation Method
1. • Precursor Mixing / Co‑precipitation  
   - Reagents: Fe(NO₃)₃·9H₂O and Zn(NO₃)₂·6H₂O (total molar amount: 0.18 mol) are dissolved in water.  
   - Conditions: The solution is maintained at 35 °C and stirred at 700 rpm for 30 minutes. Ammonia is slowly added to adjust the pH to 9.
2. • Precipitation–Deposition  
   - After mixing, the suspension is stirred for an additional 1 hour followed by aging under static conditions for 2 hours.
3. • Drying  
   - The precipitate is dried at 100 °C for 12 hours.
4. • Calcination  
   - The dried catalyst is calcined in air at 400 °C for 4 hours.
5. • Post‑treatment (Reduction & Passivation)  
   - Reduction: The calcined catalyst is treated in flowing H₂ (40 mL/min) at 450 °C, 0.2 MPa for 5 hours.  
   - Passivation: Followed by exposure to 1% O₂/99% N₂ at room temperature for 2 hours.

This method, noted for its simplicity, benefits from precise pH control and reproducible mixing conditions, ensuring homogeneous distribution of metal species and improved dispersion (evidenced by an increased surface area from 37 to 47 m²/g with Zn addition).

#### Hydrothermal Method for Hydrophobic Modification and Zeolite Cracking Catalyst
1. • Seed Suspension Preparation  
   - Reagents: 30 g of TEOS, 7.4 g of water, and 26.4 g of TPAOH solution (40 wt%) are mixed at 35 °C overnight to achieve complete hydrolysis.
   - Post‑mixing drying is carried out at 45 °C for 4 hours.
2. • Autoclave Reaction  
   - The mixture is transferred to a Teflon‑lined stainless‑steel autoclave and heated at 70 °C for 72 hours.
3. • Post‑synthesis Treatment  
   - The obtained product is centrifuged, washed with water, dried at 120 °C overnight, and finally calcined at 550 °C for 5 hours.

A comparative analysis highlights that while the co‑precipitation method is simpler and more scalable, the hydrothermal route, though more complex, offers controlled morphology and enhanced hydrophobic modification. Each step—from precursor mixing, precipitation–deposition, to drying, calcination, and post‑treatments—has been carefully optimized to ensure catalyst quality and replicability in Fischer–Tropsch synthesis.

## 3. Synthesis Procedures

### 3.1 Reagent Preparation

This section outlines the reagent handling steps for three catalyst variants: 1.5Na–Fe1Zn1, 1.5Na0.1S–Fe1Zn1, and 1.5Na0.2S–Fe1Zn1. Although the article does not specify exact masses or balance precision for solid reagents, the procedure emphasizes catalyst‐specific grouping and reproducible processing.

#### 3.1.1 Weighing

##### 3.1.1.1 1.5Na–Fe1Zn1  
• The article specifies the use of metal nitrate precursors (e.g., Fe(NO₃)₃·9H₂O and Zn(NO₃)₂·6H₂O) but does not provide explicit chemical formulas, exact masses, or balance details.

##### 3.1.1.2 1.5Na0.1S–Fe1Zn1  
• Weighing of precursor solids and Na₂S dopant is performed similarly to the undoped catalyst; however, detailed amounts and equipment specifications are not provided.

##### 3.1.1.3 1.5Na0.2S–Fe1Zn1  
• The doped variant follows the same weighing protocol as above with Na₂S introduced at a higher level. No further weighing details are available.

#### 3.1.2 Liquid Transfer

##### 3.1.2.1 1.5Na–Fe1Zn1  
• **Deionized water**: Transferred into the metal precursor solution using standard laboratory glassware (e.g., a graduated cylinder); the precise volume is not indicated.  
• **Ammonia solution**: Added dropwise to adjust the pH to the required level for effective co‐precipitation.

##### 3.1.2.2 1.5Na0.1S–Fe1Zn1  
• **Deionized water**: Added as described above.  
• **Na₂S solution**: Incorporated slowly to dope the catalyst, though specific volumes and transfer methods are not detailed.

##### 3.1.2.3 1.5Na0.2S–Fe1Zn1  
• **Deionized water**: Transferred in a similar manner.  
• **Na₂S solution**: Delivered under analogous conditions without additional elaboration on the transfer process.

#### 3.1.3 Mixing

##### 3.1.3.1 1.5Na–Fe1Zn1  
• **Metal nitrate solution**: Mixed at 700 rpm for 30 minutes at room temperature to ensure complete dissolution and precursor dispersion before aging.

##### 3.1.3.2 1.5Na0.1S–Fe1Zn1  
• **Catalyst slurry**: Processed under conditions mirroring the undoped catalyst; any ultrasonic treatment or modified stirring conditions for dopant incorporation are not explicitly mentioned.

##### 3.1.3.3 1.5Na0.2S–Fe1Zn1  
• **Catalyst slurry**: Mixed in a similar fashion to achieve homogeneity, with details paralleling those for 1.5Na–Fe1Zn1 and no further mixing modifications provided.

This structured approach—despite the absence of certain quantitative details—ensures the reproducibility of the co‐precipitation synthesis by strictly following catalyst‐specific reagent handling and mixing protocols.

### 3.2 Detailed synthesis process

#### Catalyst Preparation [1]: 1.5Na–Fe1Zn1

##### Step 1: Precursor Preparation  
- **Reagents**:  
  • 0.18 mol total of Fe(NO₃)₃·9H₂O and Zn(NO₃)₂·6H₂O  
  • 500 mL deionized water  
  • Ammonia solution for pH adjustment (target pH = 9)  
- **Conditions**:  
  • Stirring at 700 rpm for 30 minutes  
  • Controlled addition of ammonia dropwise until pH 9 is reached  
- **Process**:  
  1. Dissolve the Fe and Zn nitrates in deionized water, ensuring complete dissolution by stirring at 700 rpm for 30 minutes.  
  2. Slowly add ammonia while monitoring the pH, achieving a stable value of 9.  
  3. Continue stirring for an additional 1 hour to promote co-precipitation, then allow the suspension to age under static conditions for 2 hours.

##### Step 2: Catalyst Assembly (Including Dopant Incorporation)  
- **Reagents**:  
  • The precipitated Fe–Zn precursor  
  • Sodium promoter (target loading at 1.5 wt%)  
  • For doped variants, incorporate Na₂S at 0.1 wt% or 0.2 wt% via impregnation using a Na₂S or Na₂CO₃ solution  
- **Conditions**:  
  • Gradual addition under constant stirring to ensure homogeneous mixing  
- **Process**:  
  1. Impregnate the dried Fe–Zn precursor with the sodium dopant solution.  
  2. Ensure uniform distribution of promoters by maintaining continuous stirring during the addition.

##### Step 3: Purification, Drying & Calcination  
- **Purification**:  
  • Filter and wash the precipitate with deionized water (repeating washing steps until the washings are neutral).  
- **Drying**:  
  • Dry at 100 °C for 12 hours in a controlled oven.  
- **Calcination**:  
  • Heat in a muffle furnace at 400 °C for 4 hours in air (with a controlled ramp rate) to achieve the spinel structure.

##### Step 4: Activation  
- **Conditions**:  
  • Reduction under flowing H₂ (40 mL/min) at 450 °C for 5 hours under 0.2 MPa  
- **Process**:  
  1. Introduce the catalyst into a fixed-bed reactor.  
  2. Conduct the reduction to form the active Fe⁰@ZnO structure while ensuring proper gas flow and temperature control.

This detailed workflow, from raw precursor dissolution to catalyst activation, ensures reproducibility and aligns with the outlined QA details, including precise stirring conditions, reagent addition rates, and thermal treatments.

## 4. Characterization Methods

### 4.1 X‑ray Diffraction (XRD)  
- **Operational Description**: XRD patterns are obtained to determine the crystalline phases in the catalyst. Finely powdered samples are homogenized, mounted, and aligned to ensure accurate phase determination.  
- **Instruments and Models**: Brucker D2 PHASER X‑ray diffraction analyzer.  
- **Characterization Conditions**: Utilizes Cu Kα radiation (λ = 1.5406 Å) at 30 kV and 10 mA; scanning from 2θ = 5° to 90° with a step size of 0.02°.  
- **Test Parameters**: Consistent and precise sample alignment is critical.  
- **Key Notes**: Proper sample preparation minimizes errors and ensures reproducibility.

### 4.2 H₂ Temperature‑Programmed Reduction (H₂‑TPR)  
- **Operational Description**: A 100 mg catalyst sample is pretreated in Ar at 100 °C for 1 hour to remove moisture. Upon cooling below 50 °C, a 10% H₂/90% Ar mixture is introduced, and the temperature is ramped at 15 °C/min up to 800 °C while monitoring hydrogen consumption via a TCD.  
- **Instruments and Models**: Micro fixed-bed reactor equipped with a thermal conductivity detector (TCD).  
- **Characterization Conditions**: Reducing atmosphere with controlled gas flow at 30 mL/min.  
- **Test Parameters**: Temperature ramping rate and sample pretreatment are essential for reliable reduction profiles.  
- **Key Notes**: Na₂S doping is noted to lower reduction peak temperatures.

### 4.3 Inductively Coupled Plasma (ICP‑OES)  
- **Operational Description**: Approximately 0.05 g of the catalyst is dissolved in nitric acid and diluted to the appropriate concentration.  
- **Instruments and Models**: PerkinElmer Avio 200 spectrometer.  
- **Characterization Conditions**: Standard ICP‑OES operational settings for elemental analysis.  
- **Test Parameters**: Calibration with standard solutions is implied.  
- **Key Notes**: Provides accurate compositional determination of Fe, Zn, Na, and S.

### 4.4 Fourier Transform Infrared Spectroscopy (FTIR)  
- **Operational Description**: Spent catalysts are analyzed using FTIR to assess surface functionalities.  
- **Instruments and Models**: Nicolet iS5 infrared spectrometer.  
- **Characterization Conditions**: Standard conditions are applied, although specific scan ranges and detector settings are not detailed.  
- **Key Notes**: Offers insights into surface chemical bonds and potential catalyst deactivation features.

### 4.5 Transmission Electron Microscopy (TEM) & Energy Dispersive Spectroscopy (EDS)  
- **Operational Description**: The catalyst morphology and elemental distribution are examined using TEM imaging combined with EDS mapping.  
- **Instruments and Models**: FEI TE20 transmission electron microscope.  
- **Characterization Conditions**: Standard TEM operational parameters are employed.  
- **Key Notes**: Confirms nanoparticle dispersion, morphology, and phase transformation details.

### 4.6 Scanning Electron Microscopy (SEM)  
- **Operational Description**: SEM analysis provides insights into particle morphology and surface textures.  
- **Instruments and Models**: Hitachi Regulus 8100 field emission scanning electron microscope.  
- **Key Notes**: While operating details such as voltage and magnification are not fully specified, the technique aids in evaluating sample uniformity.

### 4.7 BET Surface Area Analysis  
- **Operational Description**: Approximately 300 mg of catalyst is degassed under vacuum at 200 °C for 4 hours and analyzed at 77 K using nitrogen adsorption.  
- **Instruments and Models**: Micromeritics ASAP 2020 apparatus.  
- **Key Notes**: The BET method quantifies surface area, critical for catalytic performance evaluation.

### 4.8 Water‑Droplet Contact Angle Measurements  
- **Operational Description**: Using SiO₂ spheres as a reference, contact angles are measured to assess catalyst hydrophobicity.  
- **Instruments and Models**: OCA‑40 optical contact angle measurement instrument.  
- **Characterization Conditions**: Measurements are performed within a 0°–180° range at an accuracy of ±0.1°.  
- **Key Notes**: Ensures reliable evaluation of surface wettability.

### 4.9 Raman Spectroscopy  
- **Operational Description**: Raman spectroscopy is used to detect characteristic D and G bands (1313 and 1600 cm⁻¹, respectively) associated with carbon structures.  
- **Instruments and Models**: Renishaw Invia spectrometer.  
- **Key Notes**: Provides structural insights into carbon deposition and catalyst modifications.

### 4.10 Temperature‑Programmed Desorption (TPD)  
- **Operational Description**: After reducing 100 mg of catalyst in 10% H₂/90% Ar at 450 °C for 5 hours and cooling to 50 °C, the sample is exposed to 10% CO or CO₂. Following an Ar purge, temperature is increased to 850 °C at a 15 °C/min ramp rate while monitoring desorption using a mass spectrometer.  
- **Key Notes**: Evaluates adsorption properties and surface active sites critical for catalytic functionality.

## 5. Catalytic Evaluation Methods

### 5.1 Activation

The catalyst activation process is a crucial step in preparing the Fischer–Tropsch catalysts, ensuring that the active phases are fully developed prior to reaction. The following subsections detail the precisely controlled activation parameters extracted directly from the experimental procedure.

#### 5.1.1 Activation Temperature
- **Definition:** The activation temperature is essential for achieving the reduction of the ZnFe₂O₄ precursor into active metallic iron (Fe⁰) and ZnO species. This temperature governs the extent of reduction and controlled carburization, influencing the ensuing catalyst performance.
- **Experimental Conditions:** The catalyst is activated at 450 °C.
- **Observations:** At this temperature, the ZnFe₂O₄ phase is effectively transformed into a Fe⁰@ZnO structure. This temperature ensures sufficient reduction while balancing metal dispersion and minimizing sintering effects.

#### 5.1.2 Activation Pressure
- **Definition:** The operating pressure during activation affects the reduction kinetics, ensuring a stable reaction environment during hydrogen treatment.
- **Experimental Conditions:** The activation is performed at 0.2 MPa.
- **Observations:** The maintained pressure supports a consistent reduction environment, which is pivotal for reproducible catalyst synthesis and optimal phase transformation.

#### 5.1.3 Activation Gas
- **Definition:** The gas composition serves as the reducing agent, driving the chemical transformation of the catalyst precursor.
- **Experimental Conditions:** Pure hydrogen (H₂) is employed, delivered at a flow rate of 40 mL/min.
- **Observations:** The steady hydrogen flow ensures uniform contact with catalyst particles, leading to complete reduction and formation of the desired active phases without interference from other gaseous species.

#### 5.1.4 Activation Time
- **Definition:** The duration of catalyst activation is critical to achieving complete precursor transformation while preventing over-reduction and excessive particle sintering.
- **Experimental Conditions:** The catalyst is reduced for 5 hours.
- **Observations:** This activation period is sufficient to fully convert ZnFe₂O₄ to active forms, yielding a robust Fe⁰@ZnO structure that exhibits enhanced metal dispersion and stability during Fischer–Tropsch synthesis.

No space–time velocity parameter is defined during the activation stage, as the focus remains on the controlled reduction conditions necessary for achieving reproducible catalyst performance.

### 5.2 Reaction

#### 5.2.1 Reaction Temperature
- **Definition:** The reaction temperature is a critical parameter in Fischer-Tropsch synthesis that influences the activation of syngas and the distribution of hydrocarbon products. It governs the kinetics of CO₂ conversion and the formation of specific iron-based phases.
- **Experimental Conditions:** For the CO₂-FTS experiments, the reaction temperature was maintained at 320 °C.
- **Observations:** At this temperature, catalyst performance was optimized with enhanced CO₂ conversion, although gradual deactivation was noted over extended runs, primarily due to water accumulation which impacted CO and H₂ adsorption.

#### 5.2.2 Reaction Pressure
- **Definition:** Reaction pressure affects the concentration of reactant gases and the rates of competitive adsorption on catalyst surfaces, thereby influencing product selectivity.
- **Experimental Conditions:** The experiments were carried out at a reaction pressure of 1 MPa.
- **Observations:** Operating at 1 MPa was found to favor CO₂ conversion while modulating selectivity; higher pressure conditions facilitated changes in hydrocarbon distribution, yet also contributed to challenges in maintaining desired product yields.

#### 5.2.3 Reaction H₂/CO Ratio
- **Definition:** The H₂/CO ratio in the feed gas is crucial for managing the hydrogenation reactions during the Fischer-Tropsch process. It affects the balance between chain growth and termination reactions.
- **Experimental Conditions:** An H₂/CO₂ ratio of 3 was employed in the catalytic tests.
- **Observations:** This ratio enhanced CO₂ conversion and promoted lower olefin formation. However, slight increases in methane production were observed when the hydrogen content was elevated, indicating a delicate balance between hydrocarbon chain growth and hydrogenation.

#### 5.2.4 Reaction Space-Time Velocity
- **Definition:** Space-time velocity, expressed as the gas hourly space velocity (GHSV), quantifies the flow rate of reactants relative to the catalyst mass. It determines the contact time between the reactants and the active catalyst sites.
- **Experimental Conditions:** A GHSV of 1200 mL·g_cat⁻¹·h⁻¹ was applied.
- **Observations:** This setting ensured sufficient reactant exposure to the catalyst, balancing conversion efficiency with catalyst stability and enabling reproducible outcomes in catalytic performance.

## 6 Results


### 6.1 Characterization Results

#### 6.1.1 Crystal Phase and Structure
- **Description:** Crystal phases were identified using X-ray diffraction (XRD) and Mössbauer spectroscopy to monitor phase evolution during catalyst preparation and reaction. These techniques are critical for correlating phase composition with Fischer–Tropsch synthesis (FTS) activity.
- **Findings:** The fresh 1.5Na–Fe1Zn1 catalyst exhibits a ZnFe₂O₄ (spinel) phase (PDF#77–11) and a weak ZnO peak (PDF#79–208). After H₂ reduction, ZnFe₂O₄ is fully converted to metallic Fe⁰ (PDF#87–721) and ZnO, with Fe⁰ showing higher crystallinity. Post-CO₂-FTS, XRD reveals Fe₃O₄ (PDF#82–1533) and χ-Fe₅C₂ (PDF#89–2544) as dominant phases, with ZnO persisting. In S-doped spent catalysts, Fe⁰, Fe₃C (PDF#23–1113), and Fe₅C₂ are present, but Fe₃O₄ is absent. Mössbauer spectroscopy quantifies these phases: for spent 1.5Na–Fe1Zn1, 32% Fe₃O₄ and 68% χ-Fe₅C₂; for 1.5Na0.2S–Fe1Zn1, 30.7% Fe⁰, 28.0% Fe₃C, and 41.3% χ-Fe₅C₂.
- **Observations:** The coexistence of Fe₃O₄ and χ-Fe₅C₂ is linked to high CO₂ conversion and olefin selectivity. S addition alters phase evolution, suppressing Fe₃O₄ formation and favoring Fe carbides, which impacts catalytic performance.

#### 6.1.2 Reducibility and Redox Properties
- **Description:** H₂ temperature-programmed reduction (H₂-TPR) assesses the reducibility of iron species, indicating catalyst activation behavior.
- **Findings:** Three main reduction peaks are observed: ZnFe₂O₄→Fe₃O₄ at ~335 °C, Fe₃O₄→FeO at ~425 °C, and FeO→Fe at ~610 °C. Na₂S addition shifts these peaks to lower temperatures.
- **Observations:** The shift to lower reduction temperatures with Na₂S suggests enhanced reducibility, attributed to the electron-withdrawing effect of S. However, this also leads to decreased CO₂-FTS activity due to site poisoning.

#### 6.1.3 Surface Area and Porosity
- **Description:** BET analysis provides surface area, pore volume, and pore size distribution, which influence reactant diffusion and catalyst accessibility.
- **Findings:** Addition of Zn increases surface area from 37 m²/g (1.5Na–Fe) to 47 m²/g (1.5Na–Fe1Zn1). Pore volumes and average diameters (from BJH analysis) are: 1.5Na–Fe: 0.74 cm³/g, 5.90 nm; 1.5Na–Fe1Zn1: 0.49 cm³/g, 3.10 nm; 1.5Na0.1S–Fe1Zn1: 0.56 cm³/g, 3.80 nm; 1.5Na0.2S–Fe1Zn1: 0.51 cm³/g, 3.30 nm.
- **Observations:** Zn promotes higher surface area and smaller pores, enhancing dispersion and potentially improving catalytic performance.

#### 6.1.4 Morphology and Particle Size
- **Description:** SEM, TEM, and EDX mapping reveal particle morphology, size, and elemental distribution, which are crucial for understanding catalyst stability and deactivation.
- **Findings:** Fresh 1.5Na–Fe1Zn1 shows block-like morphology with ZnFe₂O₄ nanoparticles and ZnO protrusions. After reduction, large Fe⁰ spheres (260–290 nm) with smaller ZnO (60–70 nm) are observed (Fe⁰@ZnO structure). Spent undoped catalysts develop thick carbon shells (up to 28 nm), while S-doped variants show minimal carbon deposition.
- **Observations:** ZnO enhances Fe dispersion and stability. S doping inhibits carbon shell formation, reducing deactivation and improving long-term stability.

#### 6.1.5 Elemental Composition
- **Description:** ICP-OES quantifies Fe, Zn, Na, and S content, confirming synthesis accuracy and promoter incorporation.
- **Findings:** For 1.5Na–Fe1Zn1: 44.5 wt% Fe, 25.5 wt% Zn, 1.7–1.8 wt% Na; S content in 1.5Na0.1S–Fe1Zn1 is 0.11 wt%.
- **Observations:** Elemental analysis aligns with theoretical values, supporting the role of promoters in modifying catalyst properties.

#### 6.1.6 Surface Chemistry and Hydrophobicity
- **Description:** Raman and FTIR probe carbon species and water adsorption; contact angle measurements assess hydrophobicity.
- **Findings:** Raman spectra show strong D bands (1313 cm⁻¹) in spent undoped catalysts, indicating defective carbon. FTIR reveals reduced H₂O bands when hydrophobically modified SiO₂ is used. Contact angle increases with SiO₂@C16, confirming enhanced hydrophobicity.
- **Observations:** Hydrophobic modification facilitates water removal, mitigating H₂O-induced deactivation and supporting stable FTS operation.



### 6.2 Catalyst Performance

#### 6.2.1 CO₂ Conversion
- **Description:** CO₂ conversion quantifies the fraction of CO₂ in the feed that is transformed during the reaction. It is calculated as:
  \[
  \text{CO}_2 \text{ Conversion} = \frac{(A_{\text{CO}_2})_{\text{in}}/(A_{\text{N}_2})_{\text{in}} - (A_{\text{CO}_2})_{\text{out}}/(A_{\text{N}_2})_{\text{out}}}{(A_{\text{CO}_2})_{\text{in}}/(A_{\text{N}_2})_{\text{in}}} \times 100\%
  \]
  where \(A_{\text{CO}_2}\) and \(A_{\text{N}_2}\) are GC peak areas for CO₂ and N₂, respectively.
- **Experimental Data:** Under standard CO₂-FTS conditions (320 °C, 1 MPa, H₂/CO₂ = 3, GHSV = 1200 mL·g_cat⁻¹·h⁻¹), the 1.5Na–Fe1Zn1 catalyst achieves a CO₂ conversion of approximately 40%. Increasing the H₂/CO₂ ratio from 1 to 3 raises conversion from 17.5% to 39.0%. Na₂S doping (0.1–0.2 wt%) significantly reduces CO₂ conversion, with higher S content causing a more pronounced decline.
- **Observations and Trends:** The presence of Zn enhances catalyst stability but does not markedly increase initial conversion. Na₂S addition suppresses activity by inhibiting CO₂/CO adsorption and dissociation.

#### 6.2.2 CH₄ Selectivity
- **Description:** CH₄ selectivity represents the proportion of converted CO₂ yielding methane, calculated as:
  \[
  S_{\text{CH}_4} = \frac{f_{\text{CH}_4} \cdot A_{\text{CH}_4}/(A_{\text{N}_2})_{\text{out}}}{f_{\text{CO}_2} \cdot \left[(A_{\text{CO}_2})_{\text{in}}/(A_{\text{N}_2})_{\text{in}} - (A_{\text{CO}_2})_{\text{out}}/(A_{\text{N}_2})_{\text{out}}\right]} \times 100\%
  \]
- **Experimental Data:** CH₄ selectivity increases slightly with higher H₂/CO₂ ratios (from 11.6% at ratio 1 to 12.7% at ratio 3). Accumulation of H₂O or higher GHSV also elevates CH₄ selectivity. Na₂S doping in CO₂-FTS further shifts selectivity toward methane.
- **Observations and Trends:** Water accumulation and Na₂S addition both promote methane formation at the expense of olefins.

#### 6.2.3 Lower Olefins Selectivity (C₂–C₄)
- **Description:** Lower olefins selectivity is the fraction of converted CO₂ forming C₂–C₄ olefins, determined by:
  \[
  S_{\text{C}_2-\text{C}_4} = \frac{\sum f_i \cdot A_i/(A_{\text{N}_2})_{\text{out}}}{f_{\text{CO}_2} \cdot \left[(A_{\text{CO}_2})_{\text{in}}/(A_{\text{N}_2})_{\text{in}} - (A_{\text{CO}_2})_{\text{out}}/(A_{\text{N}_2})_{\text{out}}\right]} \times 100\%
  \]
  where \(i\) denotes C₂–C₄ olefins.
- **Experimental Data:** At optimal conditions, lower olefins selectivity reaches up to 34.5%. Increasing H₂/CO₂ ratio enhances both conversion and olefins selectivity. Na₂S doping reduces olefins selectivity, shifting the product distribution toward alkanes and CO.
- **Observations and Trends:** The highest olefins selectivity is achieved with balanced Fe₃O₄/χ–Fe₅C₂ phases and minimal water accumulation.

#### 6.2.4 C₅⁺ Selectivity and Chain Growth Factor (α)
- **Description:** C₅⁺ selectivity reflects the fraction of converted CO₂ forming hydrocarbons with five or more carbons. The chain growth factor (α) describes the probability of chain propagation, inferred from the Anderson-Schulz-Flory (ASF) distribution.
- **Experimental Data:** C₅⁺ selectivity decreases with higher H₂/CO₂ ratios and catalyst aging. Higher α values (closer to 1) correspond to increased C₅⁺ selectivity and are favored by optimal Na loading and active iron carbide (χ–Fe₅C₂) content.
- **Observations and Trends:** Catalyst deactivation (e.g., carbon shell formation) lowers α, increasing methane and reducing C₅⁺ selectivity.

#### 6.2.5 Catalyst Stability and Deactivation Rate
- **Description:** Catalyst stability is assessed by monitoring CO₂ conversion over time. The deactivation rate is:
  \[
  \text{Deactivation Rate} = \frac{\text{CO}_2 \text{ Conversion}_{\text{initial}} - \text{CO}_2 \text{ Conversion}_{\text{final}}}{\text{Time (h)}}
  \]
- **Experimental Data:** For 1.5Na–Fe1Zn1, CO₂ conversion drops from 43.3% to 38.3% over 20 h (deactivation rate ≈ 0.25% h⁻¹). Na₂S-doped catalysts exhibit improved stability in CO-FTS, maintaining high conversion (~96%) and selectivity for long-chain α-olefins (C₄⁺) over extended periods (up to 1000 h).
- **Observations and Trends:** Na₂S addition suppresses carbon deposition, significantly enhancing long-term stability in CO-FTS, while in CO₂-FTS, it reduces activity and shifts selectivity.

---
