Repository: pic-ai-robotic-chemistry/literature-to-protocols

## Overview

Experimental procedures in scientific papers are usually scattered across free-form text, which makes them difficult to reproduce, compare, and automate.  
The goals of this project are:

* Extract experiment-related entities, conditions, operations, and relations from papers
* Build paper-level knowledge graphs
* Generate structured protocols through templated prompting and graph-based retrieval
* Evaluate the generated results in terms of factuality, text quality, and questionnaire-based practical usability

File: example/papersavings-topk/Paper_3-25.md
# Selective production of light α-olefins and long-chain α-olefins from CO2/ H2 and CO/H2 over iron-based catalysts: Effects of Na2S and H2O

## 1. Materials

### 1.1 Reagents

#### 1.1.1 Metal Precursors
- **Iron precursor**: Fe(NO₃)₃·9H₂O, [purity not specified], [Supplier details not provided], Used for forming the ZnFe₂O₄ spinel phase.
- **Zinc precursor**: ZnO, [approximately 25.5 wt% in the fresh catalyst], [Supplier details not provided], Provides the zinc component for the ZnFe₂O₄ spinel precursor.

#### 1.1.2 Additive/Promoter Precursors
- **Sodium sulfide**: Na₂S, [purity not specified], [Supplier details not provided], Dosed at 0.1 wt% and 0.2 wt%, functions as both a promoter (incorporating sulfur) and a surface modifier to modulate hydrogenation and carbon deposition.

#### 1.1.3 Solvents
- **Deionized water**: H₂O, [ultrapure grade], [Typically laboratory-grade source], Used as the solvent during both co‑precipitation and impregnation processes.

#### 1.1.4 Base/Acid Regulators
- **Ammonia**: NH₃, [concentration adjusted as needed], [Supplier details not provided], Employed to adjust the pH to 9 during the co‑precipitation step.
- **Sodium hydroxide**: NaOH, [purity not specified], [Supplier details not provided], Acts as a base regulator and supplies the sodium component essential for forming the ZnFe₂O₄ precursor.

#### 1.1.5 Surface Modifiers
- **Hexadecyltrimethoxysilane**: (C₁₆H₃₅O)₃SiCH₃, [purity not specified], [Supplier details not provided], Applied for hydrophobic modification of the SiO₂ support to improve water management during CO₂‑FTS.

#### 1.1.6 Passivation Atmosphere Gases
- **Oxygen/Argon Mixture**: 10% O₂/90% Ar, [99.999% purity (approx.)], [Supplier details not provided], Flow 30 mL/min with a temperature ramp up to 900 °C, Used during catalyst activation to passivate the catalyst surface.

#### 1.1.7 Synthesis Gas Environment Gases
- **Carbon dioxide**: CO₂, [Research grade], [Supplier details not provided], Employed as the oxidizing component in the CO₂‑FTS reaction at atmospheric pressure and near 320 °C.
- **Hydrogen**: H₂, [Research grade], [Supplier details not provided], Used as the reducing partner in the CO₂‑FTS reaction under similar operational conditions.

This structured extraction incorporates the key details and integrates answers from the QA pairs by specifying the roles of each reagent in forming the active catalyst phases and ensuring controlled synthesis conditions.

### 1.2 Specific Experimental Equipment

#### Synthesis Equipment
- Teflon-lined stainless-steel autoclave – used for controlled co-precipitation synthesis of the ZnFe2O4 spinel phase.
- Magnetic stirrer (operating at 700 rpm) – ensures homogeneous mixing during reagent preparation.
- Incipient wetness impregnation setup – facilitates uniform incorporation of Na2S into the catalyst precursor.

#### Characterization Equipment
- Brucker D2 PHASER X-ray diffraction analyzer (Model: D2 PHASER) – applied for phase identification of catalyst materials.
- Hitachi Regulus 8100 Field Emission Scanning Electron Microscope – used to investigate catalyst morphology.
- FEI TE20 Transmission Electron Microscope – provides high-resolution imaging of microstructural features.
- HADDF-STEM – employed for detailed structural analysis through high-angle annular dark-field imaging.
- Nicolet iS5 infrared spectrometer – utilized for FTIR analyses to identify functional groups.
- OCA-40 Optical Contact Angle Measurement Instrument – measures water‑droplet contact angles to assess hydrophobic modification.
- MicrotracBEL chemisorption analyzer – conducts H2‑Temperature Programmed Reduction (H2‑TPR) tests.
- Micromeritics ASAP 2020 – performs BET surface area analysis at 77 K.
- Wissel spectrometer with 57Co(Pd) source – used for Mössbauer spectroscopy of iron species.
- Renishaw inVia Raman spectrometer – characterizes carbon deposition through Raman spectral features.
- Mettler Toledo TGA/1100SF thermogravimetric analyzer – evaluates thermal stability and composition.

#### Activation Equipment
- Muffle furnace – utilized for drying and calcination at 400 °C for 4 hours.
- Hydrogenation reactor – employed for reducing the ZnFe2O4 precursor at 450 °C under flowing H2.

#### Reaction Equipment
- Fixed-bed reactor – laboratory-scale reactor with a 1 cm inner diameter for CO2 hydrogenation.
- U-shaped continuous-flow fixed-bed reactor – with a 6 mm inner diameter, used for catalytic cracking of liquid products.

#### Product Analysis Equipment
- Agilent GC 7820A Gas Chromatograph – equipped with TCD and FID detectors for gaseous product analysis.
- Shimadzu GC-2014 Gas Chromatograph – features an FID for analyzing condensed liquid-phase products.

#### Other Specific Equipment
- Balance scales – provide accurate measurement of reagents.
- Magnetic stirrers – support various mixing and stirring operations.
- LabAlliance Series II pumps – control liquid flow during product collection and processing.

### 1.3 Common Laboratory Equipment

In the experimental workflow, standard laboratory equipment plays an indispensable role in ensuring reproducibility and precision during various stages of catalyst synthesis and characterization. Maintaining controlled conditions—whether during reagent preparation, drying, or calcination—is essential for achieving targeted catalyst properties and performance. The equipment described below supports crucial operations from solvent removal to accurate measurement and reaction monitoring.

During the drying phase, the complete removal of moisture and solvent residues is critical. In this experiment, an oven is used at 100 °C for 12 hours to dry the catalyst precursor. This controlled drying step guarantees that all residual solvents are eliminated before the calcination process, thereby preventing any adverse effects on catalyst formation.

Calcination is performed using a muffle furnace, which provides uniform and controlled heating. The muffle furnace is key to promoting the transformation of the ZnFe₂O₄ spinel precursor into the desired oxide phases while removing impurities. Its precise temperature control is vital for replicating the optimal calcination conditions reported.

Beyond these heating instruments, other common equipment ensures accuracy and consistency during laboratory operations. For example, analytical balances are employed to accurately weigh iron, zinc, and sodium salts, ensuring the correct stoichiometric ratios in the synthesis of the ZnFe₂O₄ precursor. Magnetic stirrers facilitate homogeneous mixing during steps such as incipient wetness impregnation of Na₂S, ensuring uniform distribution over the catalyst support. Laboratory pumps and flow controllers are integrated into the system to maintain a controlled gas flow (e.g., a 40 mL/min H₂ stream during the reduction process). Additionally, quartz tubes serve as reliable tools for sample handling and monitoring reaction conditions.

#### **Drying Equipment**
  - Oven (used at 100 °C for 12 hours)

#### **Calcination Equipment**
  - Muffle Furnace (providing controlled heating for phase transformation)

#### **Other Common Equipment**
  - Analytical Balances
  - Magnetic Stirrer
  - Laboratory Pumps/Flow Controllers
  - Quartz Tubes

Collectively, these instruments underpin the precision and reliability of the catalyst synthesis process, supporting subsequent characterization and performance evaluations in the experimental studies.

## 2. Synthesis Methods

### Extraction of Detailed Preparation and Post‑processing Steps

The catalyst synthesis for 1.5Na‐Fe1Zn1 involves a two‐stage approach: an initial co‑precipitation to form the ZnFe2O4 spinel precursor and a subsequent incipient wetness impregnation for Na2S incorporation. Both methods are reported with clear, reproducible experimental steps.

#### Co‑precipitation Method

1. • Precursor Mixing / Co‑precipitation  
  – Reagents: Fe(NO₃)₃·9H₂O and Zn(NO₃)₂·6H₂O dissolved in deionized water.  
  – Equipment: Magnetic stirrer set at 700 rpm.  
  – Duration: Stir for 30 minutes.

2. • pH Adjustment and Precipitation–Deposition  
  – Slowly add ammonia to adjust the solution to pH 9.  
  – Continue stirring for 1 hour, ensuring homogeneous mixing and precipitate formation.  
  – Allow the suspension to age under static conditions for 2 hours to facilitate precipitation–deposition before proceeding.

3. • Drying  
  – Filter and wash the resulting precipitate with deionized water.  
  – Dry at 100 °C for 12 hours to remove residual solvents.

4. • Calcination  
  – Calcine in a muffle furnace at 400 °C for 4 hours, transforming the dried powder into the ZnFe2O4 spinel phase.

5. • Post‑synthesis Reduction  
  – Reduce the calcined precursor in a flowing H₂ atmosphere at 450 °C for 5 hours, converting ZnFe2O4 into the active Fe⁰@ZnO structure.  
  – Observations: Formation of larger Fe⁰ particles (260–290 nm) and smaller ZnO particles (60–70 nm).

#### Incipient Wetness Impregnation for Na2S Modification

1. • Impregnation  
  – Add Na2S (0.1–0.2 wt%) into the dried FeZn powder via incipient wetness impregnation, ensuring uniform distribution.

2. • Follow‑up Post‑treatment  
  – Repeat drying and, if necessary, a mild calcination step to finalize the incorporation of sulfur, thereby modulating the catalyst’s hydrogenation ability and carbon deposition.

This structured methodology, integrating precise steps, reagent concentrations, and operating conditions, ensures reproducibility and accuracy in synthesizing catalysts for CO₂/CO-Fischer–Tropsch reactions.

## 3. Synthesis Procedures

### 3.1 Reagent Preparation

#### 3.1.1 Weighing

##### 3.1.1.1 1.5Na‐Fe1Zn1
- **Fe(NO₃)₃·9H₂O**: Weighed [amount not specified] using an analytical balance.
- **Zn(NO₃)₂·6H₂O**: Weighed [amount not specified].
- **Na₂CO₃**: Weighed [amount not specified].

##### 3.1.1.2 1.5Na0.1S‐Fe1Zn1
- **Fe(NO₃)₃·9H₂O**: Weighed [amount not specified] using an analytical balance.
- **Zn(NO₃)₂·6H₂O**: Weighed [amount not specified].
- **Na₂CO₃**: Weighed [amount not specified].
- **Na₂S**: Weighed trace amounts to achieve a 0.1 wt% S content.

##### 3.1.1.3 1.5Na0.2S‐Fe1Zn1
- **Fe(NO₃)₃·9H₂O**: Weighed [amount not specified] using an analytical balance.
- **Zn(NO₃)₂·6H₂O**: Weighed [amount not specified].
- **Na₂CO₃**: Weighed [amount not specified].
- **Na₂S**: Weighed trace amounts to achieve a 0.2 wt% S content.

#### 3.1.2 Liquid Transfer

##### 3.1.2.1 1.5Na‐Fe1Zn1
- **Deionized water**: Poured 500 mL into the reaction vessel to dissolve the solid reagents.

##### 3.1.2.2 1.5Na0.1S‐Fe1Zn1
- **Deionized water**: Poured 500 mL into the vessel for dissolution of metal salts.
- **Na₂S solution**: Transferred via incipient wetness impregnation into the dried precursor.

##### 3.1.2.3 1.5Na0.2S‐Fe1Zn1
- **Deionized water**: Poured 500 mL into the vessel to ensure complete dissolution.
- **Na₂S solution**: Transferred using the incipient wetness approach into the dried FeZn powders.

#### 3.1.3 Mixing

##### 3.1.3.1 1.5Na‐Fe1Zn1
- **Metal nitrate solution**: Mixed at 700 rpm for 30 minutes at room temperature to achieve homogeneity.

##### 3.1.3.2 1.5Na0.1S‐Fe1Zn1
- **Precursor mixture**: Stirred at 700 rpm for 30 minutes to uniformly integrate the Na₂S solution.

##### 3.1.3.3 1.5Na0.2S‐Fe1Zn1
- **Precursor mixture**: Stirred at 700 rpm for 30 minutes to ensure a consistent suspension and uniform reagent distribution.

Each step of the reagent preparation is organized by catalyst type, ensuring complete documentation of the weighing, liquid transfer, and mixing procedures. This catalyst‑specific grouping facilitates reproducibility by confirming that every batch, whether of the base 1.5Na‐Fe1Zn1 catalyst or its sulfur‑modified derivatives, undergoes consistent processing conditions. The detailed stirring parameters and the use of incipient wetness impregnation for Na₂S integration further guarantee that the subsequent phase transformations (e.g., formation of the ZnFe₂O₄ spinel precursor and eventual reduction to active Fe⁰@ZnO) proceed under uniform and controlled conditions.

### 3.2 Detailed synthesis process

#### Catalyst Preparation [1]: 1.5Na‐Fe1Zn1 Catalyst

##### Step 1: Precursor Preparation
- **Reagents**: 0.18 mol total of Fe(NO₃)₃⋅9H₂O and Zn(NO₃)₂⋅6H₂O dissolved in deionized water.
- **Conditions**: Stir at 700 rpm for 30 minutes; maintain temperature at ambient.
- **Process**:
  - Dissolve the iron and zinc nitrates in deionized water to ensure a homogeneous solution.
  - Slowly add ammonia dropwise to adjust the pH to 9, promoting uniform co‐precipitation.
- **Key Steps**: Ensure consistent stirring and controlled ammonia addition to achieve ideal precipitation and homogeneity.

##### Step 2: Catalyst Assembly
- **Reagents**: Following precursor formation, a Na₂CO₃ solution is added via incipient wetness impregnation to incorporate sodium.
- **Conditions**: Stirring is maintained to allow even distribution; use a Teflon-lined stainless-steel autoclave when necessary.
- **Process**:
  - Introduce Na by mixing the Na₂CO₃ solution thoroughly with the freshly precipitated FeZn powders.
  - Allow the mixture to age under static conditions to complete precursor assembly.
- **Key Steps**: Emphasize uniform mixing for reproducible catalyst characteristics.

##### Step 3: Purification
- **Process**:
  - Filter the suspension and wash multiple times with deionized water to remove residual ions.
  - Utilize centrifugation to separate the catalyst solids efficiently.
- **Key Steps**: Ensure thorough washing to eliminate impurities that may affect later steps.

##### Step 4: Drying & Calcination
- **Drying**: Dry the washed catalyst at 100 °C for 12 hours to remove moisture.
- **Calcination**: Calcine in a muffle furnace at 400 °C for 4 hours in air to form the ZnFe₂O₄ spinel phase.
- **Key Steps**: Maintain accurate temperature control and time for phase formation.

##### Step 5: Activation
- **Process**: Reduce the calcined catalyst under a flowing H₂ atmosphere at 450 °C for 5 hours to form the active Fe⁰@ZnO structure.
- **Key Steps**: Monitor gas flow (e.g., 30 mL/min) and temperature ramp settings to ensure reproducibility.

#### Catalyst Preparation [2]: Sulfur‐Modified Derivatives (1.5Na0.1S‐Fe1Zn1 and 1.5Na0.2S‐Fe1Zn1)
- **Additional Reagents**: Introduce Na₂S (0.1 or 0.2 wt%) via incipient wetness impregnation on the dried FeZn powders.
- **Process**: Follow the same drying, calcination, and subsequent activation steps as above.
- **Key Steps**: Precise control of Na₂S loading is critical to tune the catalyst’s hydrogenation and carburization properties.

## 4. Characterization Methods

### 4.1 X‑Ray Diffraction (XRD)
- **Operational Description**: Determines the crystalline phases in both fresh (e.g., ZnFe₂O₄) and spent catalysts (Fe⁰, ZnO, Fe₃O₄, χ‑Fe₅C₂) by analyzing diffraction patterns.
- **Instruments and Models**: Brucker D2 PHASER X-ray diffraction analyzer using Cu Kα radiation (λ = 1.5406 Å).
- **Characterization Conditions**: Voltage at 30 kV and current of 10 mA; samples are degassed (≈300 mg under vacuum at 200 °C for 4 hours) to remove adsorbed impurities.
- **Test Parameters**: Scanning performed from 2θ = 5°–90° with a step size of 0.02°.
- **Key Notes**: Proper sample alignment is essential; limited sensitivity toward minor phases is noted.

### 4.2 H₂‑Temperature‑Programmed Reduction (H₂‑TPR)
- **Operational Description**: Evaluates the reduction behavior of catalysts, indicating the ease of oxide conversion.
- **Instruments and Models**: Utilizes a micro fixed‐bed quartz reactor coupled with a thermal conductivity detector.
- **Characterization Conditions**: After pretreatment in Ar at 100 °C for 1 hour and cooling below 50 °C, a mixture of 10% H₂/90% Ar at 30 mL/min is applied.
- **Test Parameters**: Temperature ramp from ambient to 800 °C at 15 °C/min.
- **Key Notes**: Uniform catalyst loading and precise temperature control are critical.

### 4.3 CO‑Temperature‑Programmed Reduction (CO‑TPR)
- **Operational Description**: Assesses reduction behavior using CO as the reactive gas.
- **Instruments and Models**: Fixed‐bed reactor with integrated mass spectrometer detection.
- **Characterization Conditions**: Catalyst pre-reduced in 10% H₂/90% Ar at 450 °C for 5 hours, cooled to 50 °C, then exposed to 10% CO/90% Ar.
- **Test Parameters**: Temperature ramp from 50 °C to 850 °C at 15 °C/min.
- **Key Notes**: Pre-reduction standardizes the catalyst state.

### 4.4 BET Surface Area Analysis
- **Operational Description**: Measures textural properties of catalysts via nitrogen physisorption.
- **Instruments and Models**: Micromeritics ASAP 2020.
- **Characterization Conditions**: Samples degassed at 200 °C for 4 hours; measurements conducted at 77 K.
- **Test Parameters**: Pore volume evaluated at a relative pressure (P/P₀) of 0.9997 using BET and BJH methods.
- **Key Notes**: Ensures removal of moisture and contaminants.

### 4.5 Scanning Electron Microscopy (SEM)
- **Operational Description**: Visualizes catalyst morphology and particle distribution.
- **Instruments and Models**: Hitachi Regulus 8100 field emission SEM.
- **Characterization Conditions**: Standard SEM imaging protocols; specific mounting details are not provided.
- **Key Notes**: Instrument quality ensures high-resolution images.

### 4.6 Transmission Electron Microscopy (TEM) and EDS
- **Operational Description**: Provides high-resolution imaging and elemental mapping.
- **Instruments and Models**: FEI TE20 TEM with integrated EDS.
- **Characterization Conditions**: Conditions such as operating voltage and detailed sample mounting are not elaborated.
- **Key Notes**: Combined imaging and EDS mapping yield insights into particle size and elemental dispersion.

### 4.7 Raman Spectroscopy
- **Operational Description**: Detects carbon signatures (D band at ≈1313 cm⁻¹ and G band at ≈1600 cm⁻¹) on spent catalysts.
- **Key Notes**: Laser wavelength and acquisition parameters are not specified; used mainly for carbon structural analysis.

### 4.8 Mössbauer Spectroscopy
- **Operational Description**: Quantitatively characterizes iron phases (e.g., χ‑Fe₅C₂, Fe₃C, Fe₃O₄) via hyperfine parameters.
- **Key Notes**: Provides detailed phase composition; instrumental details are not provided.

### 4.9 Water‑droplet Contact Angle Measurements
- **Operational Description**: Evaluates catalyst surface hydrophobicity.
- **Instruments and Models**: OCA‑40 optical contact angle instrument.
- **Characterization Conditions**: Measures angles over a range from 0° to 180° with ±0.1° accuracy.
- **Key Notes**: Critical for assessing hydrophobic modifications; droplet volume details are unspecified.

## 5. Catalytic Evaluation Methods

### 5.1 Activation

The activation process for the Fischer–Tropsch catalysts is carried out as a dedicated pre‐reaction treatment to convert the ZnFe₂O₄ spinel precursor into the active Fe⁰@ZnO phase. This step is distinct from any activation procedures used in subsequent catalyst characterization.

#### 5.1.1 Activation Temperature
- **Definition:** The activation temperature is critical for reducing the precursor oxides to generate the active metallic phases.  
- **Experimental Conditions:** The catalyst is pre‐reduced at 450 °C.  
- **Observations:** Reduction at this temperature transforms the bulk ZnFe₂O₄ into larger Fe⁰ nanoparticles, with ZnO present to inhibit excessive sintering and promote metal dispersion.

#### 5.1.2 Activation Pressure
- **Definition:** The applied pressure during reduction influences the kinetics of the hydrogen-driven reduction process.  
- **Experimental Conditions:** The reduction is conducted at 0.2 MPa.  
- **Observations:** Operating at this pressure facilitates the efficient removal of oxygen from the catalyst precursor, thereby enabling a uniform reduction process without promoting catalyst agglomeration.

#### 5.1.3 Activation Gas
- **Definition:** The choice of activation gas is vital for effectively reducing the catalyst precursor and establishing the active phase.  
- **Experimental Conditions:** Hydrogen gas is employed as the reducing agent during the activation process.  
- **Observations:** Hydrogen effectively strips oxygen from the iron oxide phases, ensuring that the precursor is transformed into the active metallic and carbide forms necessary for optimal Fischer–Tropsch synthesis.

#### 5.1.4 Activation Time
- **Definition:** The activation time ensures complete reduction and phase transformation of the catalyst precursor.  
- **Experimental Conditions:** The catalyst is maintained under hydrogen flow for 5 hours.  
- **Observations:** This duration allows for the full evolution of the active Fe⁰@ZnO structure, ensuring improved catalyst dispersion and stability while minimizing risks of sintering.

Following the reduction step, an in situ passivation is performed by cooling in the feed gas and treating with a 1% O₂/99% N₂ mixture to preserve the active phase during handling. This integrated activation protocol is essential for achieving the desired catalytic performance in subsequent Fischer–Tropsch reactions.

### 5.2 Reaction

#### 5.2.1 Reaction Temperature
- **Definition:** The reaction temperature is the thermal condition at which the Fischer–Tropsch process is conducted, affecting both syngas activation and the formation of active iron carbide phases.
- **Experimental Conditions:** According to the article, the reaction temperature is maintained at 320 °C.
- **Observations:** Operating at 320 °C has been shown to facilitate the activation and dissociation of the syngas components, leading to enhanced CO conversion. Additionally, the 1.5Na‐Fe1Zn1 catalyst exhibits excellent catalytic stability at this temperature with optimal lower olefins production, whereas minor increases in temperature (e.g., to 340 °C) may increase methane and C₅+ formation.

#### 5.2.2 Reaction Pressure
- **Definition:** Reaction pressure is the overall system pressure during the process, which influences the concentration of reactants on the catalyst surface and the hydrocarbon product distribution.
- **Experimental Conditions:** The Fischer–Tropsch evaluation was carried out at a reaction pressure of 1 MPa.
- **Observations:** The chosen pressure condition enhances CO adsorption on the catalyst, promoting improved conversion and steering the selectivity towards desired products. The article notes that higher pressures tend to favor the formation of heavier hydrocarbons and slightly impact the catalyst's hydrogenation behavior.

#### 5.2.3 Reaction H₂/CO Ratio
- **Definition:** The H₂/CO ratio defines the proportion of hydrogen to carbon monoxide in the feed gas, crucial for managing the balance between hydrogenation and carburization during synthesis.
- **Experimental Conditions:** The reported H₂/CO ratio used in these tests is 1.
- **Observations:** This stoichiometric ratio ensures a balanced supply of both reactants. The article highlights that deviations from this baseline, such as an increase in the H₂/CO ratio, would lead to higher methane selectivity due to enhanced hydrogenation of surface intermediates.

#### 5.2.4 Reaction Gas Hourly Space Velocity (GHSV)
- **Definition:** GHSV quantifies the volume flow rate of the reactant gas per unit mass of the catalyst, influencing the residence time and overall conversion efficiency.
- **Experimental Conditions:** The process is operated with a GHSV of 1200 mL·g_cat⁻¹·h⁻¹.
- **Observations:** This GHSV value is optimal for balancing CO conversion efficiency and catalyst stability; lower values permit adequate contact time, thereby enhancing lower olefins production while maintaining a stable reaction profile over extended operating periods.

## 6 Results


### 6.1 Characterization Results

#### 6.1.1 Crystal Phase and Structure
- **Description:** The evolution of crystal phases was investigated using X-ray diffraction (XRD) to monitor transformations from precursor to active and spent catalyst states, providing insight into phase composition and stability under reaction conditions.
- **Findings:** XRD patterns of fresh catalysts revealed the presence of ZnFe₂O₄ spinel as the dominant phase, with a weak ZnO peak. Following H₂ reduction (450 °C, 5 h), ZnFe₂O₄ was fully converted to metallic Fe⁰ (PDF#87–721) and ZnO (PDF#79–208), forming a Fe⁰@ZnO structure. In spent catalysts after CO₂-FTS, Fe⁰ was further transformed into Fe₃O₄ and χ-Fe₅C₂, while ZnO remained. For S-modified catalysts (e.g., 1.5Na0.1S-Fe1Zn1), XRD indicated the presence of Fe⁰, Fe₃C, and Fe₅C₂, but no Fe₃O₄.
- **Observations:** The formation of Fe⁰@ZnO is essential for catalytic activity. S addition suppresses Fe carburization and oxidation, stabilizing Fe⁰ and Fe₃C phases and inhibiting Fe₃O₄ formation, which correlates with altered catalytic performance.

#### 6.1.2 Reduction Behavior (H₂-TPR)
- **Description:** H₂-temperature programmed reduction (H₂-TPR) was employed to assess the reducibility of catalyst precursors and the influence of Na₂S on reduction profiles.
- **Findings:** Three main reduction peaks were observed: ZnFe₂O₄ to Fe₃O₄ at ~335 °C, Fe₃O₄ to FeO at ~425 °C, and FeO to Fe at ~610 °C. Increasing Na₂S content shifted these peaks to lower temperatures.
- **Observations:** The shift to lower reduction temperatures with Na₂S addition indicates enhanced reducibility, attributed to the electron-withdrawing effect of Na₂S, which counteracts the electron-donating influence of Na.

#### 6.1.3 Surface Area and Porosity
- **Description:** Textural properties were determined by N₂ adsorption-desorption using the BET method, providing surface area, pore volume, and pore size distribution.
- **Findings:** BET analysis (Micromeritics ASAP 2020, 77 K) yielded the following values:
  - 1.5Na-Fe: 37 m²/g (surface area), 0.74 cm³/g (pore volume), 5.90 nm (average pore diameter)
  - 1.5Na-Fe1Zn1: 47 m²/g, 0.49 cm³/g, 3.10 nm
  - 1.5Na0.1S-Fe1Zn1: 44 m²/g, 0.56 cm³/g, 3.80 nm
  - 1.5Na0.2S-Fe1Zn1: 45 m²/g, 0.51 cm³/g, 3.30 nm
- **Observations:** The incorporation of Zn and S slightly increases surface area and maintains mesoporosity, which is beneficial for reactant diffusion and catalyst stability.

#### 6.1.4 Morphology and Particle Size
- **Description:** Morphological features and particle sizes were examined by SEM, TEM, and HADDF-STEM, with EDX mapping for elemental distribution.
- **Findings:** SEM images showed block-like ZnFe₂O₄ particles with ZnO protrusions. After reduction, TEM revealed large Fe⁰ nanoparticles (260–290 nm) decorated with smaller ZnO (60–70 nm), forming Fe⁰@ZnO structures. EDX mapping of spent 1.5Na-Fe1Zn1 showed Fe-rich spheres (~210 nm) enveloped by a carbon shell (up to 28 nm thick), while S-modified catalysts exhibited more dispersed Fe and uniform C distribution without distinct carbon shells.
- **Observations:** ZnO inhibits Fe aggregation, enhancing dispersion. S addition reduces carbon shell formation, mitigating deactivation.

#### 6.1.5 Carbon Deposition and Hydrophobicity
- **Description:** Carbon deposition was quantified by thermogravimetric analysis (TG) and characterized by Raman spectroscopy; hydrophobicity was assessed via contact angle measurements.
- **Findings:** TG showed significant weight loss above 250 °C for 1.5Na-Fe1Zn1, indicating heavy carbon deposition, which was reduced in S-containing catalysts. Raman spectra displayed strong D (1313 cm⁻¹) and G (1600 cm⁻¹) bands for 1.5Na-Fe1Zn1, with decreased intensity upon S addition. Hydrophobic SiO₂ supports exhibited contact angles of 125.5°, decreasing after reaction, confirming hydrophobicity and its partial loss under high-pressure conditions.
- **Observations:** S addition effectively suppresses carbon deposition, and hydrophobic modification aids in water management, both contributing to improved catalyst longevity.



### 6.2 Catalyst Performance

#### 6.2.1 CO Conversion

- **Description:**  
  CO conversion quantifies the fraction of CO molecules transformed by the catalyst relative to the total CO supplied. It is calculated as:
  \[
  \text{CO Conversion} = \frac{F_{\text{CO,in}} - F_{\text{CO,out}}}{F_{\text{CO,in}}} \times 100
  \]
  In this study, conversions are determined using GC peak areas with N₂ as an internal standard.

- **Experimental Data:**  
  For the Na₂S-modified catalyst (1.5Na0.1S-Fe1Zn1) under CO-FTS conditions (320 °C, 1 MPa, H₂/CO = 1, GHSV = 1200 mL·g_cat⁻¹·h⁻¹), CO conversion values are:
  - 88.0% at 0.5 MPa
  - 96.9% at 1.0 MPa
  - 97.5% at 1.5 MPa

- **Observations and Trends:**  
  The introduction of Na₂S significantly enhances CO conversion, with values approaching 97% at elevated pressures. The catalyst maintains high conversion over extended time-on-stream, indicating robust activity.

#### 6.2.2 CO Selectivity

- **Description:**  
  CO selectivity (S_CO) reflects the proportion of converted CO₂ that is reduced to CO, calculated as:
  \[
  S_{\text{CO}} = \frac{f_{\text{CO}} \cdot (A_{\text{CO}})_{\text{out}}/(A_{\text{N}_2})_{\text{out}}}{f_{\text{CO}_2} \cdot [(A_{\text{CO}_2})_{\text{in}}/(A_{\text{N}_2})_{\text{in}} - (A_{\text{CO}_2})_{\text{out}}/(A_{\text{N}_2})_{\text{out}}]} \times 100
  \]

- **Experimental Data:**  
  Under CO₂-FTS, S_CO increases with Na₂S content:
  - 15.6% for 1.5Na-Fe1Zn1
  - 42.6% for 1.5Na0.1S-Fe1Zn1
  - 71.3% for 1.5Na0.2S-Fe1Zn1

- **Observations and Trends:**  
  Higher Na₂S loading markedly increases CO selectivity, indicating a shift toward the reverse water-gas shift pathway and suppressed hydrocarbon formation.

#### 6.2.3 CH₄ Selectivity

- **Description:**  
  CH₄ selectivity (S_CH₄) is the fraction of converted carbon appearing as methane:
  \[
  S_{\text{CH}_4} = \frac{f_{\text{CH}_4} \cdot A_{\text{CH}_4}/(A_{\text{N}_2})_{\text{out}}}{f_{\text{CO}_2} \cdot [(A_{\text{CO}_2})_{\text{in}}/(A_{\text{N}_2})_{\text{in}} - (A_{\text{CO}_2})_{\text{out}}/(A_{\text{N}_2})_{\text{out}}]} \times 100
  \]

- **Experimental Data:**  
  - CO₂-FTS: 12.7% for 1.5Na-Fe1Zn1; 11.7% for hydrophobically modified catalyst.
  - CO-FTS: 35.6% for 1.5Na-Fe1Zn1; reduced to 5.8% (1.5Na0.1S-Fe1Zn1) and 5.6% (1.5Na0.2S-Fe1Zn1) with Na₂S.

- **Observations and Trends:**  
  Na₂S addition dramatically lowers CH₄ selectivity in CO-FTS, favoring longer-chain hydrocarbon formation.

#### 6.2.4 C₅⁺ Selectivity

- **Description:**  
  C₅⁺ selectivity represents the fraction of converted CO forming hydrocarbons with five or more carbon atoms:
  \[
  S_{\text{C}_5^+} = 100 - S_{\text{CH}_4} - S_{\text{C}_2^0-\text{C}_4^0} - S_{\text{C}_2^- - \text{C}_4^-}
  \]

- **Experimental Data:**  
  - CO-FTS: 49.6% for 1.5Na-Fe1Zn1; increased to 67.8% (1.5Na0.1S-Fe1Zn1) and 63.8% (1.5Na0.2S-Fe1Zn1) with Na₂S.

- **Observations and Trends:**  
  Na₂S modification shifts product distribution toward long-chain hydrocarbons, enhancing C₅⁺ selectivity.

#### 6.2.5 Chain Growth Factor (α Factor)

- **Description:**  
  The α factor, derived from the Anderson–Schulz–Flory distribution, indicates the probability of chain growth versus termination (0 < α < 1). Higher α favors long-chain hydrocarbon formation.

- **Experimental Data:**  
  While explicit α values are not tabulated, the data show that Na₂S increases α in CO-FTS, as evidenced by higher C₅⁺ selectivity and suppressed methane formation.

- **Observations and Trends:**  
  Na₂S promotes chain growth, resulting in a product slate rich in long-chain α-olefins.

#### 6.2.6 Catalyst Stability and Deactivation

- **Description:**  
  Catalyst stability is assessed by monitoring conversion and selectivity over time. Deactivation is linked to carbon deposition and water accumulation.

- **Experimental Data:**  
  - 1.5Na-Fe1Zn1: Gradual deactivation observed (CO₂ conversion drops from 43.3% to 38.3% after 20 h).
  - 1.5Na0.1S-Fe1Zn1: Maintains high CO conversion (>96%) and selectivity over extended periods (up to 1000 h in CO-FTS).

- **Observations and Trends:**  
  Na₂S modification and hydrophobic supports significantly enhance catalyst longevity by suppressing carbon deposition and facilitating water removal.

---
