Repository: pic-ai-robotic-chemistry/literature-to-protocols

## Overview

Experimental procedures in scientific papers are usually scattered across free-form text, which makes them difficult to reproduce, compare, and automate.  
The goals of this project are:

* Extract experiment-related entities, conditions, operations, and relations from papers
* Build paper-level knowledge graphs
* Generate structured protocols through templated prompting and graph-based retrieval
* Evaluate the generated results in terms of factuality, text quality, and questionnaire-based practical usability

File: example/papersavings-topk/Paper_4-10.md
# Facet sensitivity of iron carbides in Fischer-Tropsch synthesis

## 1. Materials

### 1.1 Reagents

#### 1.1.1 Metal Precursors
- **Iron(III) acetylacetonate (Fe(acac)₃)**: Fe(acac)₃, >99.9% purity, Sigma‑Aldrich, Used as the metal precursor for forming the Fe₃O₄ core and as a complexing agent coordinating with iron ions.

#### 1.1.2 Additive/Promoter Precursors
- **4‑Biphenylcarboxylic Acid**: C₁₃H₁₀O₂ (approx.), 99% purity, Sigma‑Aldrich, Used as an additive to influence catalyst surface properties and assist in pH regulation during synthesis.
- **Oleylamine (OAm)**: C₁₈H₃₇N, >70% purity, Sigma‑Aldrich, Serves as a promoter precursor and surface modifier to control particle morphology.
- **Oleic Acid (OA)**: C₁₈H₃₄O₂, 90% purity, Sigma‑Aldrich, Functions as both a promoter precursor and surface modifier, supporting the formation of uniform nanocrystals.

#### 1.1.3 Solvents
- **Ethanol**: C₂H₅OH, 99.8% purity (assumed), Sigma‑Aldrich, Employed for dispersion of reagents and cleaning steps during particle synthesis.
- **Hexane**: C₆H₁₄, purity not specified, Sinopharm Chemical Reagent Co., Ltd., Used for washing and re-dispersion of the synthesized particles.
- **Benzyl Ether (BE)**: C₇H₈O, 99% purity, Sigma‑Aldrich, Utilized as a high-boiling point solvent during the synthesis of Fe₃O₄ nanocrystals.

#### 1.1.4 Passivation Atmosphere Gases
- **Hydrogen (H₂)**: H₂, (purity not specified), Research grade, Flow 100 mL/min at 270 °C, 1 bar for 10 hours, Used for passivation of the Fe₃O₄ surface during the reduction step.

#### 1.1.5 Synthesis Gas Environment Gases
- **Syngas (32 vol% H₂, 64 vol% CO, 4 vol% Ar)**: H₂/CO/Ar mixture, Research grade, Employed under 20 bar, space velocity of 2400 mL h⁻¹ g_cat⁻¹, at 270 °C for 20 hours, Used during the catalytic surface reconstruction step.

#### 1.1.6 Other Reagents
- **Helium (He)**: He, (purity not specified), Utilized for cleaning to remove surface organics from Fe₃O₄ nanocubes, Flow 100 mL/min at 270 °C for 1 hour.

### 1.2 Specific Experimental Equipment

#### **Synthesis Equipment**
- Fixed-bed reactor – Fixed-bed reactor (inner diameter: 9 mm) used for catalyst synthesis and surface reconstruction.
- Four-neck flask – Standard four-neck flask employed for reagent mixing.

#### **Characterization Equipment**
- Transmission Electron Microscope – Hitachi H-7700 (100 kV) for catalyst morphology imaging.
- HAADF-STEM – JEOL ARM-200F (200 kV) for high-resolution structural analysis.
- Energy Dispersive X-ray Spectroscopy – JEOL ARM-200F utilized for elemental mapping.
- Mössbauer Spectrometer – Topologic 500 A for quantifying iron phase contents.
- X-ray Photoelectron Spectroscopy – ESCALAB 250 for analyzing surface chemical states.
- X-ray Diffractometer – Philips X'Pert Pro for crystal phase identification.
- In-situ DRIFTS – TENSOR II Sample Compartment RT-DLaTGS with DiffusIR Accessory PN 041-10XX for investigating surface species.
- Mass Spectrometer – Hiden HPR20 integrated with DRIFTS for monitoring reaction intermediates.
- BET Analyzer – Micromeritics AutoChem II 2020 for determining surface area.
- Thermogravimetric Analyzer – Pyris Diamond TG-DTG for thermal stability measurements.
- Micro-Raman Spectrometer – Renishaw RM3000 for vibrational spectroscopy.
- CO Pulse Chemisorption System – Micromeritics Autochem 2920 (active loop volume: 0.1 mL) for assessing surface Fe atom availability.

#### **Activation Equipment**
- Fixed-bed reactor – Employed for catalyst reduction and activation under controlled 1 bar H₂ and elevated-pressure syngas conditions.

#### **Reaction Equipment**
- Fixed-bed reactor – Operated for Fischer–Tropsch synthesis under 20 bar syngas at 270 °C, ensuring proper reaction environment.

#### **Product Analysis Equipment**
- Gas Chromatograph – Shimadzu GC-2014 for online monitoring of gaseous products.
- Ice Trap – n-Dodecane-based cold trap for capturing liquid hydrocarbons during product analysis.

#### **Other Specific Equipment**
- Gas Flow Control Apparatus – Instrumentation providing a controlled gas-flow rate of 100 mL min⁻¹ H₂ during the reduction step.

### 1.3 Common Laboratory Equipment

In the context of our experimental work on the facet sensitivity of iron carbides in Fischer–Tropsch synthesis, several pieces of common laboratory equipment play a supportive yet essential role throughout various stages. Although specific instruments for drying or calcination were not detailed in the experimental procedure, other critical tools ensured that reagents were properly handled, reaction conditions were maintained, and process parameters were accurately monitored. The following lists provide an overview of the equipment mentioned in the article, categorized by their functional roles.

#### **Drying Equipment**
- N/A

#### **Calcination Equipment**
- N/A

#### **Other Common Equipment**
-  Four-neck flask  
   This was employed for mixing reagents under a controlled nitrogen flow, facilitating homogeneous solutions during reagent preparation.
-  N₂-filled glove box  
   Utilized for handling and storing sensitive reagents, it ensured an inert and controlled environment prior to synthesis.
-  Fixed-bed reactor  
   Integral to both the catalyst synthesis and subsequent Fischer–Tropsch reaction phases, this reactor provided controlled reaction conditions, including temperature and gas flow management.
-  Online gas chromatograph (Shimadzu GC-2014)  
   This instrument continuously monitored gaseous products during the catalytic reaction, allowing for precise analysis of FTS performance.
-  Ice trap  
   Deployed to capture and condense liquid hydrocarbons during the reaction process, it played a key role in product separation.
-  Heating system  
   Maintained necessary temperature conditions (e.g., 120 °C during reagent preparation) to ensure reproducible reaction environments.

This array of equipment underlines the importance of integrating both specialized catalysts and general laboratory tools. Even though drying and calcination devices were not specified, the remaining instruments provided a robust framework to support the catalyst preparation, synthesis, and evaluation methodologies described in the experiment.

## 2. Synthesis Methods

### Extraction of Detailed Preparation and Post‑processing Steps

The synthesis of the Fe₃O₄@χ‑Fe₅C₂ catalysts is executed in a clearly defined sequence that enables high reproducibility and precise facet control. The experimental workflow is organized as follows:

#### • Precursor Mixing / Co‑precipitation  
1. In a four‑neck flask, octadecylamine and cetyl trimethyl ammonium bromide (CTAB) are combined under an inert nitrogen atmosphere.  
2. The reaction mixture is degassed to remove oxygen, establishing an anaerobic environment for controlled nucleation of Fe₃O₄ nanocrystals.  
3. The solution is heated to 120 °C, initiating the formation of well‑defined Fe₃O₄ nanocubes and octahedra.

#### • Precipitation–Deposition  
1. After heating, the reaction mixture is cooled to room temperature.  
2. Ethanol is added to precipitate the formed nanocrystals.  
3. The precipitate is washed multiple times with hexane to remove residual impurities, ensuring clean surfaces for subsequent steps.

#### • Drying  
- The washed product is dried under controlled conditions (specific drying temperature and duration are maintained according to standardized laboratory protocols) to preserve particle morphology.

#### • Reduction  
1. The clean Fe₃O₄ nanocubes undergo a reduction step under a stream of hydrogen (H₂) with a gas‐flow rate of 100 mL min⁻¹ at 270 °C for 10 hours.  
2. This step removes surface organics and converts the Fe₃O₄ surface to metallic Fe, which is essential for the catalytic phase transformation.

#### • Post‑processing (Surface Reconstruction)  
1. The hydrogen‑reduced samples are transferred to a fixed‑bed reactor.  
2. Under 20 bar syngas—with precise composition (32 vol% H₂, 64 vol% CO, 4 vol% Ar)—the samples are treated at 270 °C for 20 hours.  
3. This controlled exposure induces a surface reconstruction, forming a carbon‑rich χ‑Fe₅C₂ shell over the Fe₃O₄ core.  
4. Distinct synthesis protocols allow the selective generation of nanocubes exposing {202} facets or octahedra with {112} facets.

This systematic approach—with exact control over reaction conditions, reagent concentrations, and equipment configuration—ensures reproducibility and facilitates a direct correlation between synthesis parameters and catalytic performance.

## 3. Synthesis Procedures

### 3.1 Reagent Preparation

#### 3.1.1 Weighing

##### 3.1.1.1 Fe₃O₄@χ-Fe₅C₂ Nanocubes
- **Fe(acac)₃**: Weighed 1.4 g using an analytical balance.

##### 3.1.1.2 Octahedra on SiC
- **Fe(acac)₃**: Weighed 1.0 g.
- **4‑Biphenylcarboxylic acid**: Weighed 1.0 g.

#### 3.1.2 Liquid Transfer

##### 3.1.2.1 Fe₃O₄@χ-Fe₅C₂ Nanocubes
- **Benzyl ether (BE)**: Poured 20.0 mL into the reaction vessel.
- **Oleic acid (OA)**: Poured 2.5 mL using a graduated cylinder.
- **Oleylamine (OAm)**: Poured 2.3 mL into the mixing container.

##### 3.1.2.2 Octahedra on SiC
- **Benzyl ether (BE)**: Poured 20.0 mL into the reaction vessel.
- **Oleic acid (OA)**: Poured 2.5 mL using a graduated cylinder.
- **Oleylamine (OAm)**: Poured 2.3 mL into the mixing container.

#### 3.1.3 Mixing

##### 3.1.3.1 Fe₃O₄@χ-Fe₅C₂ Nanocubes
- **Precursor solution**: Mixed by stirring at 300 rpm and degassing at 120 °C for 30 minutes. Subsequently, the mixture was heated to 290 °C for 30 minutes to ensure a homogeneous solution.

##### 3.1.3.2 Octahedra on SiC
- **Precursor mixture**: Mixed under nitrogen atmosphere by initially degassing at 120 °C for 30 minutes. The system was then stirred at 300 rpm while sequentially heating to 220 °C for 1 hour followed by 300 °C for 2 hours to promote complete reaction and uniform dispersion.

In this detailed procedure, catalyst-specific grouping facilitates full reproducibility. For the nanocubes, every reagent and its precise mass are recorded, and the liquid reagents are methodically transferred as per the guidelines. The mixing steps, including stirring speed, degassing duration, and subsequent heating conditions, are clearly defined, ensuring that the formation of the Fe₃O₄ core and χ‑Fe₅C₂ shell is precisely controlled. Similarly, for the octahedra on SiC, subtle differences in reagent quantities and thermal treatment steps are explicitly documented to accommodate the different synthesis requirements. This structured approach, with clear entries for weighing, liquid transfer, and mixing, allows other researchers to accurately replicate the preparation of these catalysts for Fischer–Tropsch synthesis experiments.

### 3.2 Detailed synthesis process

#### Catalyst Preparation [1]: Fe₃O₄@χ-Fe₅C₂ Nanocubes on SiC

##### Step 1: Precursor Preparation – Synthesis of Fe₃O₄ Nanocubes  
- **Reagents**:  
  • 14.5 g octadecylamine  
  • 0.113 g cetyl trimethyl ammonium bromide (CTAB)  
  • Fe(acac)₃ and ancillary organics dissolved in a mixture of butyl ether (BE) and oleic acid (OA)  
  • 50 mL deionized water (if aqueous mixing is required)  
- **Conditions**:  
  • Reaction vessel: Four-neck flask equipped with stirring and temperature control  
  • Temperature: Initially degassed under N₂ and heated to 120 °C  
  • Stirring: Sufficient to ensure homogeneity with no specific pH adjustment reported  
- **Process**:  
  1. Dissolve octadecylamine and CTAB in the flask; degas under N₂ flow.  
  2. Add Fe(acac)₃ into the solvent mixture, stirring continuously.  
  3. Heat gradually to 120 °C to promote precursor dissolution and nanoparticle nucleation.  
- **Key Steps**:  
  • Careful degassing and controlled heating ensure uniform mixing and precursor activation.

##### Step 2: Catalyst Assembly and Morphology Control  
- **Reagents**:  
  • Pre-synthesized Fe₃O₄ nanocubes  
  • 450 mg inert SiC support  
- **Conditions**:  
  • Reactor: Fixed-bed system with controlled gas flow  
- **Process**:  
  1. Mix Fe₃O₄ nanocubes with SiC to enhance dispersion and structural support.  
  2. Load the mixture into the reactor ensuring even distribution.

##### Step 3: Purification, Drying & Calcination  
- **Process**:  
  1. Immediately after synthesis, precipitate the catalyst using ethanol and wash three times with hexane.  
  2. Transfer the product to a drying oven; drying conditions are maintained at a moderate temperature until residual solvent evaporates.  
  3. Calcination details (ramp rate, final temperature, atmosphere) are not reported explicitly.

##### Step 4: Reduction & Surface Reconstruction (Activation)  
- **Conditions**:  
  • Reduction: 1 bar H₂ at 270 °C with a gas flow of 100 mL min⁻¹ for 10 hours to remove surface organics.  
  • Reconstruction: Treatment under 20 bar syngas (32 vol% H₂, 64 vol% CO, 4 vol% Ar) at 270 °C for 20 hours.  
- **Process**:  
  1. Reduce the purified nanocubes to metallic Fe by H₂ treatment.  
  2. Expose the reduced catalyst to syngas, facilitating the formation of a carbon-rich χ-Fe₅C₂ shell over the Fe₃O₄ core.  
- **Key Steps & Cautions**:  
  • Ensure precise gas flow rates and temperature stability.  
  • The catalyst assembly is completed only after verifying that precursor preparation is thoroughly documented.  
  • Attention to stirring and degassing is critical for reproducibility.

---

#### Catalyst Preparation [2]: Fe₃O₄@χ-Fe₅C₂ Octahedra on SiC

Follow a similar workflow in sequential order with modifications in solvent composition and heating profile for octahedral morphology:  
- **Precursor Synthesis**: Use a solvent mixture of BE, oleylamine (OAm), and OA, heating incrementally to 220 °C (ramp of 20 °C min⁻¹) then to 300 °C for 2 hours.  
- **Assembly, Purification, and Activation**: Mirror the nanocube protocol, noting that the distinct heating profile leads to the exposure of {112} facets in the χ-Fe₅C₂ shell.

This organized workflow, integrating precise reagent quantities, temperature profiles, and gas atmospheres, ensures detailed reproducibility for Fischer–Tropsch catalyst synthesis as reported.

## 4. Characterization Methods

### 4.1 X‑Ray Diffraction (XRD)
- **Operational Description**: XRD was employed to confirm the phase composition and crystallinity of the Fischer–Tropsch catalyst, delineating the core–shell architecture.
- **Instruments and Models**: Philips X’Pert Pro X‑ray diffractometer.
- **Characterization Conditions**: Utilized monochromatized Cu Kα radiation (wavelength = 0.1542 nm). Detailed operating conditions such as voltage, current, scan range, and step size were not specified.
- **Test Parameters**: Standard diffraction measurements were performed ensuring proper sample alignment.
- **Key Notes**: Accurate alignment is critical for reliable phase determination.

### 4.2 Transmission Electron Microscopy (TEM)
- **Operational Description**: TEM was used to visualize the catalyst morphology and verify the core–shell structure.
- **Instruments and Models**: Specific instrument models were not provided.
- **Characterization Conditions**: Samples were observed under conditions conducive to high-resolution imaging, though explicit parameters were not detailed.
- **Test Parameters**: Focused on obtaining clear lattice images to verify nanocube structure.
- **Key Notes**: The imaging emphasizes periodic lattice fringes to confirm the core–shell configuration.

### 4.3 High‑Angle Annular Dark‑Field Scanning TEM (HAADF‑STEM)
- **Operational Description**: This technique provided enhanced contrast for accurate determination of facet exposure on the catalyst surface.
- **Instruments and Models**: Model details were not specified.
- **Characterization Conditions & Test Parameters**: Operating conditions were optimized for high‐contrast imaging; however, precise settings were not disclosed.
- **Key Notes**: Essential for distinguishing between the {202} and {112} facets.

### 4.4 STEM‑EDX/EELS
- **Operational Description**: Elemental mapping was performed using STEM‑EDX and EELS to differentiate the Fe–O rich core from the Fe–C enriched shell.
- **Instruments and Models**: Specific instrument identifiers were not provided.
- **Characterization Conditions & Test Parameters**: Standard mapping conditions were applied; parameters were adjusted to clearly resolve elemental distributions.
- **Key Notes**: Confirms the spatial segregation of elements critical to catalyst performance.

### 4.5 Mössbauer Spectroscopy
- **Operational Description**: Employed for phase quantification, providing weight percentages of Fe₃O₄ (~63.4 wt%) and χ‑Fe₅C₂ (~33.2 wt%).
- **Key Notes**: Offers insights into the chemical state of iron in the core and shell.

### 4.6 CO Pulse Chemisorption
- **Operational Description**: Used to determine the moles of surface Fe atoms by measuring CO uptake.
- **Instruments and Models**: Micromeritics Autochem 2920 analyzer.
- **Characterization Conditions**: Pre-treatment in He at 270 °C for 5 hours, cooling to 50 °C, followed by CO/He (10/90 vol%) pulse injections.
- **Key Notes**: Assumes a 1:1 ratio between CO adsorption and surface Fe atoms for TOF calculation.

### 4.7 In‑situ DRIFTS
- **Operational Description**: Investigated CO adsorption and dissociation pathways on the catalyst surface.
- **Characterization Conditions**: Conducted at 270 °C under 1 bar with a syngas environment (32 vol% H₂, 64 vol% CO, 4 vol% Ar).
- **Key Notes**: Critical for elucidating the hydrogen-assisted CO dissociation mechanism.

### 4.8 X‑ray Photoelectron Spectroscopy (XPS)
- **Operational Description**: XPS characterized surface chemical states and element compositions.
- **Instruments and Models**: ESCALAB 250 system with Al Kα X‑ray source (1486.6 eV) operating in CAE mode with a 30 eV pass energy.
- **Characterization Conditions**: Samples were pretreated by reduction under 1 bar H₂ at 270 °C for 10 hours.
- **Key Notes**: Provides valuable information linking surface chemistry to catalytic performance.

## 5. Catalytic Evaluation Methods

### 5.1 Activation

The catalyst activation process for Fischer–Tropsch synthesis comprises two sequential steps designed to first remove surface organics and reduce the precursor, then to induce controlled carburization for forming the active carbide shell.

#### 5.1.1 Catalyst Reduction Activation
• **Definition:** This step involves the removal of surface organic species and the reduction of Fe₃O₄ nanocubes to generate an active metallic surface, which serves as a precursor for subsequent reconstruction.  
• **Experimental Conditions:** The initial reduction is performed under a 1 bar H₂ atmosphere at 270 °C with a gas flow rate of 100 mL/min. The catalyst is maintained under these conditions for 10 hours with a controlled heating ramp of 1 °C/min.  
• **Observations:** These conditions effectively cleanse the catalyst surface and prepare the structure for carburization, ensuring that the subsequent formation of iron carbide occurs on a well-reduced and clean surface.

#### 5.1.2 Surface Reconstruction Activation
• **Definition:** In this stage, the catalyst undergoes a surface reconstruction process that transforms its surface into a carbon-rich χ-Fe₅C₂ shell. This active phase is crucial for enhancing catalytic performance in Fischer–Tropsch reactions by establishing a defined core–shell structure.  
• **Experimental Conditions:** The reconstruction is executed under syngas at 20 bar pressure and 270 °C. The reaction gas consists of 32 vol% H₂, 64 vol% CO, and 4 vol% Ar. A space-time velocity of 2400 mL/(h·g_cat) is applied, and the treatment is carried out for 20 hours.  
• **Observations:** Under these controlled conditions, the dynamic balance between CO-induced carburization and H₂-assisted reduction facilitates the formation of a uniform χ-Fe₅C₂ shell. This step is critical to achieve well-defined exposed facets, such as {202} for nanocubes and {112} for octahedra, which are directly linked to the catalyst’s activity and stability in Fischer–Tropsch synthesis.

This two-step activation process, combining initial reduction and subsequent surface reconstruction, ensures that the catalyst exhibits optimized structural and reactive properties necessary for high-performance Fischer–Tropsch conversion.

### 5.2 Reaction

#### 5.2.1 Reaction Temperature  
The reaction temperature is a critical parameter in Fischer–Tropsch synthesis because it governs syngas activation and influences the catalyst reaction pathways. In the present evaluation, the reactor was maintained at 270 °C. At this temperature, the activation energy for the hydrogen‐assisted CO dissociation pathway on Fe₃O₄@χ-Fe₅C₂ nanocubes is reported as 68.6 kJ/mol—substantially lower than that for the direct CO dissociation observed on the octahedral counterparts. This temperature selection ensures that the nanocube catalysts exhibit high activity and stability, with negligible fluctuation in CO conversion over extended runs.

#### 5.2.2 Reaction Pressure  
The overall pressure in the fixed‐bed reactor plays a significant role by affecting syngas concentration and product distribution. In this study, the reaction pressure was strictly maintained at 20 bar. This condition is essential not only for achieving an optimal balance between conversion and selectivity but also for ensuring reproducibility in catalyst performance. Although detailed pressure effects on C₅⁺ hydrocarbon formation were not elaborated, maintaining 20 bar is central to standardizing the reaction environment for both catalyst morphologies.

#### 5.2.3 Reaction H₂/CO Ratio  
The hydrogen to carbon monoxide ratio in the feed gas is determinative of the hydrocarbon product slate. Based on the reported reaction conditions, the syngas composition upholds a CO:H₂ ratio of 1:2, which is equivalently expressed as an H₂/CO ratio of 2.0. This ratio influences the competing reaction pathways: while higher H₂/CO ratios tend to favor methane formation, conditions with this ratio have been found suitable for obtaining the desired balance between olefins and paraffins. 

#### 5.2.4 Reaction Space-Time Velocity  
Space-time velocity is defined as the volumetric flow rate of syngas per unit mass of the catalyst. In these experiments, a value of 800 mL/(g_cat·h) was employed. This parameter directly affects the reactant residence time, influencing the extent of CO conversion and ensuring that the conditions remain consistent across catalyst evaluations. Notably, maintaining a controlled space-time velocity allowed reliable comparisons of catalytic performance and catalyst stability, a necessity in discerning the activity differences between the nanocubes and octahedra.

## 6 Results


### 6.1 Characterization Results

#### 6.1.1 Crystal Structure and Phase Composition
- **Description:** The crystal structure and phase composition of the catalysts were determined using X-ray diffraction (XRD) with a Philips X'Pert Pro diffractometer equipped with monochromatized Cu Kα radiation (λ = 0.1542 nm). Phase identification was supported by comparison with simulated fast Fourier transform (FFT) patterns.
- **Findings:** XRD analysis confirmed the presence of Fe₃O₄ and χ-Fe₅C₂ phases in both nanocube and octahedral catalysts. After 5 hours of syngas treatment, distinct diffraction peaks corresponding to χ-Fe₅C₂ appeared alongside Fe₃O₄ and metallic Fe, indicating successful formation of the core–shell structure. Quantitative XRD analysis showed χ-Fe₅C₂ accounted for 29.8 wt% in nanocubes, consistent with Mössbauer spectroscopy results.
- **Observations:** The emergence of χ-Fe₅C₂ diffraction peaks after extended syngas exposure demonstrates the transformation of the shell and the stability of the core–shell architecture under reaction conditions.

#### 6.1.2 Morphology and Facet Exposure
- **Description:** Morphology, particle size, and facet exposure were characterized by transmission electron microscopy (TEM), high-angle annular dark-field scanning TEM (HAADF-STEM), and FFT analysis. Imaging was performed using a Hitachi H-7700 (100 kV) and JEOL ARM-200F (200 kV).
- **Findings:** TEM and HAADF-STEM images revealed well-defined core–shell nanocubes and octahedra with average sizes of ~40 nm. The shell thickness was measured as 2.0 nm for nanocubes and 1.7 nm for octahedra. FFT analysis identified the nanocube shells as exposing the {202} facets of χ-Fe₅C₂, while octahedra exposed the {112} facets. The epitaxial relationship between core and shell was confirmed by lattice spacing assignments.
- **Observations:** The uniform shell coverage and precise facet exposure highlight the effectiveness of the reconstruction strategy in controlling catalyst surface structure, which is critical for catalytic performance.

#### 6.1.3 Elemental Distribution and Core–Shell Verification
- **Description:** Elemental mapping was conducted using energy-dispersive X-ray spectroscopy (EDS) and electron energy loss spectroscopy (EELS) on the JEOL ARM-200F at 200 kV to distinguish elemental distributions within the core–shell structure.
- **Findings:** STEM-EDX and EELS mapping demonstrated that Fe and O were concentrated in the core (Fe₃O₄), while Fe and C dominated the shell (χ-Fe₅C₂). Line-scan profiles confirmed the spatial separation of O (core) and C (shell), with Fe distributed throughout.
- **Observations:** These results provide direct evidence for the successful formation of the Fe₃O₄@χ-Fe₅C₂ core–shell architecture and validate the synthetic approach.

#### 6.1.4 Phase Quantification by Mössbauer Spectroscopy
- **Description:** Mössbauer spectroscopy was employed to quantify the relative phase contents and probe the chemical state of iron in the catalysts.
- **Findings:** For Fe₃O₄@χ-Fe₅C₂ nanocubes, Mössbauer spectra indicated 63.4 wt% Fe₃O₄, 33.2 wt% χ-Fe₅C₂, and 3.4 wt% Fe(II)/Fe(III) species. Octahedra contained 65.1 wt% Fe₃O₄ and 29.5 wt% χ-Fe₅C₂. These values closely matched XRD quantification.
- **Observations:** The high proportion of χ-Fe₅C₂ in the shell is consistent with the intended design and is essential for Fischer–Tropsch activity.

#### 6.1.5 Surface Area and Porosity
- **Description:** Surface area and pore structure were measured by N₂ adsorption–desorption using the BET method, with pore size distribution analyzed by the BJH method.
- **Findings:** The BET surface area was 20.4 m² g⁻¹ for nanocubes and 22.0 m² g⁻¹ for octahedra. Both exhibited nonporous surface layers initially. After 100 hours on stream, spent octahedra developed mesopores with an average diameter of 16.0 nm, while nanocubes remained nonporous.
- **Observations:** The development of mesoporosity in octahedra after reaction suggests structural degradation, correlating with observed catalyst deactivation.

#### 6.1.6 Surface Fe Atom Quantification by CO Pulse Chemisorption
- **Description:** CO pulse chemisorption was performed on a Micromeritics Autochem 2920 analyzer to determine the number of surface Fe atoms for turnover frequency (TOF) calculations.
- **Findings:** Samples (100 mg) were pretreated in He at 270 °C for 5 h, cooled to 50 °C, and subjected to CO/He pulses (10 vol% CO, 90 vol% He) until saturation. The amount of adsorbed CO was used to calculate metal dispersion, assuming a 1:1 CO:Fe surface atom ratio.
- **Observations:** Accurate quantification of surface Fe atoms enabled reliable TOF determination, facilitating direct comparison of intrinsic catalytic activities between morphologies.



### 6.2 Catalyst Performance

#### 6.2.1 CO Conversion
- **Description:** CO conversion quantifies the fraction of CO in the feed that is transformed during Fischer–Tropsch synthesis (FTS). It is calculated as:
  \[
  \text{CO Conversion} = \frac{F_{\text{CO,in}} - F_{\text{CO,out}}}{F_{\text{CO,in}}} \times 100
  \]
- **Experimental Data:** Under standard FTS conditions (270 °C, 20 bar, syngas H₂/CO/Ar), Fe₃O₄@χ-Fe₅C₂ nanocubes/SiC achieved a CO conversion of 45.4%. For Fe₃O₄@χ-Fe₅C₂ octahedra/SiC, a lower space velocity (800 mL h⁻¹ g_cat⁻¹) was used to reach a comparable CO conversion of 42.6%. At standard space velocity, octahedra/SiC exhibited a lower conversion of 21.2%.
- **Observations and Trends:** Nanocubes consistently demonstrated higher CO conversion than octahedra under equivalent conditions, attributed to the exposure of {202} facets, which favor a hydrogen-assisted CO dissociation pathway with lower activation energy.

#### 6.2.2 C₅⁺ Selectivity
- **Description:** C₅⁺ selectivity represents the fraction of converted CO that forms hydrocarbons with five or more carbon atoms, a key indicator of chain growth and desired product distribution in FTS.
- **Experimental Data:** Fe₃O₄@χ-Fe₅C₂ nanocubes/SiC exhibited a C₅⁺ selectivity of 44.8 C%, while octahedra/SiC showed a lower value of 27.6 C%. The olefin/paraffin (o/p) ratio was also higher for nanocubes (≈1.1) compared to octahedra (≈0.6).
- **Observations and Trends:** The nanocubes favored longer-chain hydrocarbon formation and higher olefin content, reflecting the influence of exposed {202} facets on product selectivity.

#### 6.2.3 Catalyst Stability and Deactivation Rate
- **Description:** Catalyst stability is assessed by monitoring CO conversion over extended operation. The deactivation rate is defined as:
  \[
  \text{Deactivation Rate} = \frac{\text{CO Conversion}_{\text{initial}} - \text{CO Conversion}_{\text{final}}}{\text{Overall reaction time}}
  \]
- **Experimental Data:** Over a 100-hour stability test, nanocubes/SiC maintained CO conversion within 1% fluctuation, indicating negligible deactivation. In contrast, octahedra/SiC showed a decline from 20.1% to 11.7% CO conversion, corresponding to a 41.8% decrease over 100 h.
- **Observations and Trends:** Nanocubes demonstrated superior stability, while octahedra suffered from structural collapse and increased carbon deposition, leading to significant deactivation.

#### 6.2.4 Turnover Frequency (TOF)
- **Description:** TOF measures the number of CO molecules converted per surface Fe atom per hour, reflecting intrinsic catalytic activity. It is determined using CO pulse chemisorption to quantify surface Fe atoms.
- **Experimental Data:** Nanocubes/SiC achieved a TOF of 645.9 h⁻¹, whereas octahedra/SiC reached 372.7 h⁻¹.
- **Observations and Trends:** The higher TOF for nanocubes correlates with their enhanced activity and the presence of {202} facets, which facilitate a more efficient reaction pathway.

#### 6.2.5 Chain Growth Factor (α Factor)
- **Description:** The α factor indicates the probability of chain propagation versus termination in hydrocarbon formation, typically ranging from 0 to 1.
- **Experimental Data:** The study notes that facet sensitivity does not significantly affect the α factor; specific values are not reported.
- **Observations and Trends:** Chain growth probability remains largely unchanged between nanocubes and octahedra, suggesting that facet engineering primarily influences activity and selectivity rather than chain length distribution.

---
**Summary:**  
The Fe₃O₄@χ-Fe₅C₂ nanocubes/SiC catalyst, characterized by exposed {202} facets, outperforms the octahedra/SiC counterpart in CO conversion, C₅⁺ selectivity, TOF, and long-term stability. These results underscore the critical role of facet engineering in optimizing Fischer–Tropsch catalyst performance.
