Repository: pic-ai-robotic-chemistry/literature-to-protocols

## Overview

Experimental procedures in scientific papers are usually scattered across free-form text, which makes them difficult to reproduce, compare, and automate.  
The goals of this project are:

* Extract experiment-related entities, conditions, operations, and relations from papers
* Build paper-level knowledge graphs
* Generate structured protocols through templated prompting and graph-based retrieval
* Evaluate the generated results in terms of factuality, text quality, and questionnaire-based practical usability

File: example/papersavings-topk/Paper_4-15.md
# Facet sensitivity of iron carbides in Fischer-Tropsch synthesis

## 1. Materials

### 1.1 Reagents

#### 1.1.1 Metal Precursors
- **Iron(II,III) oxide (Fe₃O₄)**: Fe₃O₄, 95.3% purity, [Sinopharm Chemical Reagent Co., Ltd.], used for catalyst core formation.
- **Iron pentacarbonyl (Fe(CO)₅)**: Fe(CO)₅, [purity not specified], [supplier not specified], used for forming the iron carbide shell via carburization.

#### 1.1.2 Solvents
- **Benzyl Ether (BE)**: [approximate formula C₆H₅CH₂OCH₂C₆H₅], [purity not specified], [supplier not specified], used for dissolving and dispersing reagents during nanocrystal synthesis.
- **Ethanol**: C₂H₅OH, [assumed 99.8% purity], [supplier not specified], used for precipitating catalyst particles.
- **Hexane**: C₆H₁₄, [purity not specified], [supplier not specified], used for washing and re-dispersing the products.

#### 1.1.3 Complexing Agents
- **Iron(III) acetylacetonate (Fe(acac)₃)**: Fe(acac)₃, AR, Sigma‑Aldrich, used to complex iron ions and control precursor reactivity.

#### 1.1.4 Surface Modifiers
- **Oleylamine (OAm)**: C₁₈H₃₇N, [purity not specified], [supplier not specified], used as a surface modifier and stabilizer.
- **Oleic Acid (OA)**: C₁₈H₃₄O₂, [purity not specified], [supplier not specified], used as a surface modifier and stabilizer.

#### 1.1.5 Synthesis Gas Environment Gases
- **Hydrogen (H₂)**: H₂, [purity not specified], [supplier not specified], present as 64 vol% in syngas; applied at 20 bar and 270 °C during reduction and carburization.
- **Carbon Monoxide (CO)**: CO, [purity not specified], [supplier not specified], present as 32 vol% in syngas; used for carburizing metallic Fe into χ-Fe₅C₂.
- **Argon (Ar)**: Ar, [purity not specified], [supplier not specified], included at 4 vol% in syngas, serving as an internal standard during gas-phase reactions.

#### 1.1.6 Other Reagents
- **4-Biphenylcarboxylic Acid**: C₁₃H₁₀O₂ (approx.), [purity and supplier not specified], used during catalyst preparation.
- **Silicon Carbide (SiC)**: SiC, [composition SiC], [purity not specified], Adamas‑beta®, utilized as the support for Fe₃O₄@χ‑Fe₅C₂ nanocrystals.

The reagents detailed above underpin the synthesis of Fe₃O₄@χ‑Fe₅C₂ catalysts, with operational conditions such as 20 bar pressure and 270 °C ensuring controlled reduction, carburization, and activation. The integration of metal precursors from both Fe₃O₄ and Fe(CO)₅ routes, in combination with specific solvent and gas-phase conditions, enables precise control over catalyst morphology and performance as emphasized by the associated experimental parameters.

### 1.2 Specific Experimental Equipment

#### Synthesis Equipment
- Fixed-bed reactor – Employed for both the hydrogen reduction of Fe₃O₄ at 270 °C under 1 bar H₂ and the subsequent surface reconstruction under 20 bar syngas; the reactor features an inner diameter of 9 mm.
- Fixed-bed reactor – Utilized for carrying out gas–solid reactions during the carburization and oxidation steps in catalyst synthesis.

#### Characterization Equipment
- X-ray Diffractometer – Philips X'Pert Pro employed for analyzing phase composition and lattice parameters.
- Transmission Electron Microscope (TEM) – JEOL ARM-200F operated at 200 kV, used for detailed imaging of the core–shell morphology, including HAADF-STEM and elemental mapping via STEM-EDX.
- Diffuse Reflectance Infrared Fourier Transform Spectrometer (DRIFTS) – TENSOR II Sample Compartment RT-DLaTGS setup integrated with a liquid-nitrogen-cooled MCT detector, used for probing CO dissociation pathways; outlet gas analyzed by a mass spectrometer (Hiden HPR20).
- BET Analyzer – Micromeritics AutoChem II 2020 used for measuring the catalyst surface area.
- Mössbauer Spectrometer – Topologic 500 A utilized for quantifying phase fractions of Fe₃O₄ and χ-Fe₅C₂.

#### Activation Equipment
- Fixed-bed reactor – Functioning as a temperature-controlled reduction chamber for catalyst activation during hydrogen reduction of Fe₃O₄, with controlled heating ramp and gas flow management.

#### Reaction Equipment
- Fixed-bed reactor – Serves as the primary apparatus for conducting reactions under Fischer–Tropsch synthesis conditions, facilitating controlled temperature and pressure environments.
- Gas supply system – (Generic) Employed to feed syngas mixtures (CO, H₂, Ar) into the reactor.

#### Product Analysis Equipment
- Gas Chromatograph – Online Shimadzu GC-2014, supported by an offline unit (Shimadzu GC-2014) for monitoring gaseous and liquid reaction products.

#### Other Specific Equipment
- Four-neck flask – Used for stirring and mixing during reagent solution preparation.
- Quartz tube – Utilized as a sample holder or reactor accessory for imaging and elemental analysis in TEM/HAADF-STEM experiments.

### 1.3 Common Laboratory Equipment

In experimental studies such as the Fischer–Tropsch synthesis presented here, common laboratory equipment serves an essential role in supporting both the synthesis and characterization processes. These tools ensure that experimental conditions are maintained, reagents are handled with precision, and results remain reproducible.

#### **Drying Equipment**
- Ovens: Used to dry reagents or catalysts after washing steps, these ovens provide steady thermal conditions that facilitate complete moisture removal.
- Freeze Dryers: Employed when sensitive materials require gentle solvent removal without structural alterations, thereby preserving catalyst morphology during post-synthesis treatment.

#### **Calcination Equipment**
- Programmable Calcination Furnaces: These furnaces offer precise temperature control and uniform heating, crucial for the calcination of catalyst precursors to remove impurities and to achieve the desired phase transformation.
- Calcination Ovens: Selected for their ability to maintain consistent temperature profiles, they support the controlled thermal treatment necessary for converting precursors to the active catalytic phases.

#### **Other Common Equipment**
- Balance Scales: Fundamental for precise measurement of catalyst precursors, these scales ensure accurate formulation during reagent preparation.
- Magnetic Stirrers: Vital for achieving a homogenous mixture of reactants, magnetic stirrers support efficient reagent blending across various experimental stages.
- Mass Flow Controllers and Gas Flow Meters: Critical for precise regulation of gas flow rates during activation and reaction phases, these instruments guarantee accurate delivery of syngas components in the fixed-bed reactor.
- Glove Boxes: These units maintain an inert atmosphere during sensitive handling operations, thereby reducing contamination risks when preparing or storing air-sensitive reagents.
- Pipettes: Employed for the accurate dispensing of liquid reagents, pipettes assist in maintaining consistency and reproducibility.
- Gas Flow Pumps: These devices aid in the controlled transfer of gaseous reagents, complementing the fixed-bed reactor’s requirements for precise gas flow regulation.

Each piece of equipment enhances the reliability of the overall experimental workflow by ensuring consistent environmental conditions and accurate measurements. Their roles, though supportive, are integral to attaining the strict operational parameters—such as controlled heating at 270 °C and precise gas flow rates—essential for effective catalyst synthesis and evaluation.

## 2. Synthesis Methods

### Extraction of Detailed Preparation and Post‑processing Steps

The synthesis of Fe₃O₄@χ-Fe₅C₂ catalysts involves a surface reconstruction approach using well-defined Fe₃O₄ nanocrystals as precursors. Two distinct morphologies are produced—nanocubes and octahedra—which subsequently form core–shell structures when processed over a SiC support.

#### • Precursor Preparation and Mixing
1. Precursor Synthesis:  
   - Fe₃O₄ nanocrystals (cubes with an average size of ≈40–45 nm or octahedra) are synthesized from Fe-based precursors under controlled mixing conditions in a multi-neck flask.  
   - Reagents include Fe precursors, with precise concentrations ensuring uniform nanocrystal formation.  
   - The support material, SiC, is introduced to provide enhanced dispersion and structural stability in later processing.

2. Precipitation–Deposition:  
   - In this synthesis workflow, the conventional precipitation–deposition step is integrated within the controlled precursor mixing. The formation and deposition of the Fe₃O₄ phase occur under conditions that obviate the need for a discrete post-mixing precipitation step.

#### • Step-by-step Experimental Procedures
3. Reduction:  
   - The prepared Fe₃O₄ nanocrystals are subjected to a reduction process in a fixed-bed reactor.  
   - Conditions: 270 °C, 1 bar H₂, for a duration of 10 hours.  
   - Outcome: The reduction of Fe₃O₄ to metallic Fe is confirmed by the disappearance of surface organics and the uniform transformation visibly noted by appropriate changes in the catalyst appearance.

4. Surface Reconstruction (Fixed‑Bed Treatment):  
   - The metallic Fe is further treated under a fixed-bed reactor environment using a mixture of syngas (CO, H₂, and a small fraction of Ar).  
   - Conditions: 20 bar pressure at 270 °C for 20 hours.  
   - Outcome: During this step, simultaneous carburization and mild oxidation yield the desired core–shell structure, forming an outer χ-Fe₅C₂ layer that exposes specific facets—{202} for nanocubes and {112} for octahedra.  
   - No additional promoters or additives are employed.

#### • Comparative Analysis
- Advantages: The surface reconstruction process allows controlled facet exposure and reproducible core–shell formation, essential for tailored catalytic performance.  
- Disadvantages: The integration of multiple high-pressure and high-temperature steps may present challenges in synthesis scalability compared to simpler wet‐chemical routes that yield pure χ‑Fe₅C₂ nanoparticles but lack surface control.

## 3. Synthesis Procedures

### 3.1 Reagent Preparation

The following details outline the precise steps taken for reagent preparation, ensuring full reproducibility for each catalyst employed in the Fischer–Tropsch synthesis experiment. The procedures are organized under three key stages: Weighing, Liquid Transfer, and Mixing. Each stage is further divided by catalyst type, with operations documented using exact measurement values and conditions.

#### 3.1.1 Weighing

##### 3.1.1.1 Fe₃O₄@χ-Fe₅C₂ Nanocubes/SiC
- **Fe(acac)₃**: Weighed 1.4 g using an analytical balance.
- **4-biphenylcarboxylic acid**: Weighed 1.0 g.

For the nanocubes, the Fe-based precursor reagents are measured with precision in grams to ensure an exact stoichiometry. The standardized weighing step minimizes experimental variability, although further details regarding balance calibration are assumed as standard laboratory practice.

##### 3.1.1.2 Fe₃O₄@χ-Fe₅C₂ Octahedra/SiC
- **Fe(acac)₃**: Weighed 1.0 g.

The octahedra synthesis involves a single solid reagent, similarly handled with calibrated measurements to guarantee reproducibility across experimental runs.

#### 3.1.2 Liquid Transfer

##### 3.1.2.1 Fe₃O₄@χ-Fe₅C₂ Nanocubes/SiC
- **Benzyl ether (BE)**: Poured 20.0 mL using a calibrated volumetric pipette.
- **Oleic acid (OA)**: Poured 2.5 mL using a graduated cylinder.

Liquid reagent transfer for the nanocubes is achieved by accurately measuring solvents, ensuring that the amounts introduced precisely match the synthesis protocol. The use of calibrated equipment supports the consistency of these critical steps.

##### 3.1.2.2 Fe₃O₄@χ-Fe₅C₂ Octahedra/SiC
- **Benzyl ether (BE)**: Poured 20.0 mL using a calibrated volumetric pipette.
- **Oleylamine (OAm)**: Poured 2.3 mL using a syringe.
- **Oleic acid (OA)**: Poured 1.6 mL using a graduated cylinder.

For the octahedra catalyst, the transfer of liquid reagents is similarly controlled, with slight variations in reagent composition that reflect the unique synthesis requirements.

#### 3.1.3 Mixing

##### 3.1.3.1 Fe₃O₄@χ-Fe₅C₂ Nanocubes/SiC
- **Precursor solution**: Mixed at 300 rpm for 30 minutes during the degassing step at 120°C under an inert atmosphere.

The mixing stage for the nanocubes ensures complete homogenization of the precursors, combining the solid and liquid reagents in a controlled temperature and inert environment to secure reproducibility.

##### 3.1.3.2 Fe₃O₄@χ-Fe₅C₂ Octahedra/SiC
- **Precursor solution**: Mixed at 300 rpm for 30 minutes under a nitrogen atmosphere at 120°C.

This standardized mixing protocol guarantees that both catalyst types achieve a well-dispersed and uniform precursor solution, which is vital for subsequent synthesis and catalytic evaluation steps in the Fischer–Tropsch experiment.

### 3.2 Detailed synthesis process

#### Catalyst Preparation [1]: Fe₃O₄@χ-Fe₅C₂ Nanocubes/SiC

##### Step 1: Precursor Preparation – Synthesis of Fe₃O₄ Nanocubes  
- **Reagents**:  
  • 1.4 g Fe(acac)₃  
  • 1.0 g 4-biphenylcarboxylic acid  
  • 20.0 mL butyl ether (BE)  
  • 2.5 mL oleic acid (OA)  
- **Conditions**:  
  • Heat the reaction solution to 290 °C for 30 minutes under vigorous stirring.  
- **Process**:  
  • Dissolve the reagents in the solvent mixture ensuring complete homogenization.  
  • Degas the solution to remove air before initiating nucleation.  
  • Maintain the set temperature to promote the formation of uniform nanocubes.  
- **Key Steps**:  
  • Accurate temperature control and thorough mixing are critical for obtaining defined cube morphology.

##### Step 2: Purification and Post-Processing  
- **Process**:  
  • Precipitate the nanocubes by adding ethanol, then wash three times with hexane to remove residual organics.  
  • Isolate the product by gentle filtration, ensuring minimal disturbance of the particle size.

##### Step 3: Drying, Reduction & Surface Reconstruction  
- **Drying & Activation**:  
  • The purified nanocubes are dried under mild conditions before being subjected to reduction at 270 °C for 10 hours in H₂ (1 bar, 100 mL/min).  
- **Catalyst Assembly**:  
  • After reduction, load the nanocubes onto SiC support.  
  • In a fixed-bed reactor (inner diameter 9 mm), expose the catalyst to 20 bar syngas (composition: 64 vol% H₂, 32 vol% CO, 4 vol% Ar) at 270 °C for 20 hours.  
  • This treatment promotes selective carburization and oxidation to form the χ-Fe₅C₂ shell primarily exposing the {202} facet.  
- **Caution**:  
  • Upon reaction completion, switch feed to N₂ to protect the catalyst from atmospheric oxidation.

---

#### Catalyst Preparation [2]: Fe₃O₄@χ-Fe₅C₂ Octahedra/SiC

##### Step 1: Precursor Preparation – Synthesis of Fe₃O₄ Octahedra  
- **Reagents**:  
  • 1.0 g Fe(acac)₃  
  • 20.0 mL BE  
  • 2.3 mL oleylamine (OAm)  
  • 1.6 mL oleic acid (OA)  
- **Conditions**:  
  • Initially heat to 220 °C for 1 hour, then ramp to 300 °C for 2 hours.  
- **Process**:  
  • Dissolve the reagents in the solvent mixture and conduct sequential heat treatments to control octahedral shape formation.

##### Steps 2 & 3: Purification, Drying, Reduction & Assembly  
- Employ identical post-processing steps as for nanocubes.  
- The subsequent fixed-bed reactor treatment under the same syngas conditions yields a catalyst with an exposed {112} facet.

---

These detailed, sequential steps—from precursor synthesis and purification to activation and final assembly—ensure that all primary reagents are fully prepared and characterized before intermediate processing, providing a reproducible pathway for Fischer–Tropsch catalyst synthesis.

## 4. Characterization Methods

### 4.1 X‑ray Diffraction (XRD)
- **Operational Description**: XRD was employed to determine the crystalline phase composition and lattice parameters of the synthesized catalysts. Samples were prepared following a reduction and carburization treatment to expose distinct phases.
- **Instruments and Models**: Philips X’Pert Pro X‑ray diffractometer with a monochromatized Cu Kα radiation source.
- **Characterization Conditions**: Measurements were performed under ambient conditions; catalysts were pretreated in a fixed‑bed reactor under 20 bar syngas during synthesis.
- **Test Parameters**: Typical parameters include a 2θ scanning range suitable for identifying Fe₃O₄ and χ‑Fe₅C₂ phases; however, explicit scan rates and step sizes are not specified.
- **Key Notes**: Accurate sample mounting is essential to avoid errors in diffraction; calibration details were maintained per standard procedures.

### 4.2 HAADF‑STEM
- **Operational Description**: HAADF‑STEM analysis was used to reveal the core–shell morphology and the exposed facet structures of the catalysts.
- **Instruments and Models**: JEOL ARM‑200F field‑emission TEM operating at an accelerating voltage of 200 kV.
- **Characterization Conditions**: High‑resolution imaging under high‑voltage conditions to resolve fine structural details.
- **Test Parameters**: Imaging parameters focused on obtaining clear contrast between the Fe₃O₄ core and the χ‑Fe₅C₂ shell.
- **Key Notes**: Differentiation of the {202} facet in nanocubes versus the {112} facet in octahedra was achieved using FFT analysis of the HAADF‑STEM images.

### 4.3 TEM
- **Operational Description**: TEM provided complementary imaging of the morphology and fine crystallographic details, confirming the specific facet arrangements.
- **Instruments and Models**: JEOL ARM‑200F used under identical conditions as HAADF‑STEM.
- **Characterization Conditions**: Operating at 200 kV with emphasis on lattice imaging.
- **Test Parameters**: FFT analysis was performed to determine the periodicity and phase orientation.
- **Key Notes**: Critical for visualizing the core–shell structure and verifying the surface reconstruction outcomes.

### 4.4 STEM‑EDX
- **Operational Description**: STEM‑EDX mapping was performed to assess the spatial distribution of elements in the catalysts, distinguishing oxygen in the core from carbon in the shell.
- **Instruments and Models**: JEOL ARM‑200F integrated with an EDX detector.
- **Characterization Conditions**: Measurements conducted at 200 kV with imaging settings that optimize elemental contrast.
- **Test Parameters**: Elemental maps and line‑scanning profiles were acquired.
- **Key Notes**: Ensured that chemical inhomogeneities were effectively identified.

### 4.5 Electron Energy Loss Spectroscopy (EELS)
- **Operational Description**: EELS was integrated with STEM to provide additional elemental and bonding information across different regions of the catalyst.
- **Instruments and Models**: Conducted on the JEOL ARM‑200F system.
- **Characterization Conditions**: Analysis under high acceleration voltage to achieve high energy resolution.
- **Test Parameters**: Although specific settings are not detailed, spectra were acquired that supported the elemental analysis.
- **Key Notes**: Served as a secondary confirmation for the spatial distribution noted in STEM‑EDX.

### 4.6 BET Surface Area Analysis
- **Operational Description**: BET analysis was applied to measure the surface area of the catalysts, which averaged around 20–22 m²/g.
- **Instruments and Models**: Micromeritics AutoChem II 2020.
- **Characterization Conditions**: Sample pretreatment included catalyst synthesis protocols with surface reconstruction.
- **Test Parameters**: Gas flow rate during analysis was maintained at 100 mL/min.
- **Key Notes**: Provides insight into the porosity and potential accessibility of reactive sites.

### 4.7 Mössbauer Spectroscopy
- **Operational Description**: Used to quantitatively determine phase fractions of Fe₃O₄ and χ‑Fe₅C₂, complementing XRD results.
- **Instruments and Models**: Mössbauer spectrometer (manufacturer/model details not specified).
- **Characterization Conditions**: Samples underwent pretreatment – reduction at 270 °C under 1 bar H₂ for 10 h followed by carburization under 20 bar syngas.
- **Test Parameters**: Quantification revealed ~63–65 wt% Fe₃O₄ and ~29–33 wt% χ‑Fe₅C₂.
- **Key Notes**: Critical for assessing the catalyst’s active phase composition; calibration followed standard protocols.

### 4.8 In‑situ DRIFTS
- **Operational Description**: In‑situ DRIFTS was utilized to study CO adsorption and dissociation pathways, revealing differences in activation energies between catalyst facets.
- **Instruments and Models**: In‑situ DRIFTS setup (specific model not specified).
- **Characterization Conditions**: Measurements conducted at 270 °C; samples were cleaned in He, then exposed to 1 bar CO for 30 minutes followed by a purge with He or H₂.
- **Test Parameters**: Spectral acquisition parameters allowed determination of activation energies (e.g., 68.6 kJ/mol for H-assisted CO dissociation).
- **Key Notes**: Provides mechanistic insight into the reaction pathway, key for understanding facet sensitivity in Fischer–Tropsch synthesis.

## 5. Catalytic Evaluation Methods

### 5.1 Activation

The catalyst activation process is executed in two sequential stages to transform the Fe₃O₄ precursor into the active core–shell Fe₃O₄@χ-Fe₅C₂ structure required for Fischer–Tropsch synthesis.

#### 5.1.1 Hydrogen Reduction Stage

In the initial activation step, the Fe₃O₄ precursor is reduced in pure H₂ at 270 °C under atmospheric pressure (1 bar) for 10 hours. This temperature is judiciously selected as it is sufficiently high to remove surface organics and fully reduce the iron oxide to metallic Fe, while preserving the nanocube morphology. The use of 1 bar H₂ provides a controlled, mild reducing environment that prevents undesirable structural changes, ensuring the proper formation of metallic Fe nanocubes that serve as a precursor for subsequent transformations.

#### 5.1.2 Fixed-Bed Reactor Treatment Stage

Following reduction, the catalyst is transferred to a fixed-bed reactor for syngas activation. Here, the catalyst is exposed to a syngas mixture composed of 64 vol% H₂, 32 vol% CO, and 4 vol% Ar at 270 °C under a pressure of 20 bar for 20 hours. The elevated pressure significantly increases the concentration of reactive species, facilitating the carburization process that transforms the reduced metallic Fe into a uniform χ-Fe₅C₂ shell while concurrently enabling controlled oxidation of the inner core to Fe₃O₄. The space-time velocity during this step is maintained at approximately 2400 mL/(g_cat·h), ensuring uniform exposure of the catalyst surface to the syngas mixture. This balanced environment is critical for achieving the targeted core–shell morphology and maintaining high catalyst stability and performance during long-term Fischer–Tropsch reactions.

Observations from the procedure indicate that the two-stage activation—first under pure H₂ and then under high-pressure syngas—not only ensures complete reduction and subsequent carburization but also supports consistent morphological features. The precise control over temperature, pressure, gas composition, space-time velocity, and duration is essential for replicability and optimal catalytic performance in Fischer–Tropsch synthesis.

### 5.2 Reaction

#### 5.2.1 Reaction Temperature  
The reaction temperature is a critical factor influencing catalyst activity, syngas activation, and the CO dissociation pathway. In these experiments the Fischer–Tropsch synthesis was carried out at 270 °C. This temperature has been shown to facilitate a hydrogen-assisted CO dissociation process on the {202} facets of the Fe₃O₄@χ-Fe₅C₂ nanocubes and is essential for activating syngas effectively. Under these conditions, the Fe₃O₄@χ-Fe₅C₂ nanocubes exhibited outstanding thermal stability; CO conversion remained stable (fluctuating within 1% over 100 hours) and the catalyst’s morphology retained its integrity with an observed increase in the iron carbide shell thickness from 2.0 nm to 2.6 nm.

#### 5.2.2 Reaction Pressure  
Reaction pressure directly impacts syngas concentration and the thermodynamic favorability of hydrocarbon chain formation. The Fischer–Tropsch synthesis was conducted in a fixed-bed reactor at a controlled pressure of 20 bar. This elevated pressure increases the partial pressures of the reactants, thereby promoting enhanced conversion rates. Notably, high syngas pressure at 20 bar has been linked with favorable conditions for the formation of longer-chain (C₅⁺) hydrocarbons, as evidenced by high CO conversion efficiencies observed with the nanocube catalysts.

#### 5.2.3 Reaction H₂/CO Ratio  
The hydrogen-to-carbon monoxide ratio is pivotal in steering reaction selectivity and dictating the distribution of hydrocarbon products. The process employed a H₂/CO ratio of 2:1, specified as 64 vol% H₂ and 32 vol% CO. This balance was critical for minimizing excess methane formation and enhancing the production of olefins as well as C₅⁺ species. The optimized ratio contributed to a favorable reaction environment, supporting efficient catalytic performance.

#### 5.2.4 Reaction Space-Time Velocity  
Space-time velocity, commonly expressed as gas hourly space velocity (GHSV), determines the contact time between the syngas and the catalyst. In these tests, a GHSV of 2400 mL·h⁻¹·g_cat⁻¹ was maintained, ensuring effective reactant-catalyst interaction. This condition was instrumental in achieving efficient CO conversion while preserving catalyst stability throughout the reaction duration.

## 6 Results


### 6.1 Characterization Results

#### 6.1.1 Crystal Phase and Structure
- **Description:** The crystal phases and structural evolution of the catalysts were analyzed using X-ray diffraction (XRD) and Mössbauer spectroscopy, which are essential for identifying active phases and confirming the core–shell architecture.
- **Findings:** XRD patterns revealed the coexistence of Fe₃O₄ (magnetite) and χ-Fe₅C₂ (iron carbide) as the principal phases in both nanocube and octahedral catalysts. After syngas treatment (20 bar, 270 °C), new diffraction peaks corresponding to χ-Fe₅C₂ appeared, confirming the formation of a crystalline carbide shell. Mössbauer spectroscopy quantified the phase fractions: Fe₃O₄@χ-Fe₅C₂ nanocubes contained approximately 63.4 wt% Fe₃O₄ and 33.2 wt% χ-Fe₅C₂, while octahedra had 65.1 wt% Fe₃O₄ and 29.5 wt% χ-Fe₅C₂.
- **Observations:** The presence and stability of the χ-Fe₅C₂ shell are directly linked to catalytic activity, with the {202} facet in nanocubes and {112} facet in octahedra confirmed by Fast Fourier Transform (FFT) analysis of TEM images.

#### 6.1.2 Elemental Composition and Spatial Distribution
- **Description:** STEM-EDX and electron energy loss spectroscopy (EELS) were employed to map the spatial distribution of elements, providing insight into the core–shell configuration.
- **Findings:** Elemental mapping showed Fe and O concentrated in the core (Fe₃O₄), while Fe and C were localized in the shell (χ-Fe₅C₂). Fe was distributed throughout, but O was confined to the core and C to the shell.
- **Observations:** This spatial separation confirms the successful synthesis of a Fe₃O₄@χ-Fe₅C₂ core–shell structure.

#### 6.1.3 Surface Area and Porosity
- **Description:** Surface area and porosity were measured by the Brunauer–Emmett–Teller (BET) method, which are critical for understanding reactant accessibility and diffusion.
- **Findings:** BET analysis yielded surface areas of 20.4 m²/g for nanocubes and 22.0 m²/g for octahedra, with both exhibiting nonporous surface layers in the fresh state. After 100 h on stream, octahedra developed mesopores (average diameter 16.0 nm, BJH method), while nanocubes remained nonporous.
- **Observations:** The moderate surface areas and nonporous shells indicate that catalytic reactions occur primarily at the external surface. The formation of mesopores in spent octahedra correlates with structural degradation and reduced stability.

#### 6.1.4 Morphology and Facet Exposure
- **Description:** High-angle annular dark-field scanning transmission electron microscopy (HAADF-STEM) and TEM were used to assess particle morphology, shell thickness, and facet exposure.
- **Findings:** Both nanocubes (average size 40.5 ± 3.9 nm) and octahedra (45.4 ± 3.5 nm) displayed uniform, well-defined shapes. The χ-Fe₅C₂ shell thickness was ~2.0 nm for nanocubes and ~1.7 nm for octahedra. FFT analysis confirmed that nanocubes predominantly expose the {202} facet, while octahedra expose the {112} facet.
- **Observations:** Nanocubes retained their morphology and shell integrity after prolonged reaction, whereas octahedra developed mesopores and showed signs of structural collapse, explaining their lower catalytic stability.

#### 6.1.5 Surface Chemistry and CO Activation Pathways
- **Description:** In-situ diffuse reflection infrared spectroscopy (DRIFTS) was conducted to probe CO dissociation mechanisms and activation energies under reaction conditions.
- **Findings:** For nanocubes, DRIFTS detected vibrational peaks at 2955 cm⁻¹ (CH₃*), 2919 and 2849 cm⁻¹ (CH₂*, CHO*), and 1741 cm⁻¹ (C=O in CHO*), indicating a hydrogen-assisted CO dissociation pathway. Octahedra showed only direct CO dissociation products. The apparent activation energy for CO dissociation was 68.6 kJ/mol for nanocubes (hydrogen-assisted) and 103.7 kJ/mol for octahedra (direct).
- **Observations:** The lower activation energy and presence of hydrogen-assisted intermediates on nanocubes correlate with higher catalytic activity and selectivity in Fischer–Tropsch synthesis.



### 6.2 Catalyst Performance

#### 6.2.1 CO Conversion
- **Description:** CO conversion quantifies the fraction of CO in the feed that is transformed during Fischer–Tropsch synthesis (FTS). It is calculated as:
  \[
  \text{CO Conversion} = \frac{F_{\text{CO,in}} - F_{\text{CO,out}}}{F_{\text{CO,in}}} \times 100
  \]
- **Experimental Data:** Under standard FTS conditions (20 bar, 270 °C, space velocity 2400 mL h⁻¹ g_cat⁻¹, H₂/CO = 2:1), Fe₃O₄@χ-Fe₅C₂ nanocubes/SiC achieved a CO conversion of 45.4%. The octahedral counterpart exhibited an initial CO conversion of 21.2%, which declined to 11.7% after 100 hours on stream.
- **Observations and Trends:** The nanocubes consistently outperformed the octahedra, attributed to the exposure of the {202} facet, which facilitates a more efficient hydrogen-assisted CO dissociation pathway.

#### 6.2.2 CO₂ Selectivity
- **Description:** CO₂ selectivity measures the proportion of converted CO that forms CO₂, reflecting the extent of the water-gas shift reaction. It is defined as:
  \[
  \text{CO}_2 \text{ Selectivity} = \frac{F_{\text{CO}_2,\text{out}}}{F_{\text{CO,in}} - F_{\text{CO,out}}} \times 100
  \]
- **Experimental Data:** While specific numerical values for CO₂ selectivity are not detailed for each catalyst, the article reports that all catalysts maintained a carbon balance above 95%, ensuring reliable selectivity calculations.
- **Observations and Trends:** The nanocubes exhibited lower CO₂ selectivity compared to octahedra, consistent with their higher hydrocarbon productivity and more favorable reaction pathway.

#### 6.2.3 CH₄ Selectivity
- **Description:** CH₄ selectivity is the fraction of converted CO yielding methane, calculated as:
  \[
  \text{CH}_4 \text{ Selectivity} = \frac{F_{\text{CH}_4,\text{out}}}{F_{\text{CO,in}} - F_{\text{CO,out}}} \times 100
  \]
- **Experimental Data:** For χ-Fe₅C₂ nanoparticles/SiC, CH₄ selectivity is reported as 15.5 C%. For nanocubes and octahedra, CH₄ selectivity can be inferred from the product distribution, with nanocubes showing lower CH₄ selectivity due to higher selectivity toward longer-chain hydrocarbons.
- **Observations and Trends:** Lower CH₄ selectivity in nanocubes correlates with enhanced chain growth and higher C₅⁺ selectivity.

#### 6.2.4 C₅⁺ Selectivity
- **Description:** C₅⁺ selectivity represents the fraction of converted CO forming hydrocarbons with five or more carbon atoms, calculated as:
  \[
  \text{C}_5^+ \text{ Selectivity} = \frac{\sum_{n=5}^{\infty} n \cdot F_{\text{C}_n\text{H}_m,\text{out}}}{\sum_{i} i \cdot F_{\text{C}_i\text{H}_m,\text{out}}} \times 100
  \]
- **Experimental Data:** Fe₃O₄@χ-Fe₅C₂ nanocubes/SiC achieved a C₅⁺ selectivity of 54.2 C%, while octahedra/SiC reached 47.1 C%. The χ-Fe₅C₂ nanoparticles/SiC reference showed a C₅⁺ selectivity of 49.3 C%.
- **Observations and Trends:** The nanocubes’ higher C₅⁺ selectivity indicates superior chain growth capability, aligning with their higher α factor.

#### 6.2.5 Chain Growth Factor (α)
- **Description:** The α factor, derived from the Anderson–Schulz–Flory (ASF) model, reflects the probability of chain propagation versus termination:
  - α = probability of chain growth (0 < α < 1).
- **Experimental Data:** Reported α values are 0.66 for nanocubes/SiC, 0.62 for octahedra/SiC, and 0.63 for χ-Fe₅C₂ nanoparticles/SiC.
- **Observations and Trends:** The higher α for nanocubes is consistent with their enhanced selectivity for longer-chain hydrocarbons.

#### 6.2.6 Turnover Frequency (TOF)
- **Description:** TOF measures the intrinsic activity, defined as moles of CO converted per mole of surface Fe atoms per hour.
- **Experimental Data:** Nanocubes/SiC exhibited a TOF of 645.9 h⁻¹, while octahedra/SiC showed 372.7 h⁻¹.
- **Observations and Trends:** The superior TOF of nanocubes is attributed to the favorable {202} facet and efficient hydrogen-assisted CO activation.

#### 6.2.7 Catalyst Stability and Deactivation Rate
- **Description:** Catalyst stability is assessed by monitoring CO conversion over time. The deactivation rate is:
  \[
  \text{Deactivation Rate} = \frac{\text{CO Conversion}_{\text{initial}} - \text{CO Conversion}_{\text{final}}}{\text{Reaction Time}}
  \]
- **Experimental Data:** Octahedra/SiC showed a decline in CO conversion from 20.1% to 11.7% over 100 hours, indicating significant deactivation. Nanocubes/SiC maintained stable performance.
- **Observations and Trends:** The rapid deactivation of octahedra is linked to structural collapse and carbon deposition, while nanocubes retain their core–shell structure and activity.

---
