Repository: pic-ai-robotic-chemistry/literature-to-protocols

## Overview

Experimental procedures in scientific papers are usually scattered across free-form text, which makes them difficult to reproduce, compare, and automate.  
The goals of this project are:

* Extract experiment-related entities, conditions, operations, and relations from papers
* Build paper-level knowledge graphs
* Generate structured protocols through templated prompting and graph-based retrieval
* Evaluate the generated results in terms of factuality, text quality, and questionnaire-based practical usability

File: example/papersavings-topk/Paper_4-25.md
# Facet sensitivity of iron carbides in Fischer-Tropsch synthesis

## 1. Materials

### 1.1 Reagents

#### 1.1.1 Metal Precursors
- **Iron pentacarbonyl**: Fe(CO)₅, [purity not specified, supplier not provided], Used as the metal precursor to synthesize pure-phase iron carbides critical for forming the χ-Fe₅C₂ shell.
- **Iron(III) acetylacetonate**: Fe(acac)₃, [purity and supplier details not reported], Employed in the synthesis of Fe₃O₄ nanocrystals which serve as the starting material for the core–shell catalyst assembly.

#### 1.1.2 Surface Modifiers
- **Oleylamine (OAm)**: [chemical composition approximated as C₁₈H₃₇N], [purity and supplier details not specified], Functions as a surface modifier during the synthesis, aiding in the controlled growth and stabilization of the nanocrystal morphology.
- **Oleic acid (OA)**: [chemical composition approximated as C₁₈H₃₄O₂], [purity and supplier details not provided], Serves as a capping agent to regulate the surface energy of the nanocrystals, complementing the action of oleylamine.

#### 1.1.3 Passivation Atmosphere Gases
- **Nitrogen**: N₂, [purity typically 99.999% but not explicitly stated, supplier details not provided], Applied as an inert gas during post-reaction handling; used to passivate the catalyst surface and protect the sensitive carbide phase during transfer to the glove box.

#### 1.1.4 Synthesis Gas Environment Gases
- **Hydrogen (Reduction Stage)**: H₂, [purity not specified, supplier not detailed], Flow 100 mL/min at 1 bar, 270 °C for 10 hours; used in the reduction step to remove surface impurities and facilitate the transformation of Fe₃O₄.
- **Syngas Mixture**: H₂/CO/Ar, [composition: 32 vol% H₂, 64 vol% CO, 4 vol% Ar; purity and supplier details not reported], Operated at 20 bar and 270 °C for 20 hours in a fixed-bed reactor; employed for carburization to convert the reduced Fe₃O₄ into the χ-Fe₅C₂ shell.

This reagent extraction encompasses all chemicals and gases reported for the Fischer–Tropsch synthesis experimental procedure, listing each reagent with its specific role, operational conditions, and the context required for replicating the synthesis of the Fe₃O₄@χ-Fe₅C₂ nanocrystal catalysts.

### 1.2 Specific Experimental Equipment

#### **Synthesis Equipment**
- Fixed-bed reactor – Fixed-bed reactor (inner diameter: 9 mm) employed for catalyst synthesis, including the loading of 50 mg catalyst precursor and subsequent chemical reactions.

#### **Characterization Equipment**
- X-ray Diffraction (XRD) – Philips X'Pert Pro X-ray diffractometer (Cu Kα radiation source) used for phase identification.  
- Electron Microscopy – JEOL ARM-200F field-emission transmission electron microscope operating at 200 kV for HAADF-STEM imaging and STEM-EDX mapping; Hitachi H-7700 TEM operated at 100 kV for additional microstructural analysis.  
- Infrared Spectroscopy – Fourier transform infrared spectrometer (TENSOR II Sample Compartment RT-DLaTGS) with a liquid-nitrogen-cooled MCT detector used for in-situ DRIFTS measurements.  
- X-ray Photoelectron Spectroscopy (XPS) – ESCALAB 250 equipped with an Al Kα source (1486.6 eV) in CAE mode (pass energy: 30 eV) for surface analysis.

#### **Activation Equipment**
- Fixed-bed reactor – The same fixed-bed reactor is utilized for catalyst activation during thermal reduction (operating at 1 bar H₂ with a flow rate of 100 mL/min at 270 °C for 10 hours).

#### **Reaction Equipment**
- Fixed-bed reactor – Employed for Fischer–Tropsch synthesis under syngas conditions (operating at 20 bar with a gas composition of 32 vol% H₂, 64 vol% CO, and 4 vol% Ar at 270 °C, space velocity 2400 mL h⁻¹ g_cat⁻¹).

#### **Product Analysis Equipment**
- Online Gas Chromatograph – Shimadzu GC-2014 used for real-time monitoring of gaseous reaction products during FT synthesis.  
- Offline Gas Chromatograph – Shimadzu GC-2014 employed for the analysis of liquid hydrocarbons captured with an ice trap containing n-dodecane.

#### **Other Specific Equipment**
- Glove Box – N₂-filled glove box employed for handling and storing the sensitive carbide phase post-reaction.  
- Laboratory Balance – Generic high-precision balance used for accurately weighing 50 mg of catalyst precursor.  
- Gas Flow Controllers – Standard controllers ensuring regulated flow rates for H₂ and syngas mixtures during catalyst reduction and synthesis processes.

### 1.3 Common Laboratory Equipment

In this section, we outline the general laboratory equipment employed in various stages of the experimental workflow. Although the catalyst synthesis process for the Fe₃O₄@χ-Fe₅C₂ nanocrystals involves specific reactor and characterization systems, several auxiliary tools are integral to ensuring reproducibility, safety, and consistency when preparing reagents, handling reaction mixtures, and monitoring ambient conditions during the experiments.

#### **Drying Equipment**
- No specific drying equipment, such as ovens or freeze dryers, was detailed in the experimental description. In related laboratory work, drying apparatus may typically be used for removing solvents or moisture from reagents or catalysts; however, the catalyst preparation and post-treatment procedures here did not specify such tools.

#### **Calcination Equipment**
- Likewise, the study does not indicate the use of dedicated calcination equipment for heat-treating catalyst precursors or for impurity removal. While calcination setups are common in catalyst preparation, all heat treatments mentioned here are controlled directly within the fixed-bed reactor setup under defined gas atmospheres.

#### **Other Common Equipment**
- Fixed-bed reactor with integrated gas flow control systems  
  Two key stages in the process employ a fixed-bed reactor that not only provides a controlled reaction environment—ensuring precise temperature (270 °C) and pressure conditions (1 bar and 20 bar during different phases)—but also incorporates gas flow controllers to regulate and monitor the flow rates (e.g., 100 mL/min for H₂).
- Four-neck flask used for reagent mixing  
  A four-neck flask was utilized for homogenizing the catalyst precursor components, ensuring proper mixing of reagents such as octadecylamine and cetyl trimethyl ammonium bromide (CTAB).
- Ice trap for effluent capture  
  An ice trap was implemented to capture any volatile liquid hydrocarbons during the reactor effluent analysis.
- Valves for reaction tube sealing  
  These devices helped in safely transferring the catalyst into an N₂-filled glove box after the reaction, thereby maintaining an inert atmosphere.
- Glove box for inert catalyst storage  
  The catalyst was transferred to a glove box under an inert atmosphere (N₂) to protect sensitive phases from oxidation.
- Mass spectrometer and in-situ DRIFTS setup  
  These instruments provided real-time monitoring and validation of environmental conditions during the catalyst activation process, supporting the tracking of reaction progress and product formation.

This equipment collectively enhances the robustness and precision of the overall experimental workflow by underpinning key laboratory procedures.

## 2. Synthesis Methods

### Extraction of Detailed Preparation and Post‑processing Steps

This section details the synthesis of Fe₃O₄@χ-Fe₅C₂ nanocrystals using a controlled reduction and carburization approach. The method capitalizes on pre‐formed Fe₃O₄ nanocrystals (nanocubes or octahedra) as templates to achieve a well‐defined core–shell structure, with the χ-Fe₅C₂ shell exposing either the {202} facet (nanocubes) or the {112} facet (octahedra).

#### Catalyst Precursor Loading and Reduction
1. • Catalyst precursor: 50 mg of as‐prepared Fe₃O₄ nanocrystals.  
   • Equipment: Fixed-bed reactor (inner diameter: 9 mm).  
2. • Process: The nanocrystals are uniformly loaded into the reactor.  
3. • Reduction Step:  
   - Atmosphere: H₂ gas (flow rate: 100 mL/min at 1 bar).  
   - Conditions: 270 °C for 10 hours.  
   - Observation: Removal of impurities and partial transformation of the oxide phase, ensuring an active metallic surface for subsequent carburization.

#### Surface Reconstruction (Carburization)
4. • Following reduction, the catalyst undergoes surface reconstruction:  
   - Atmosphere: Syngas composed of 32 vol% H₂, 64 vol% CO, and 4 vol% Ar.  
   - Conditions: 20 bar pressure at 270 °C for 20 hours.  
   - Outcome: Carburization of the surface leads to the formation of a χ-Fe₅C₂ shell, observed via distinct morphological changes and the preservation of initial nanocrystal shape.

#### Post‑processing and Preservation
5. • Immediately after reaction, the gas is switched to an inert N₂ atmosphere.  
   • Cooling and transfer: The catalyst is cooled to room temperature and transferred into a glove box under N₂ to prevent oxidation and preserve the sensitive χ-Fe₅C₂ phase.

#### Comparative Analysis
• Advantages:  
   - Consistent reaction conditions in the fixed-bed reactor ensure homogeneous exposure to reactive gases, leading to reproducible catalyst characteristics.  
   - The sequential reduction and carburization steps allow precise control over the core–shell structure and facet exposure.
• Disadvantages:  
   - Scalability may be challenging due to mass transfer and heat distribution limitations inherent to fixed-bed reactor designs.

This step-by-step methodology, including explicit numerical values and equipment details, supports reproducibility and highlights the rationale behind each synthesis phase as confirmed by experimental QA insights.

## 3. Synthesis Procedures

### 3.1 Reagent Preparation

In this section, the preparation steps for the two catalyst variants—Fe₃O₄@χ-Fe₅C₂ nanocubes/SiC and Fe₃O₄@χ-Fe₅C₂ octahedra/SiC—are documented with a focus on replicability and precise operational details. Although no specific solid reagent weighing data is provided in the text, the protocol is organized into three subsections: weighing, liquid transfer, and mixing, each with catalyst‑specific grouping.

#### 3.1.1 Weighing

##### 3.1.1.1 Fe₃O₄@χ-Fe₅C₂ Nanocubes/SiC
(No solid reagent weighing details are provided for this catalyst variant.)

##### 3.1.1.2 Fe₃O₄@χ-Fe₅C₂ Octahedra/SiC
(No solid reagent weighing details are provided for this catalyst variant.)

#### 3.1.2 Liquid Transfer

##### 3.1.2.1 Fe₃O₄@χ-Fe₅C₂ Nanocubes/SiC
- **Benzyl Ether (BE)**: Poured 20.0 mL into a beaker to form a homogeneous solution with the catalyst precursor.
- **Oleic Acid (OA)**: Poured 2.5 mL using a beaker to ensure precise solvent composition.

##### 3.1.2.2 Fe₃O₄@χ-Fe₅C₂ Octahedra/SiC
- **Benzyl Ether (BE)**: Transferred 20.0 mL to the reaction vessel ensuring accurate reagent dispersion.
- **Oleylamine (OAm)**: Transferred 2.3 mL as measured prior to mixing.
- **Oleic Acid (OA)**: Transferred 1.6 mL to complete the liquid phase assembly.

#### 3.1.3 Mixing

##### 3.1.3.1 Fe₃O₄@χ-Fe₅C₂ Nanocubes/SiC
- **Precursor Solution**: Mixed at 300 rpm for 30 minutes under degassing conditions at 120 °C. This controlled stirring facilitates uniform dispersion of the reagents and promotes complete interaction between the BE and OA with the catalyst precursor.

##### 3.1.3.2 Fe₃O₄@χ-Fe₅C₂ Octahedra/SiC
- **Precursor Mixture**: Mixed at 300 rpm under an inert N₂ atmosphere. Although the precise duration is not specified, the stirring ensures that the reagents achieve a homogeneous mixture prior to subsequent processing.

These detailed liquid transfer and mixing steps are crucial to maintain reproducibility in the catalyst synthesis, ensuring that the core–shell architecture and surface facet exposures are consistently achieved during Fischer–Tropsch catalyst preparation.

### 3.2 Detailed synthesis process

#### Catalyst Preparation [1]: Fe₃O₄@χ-Fe₅C₂ Nanocubes/SiC

##### Step 1: Precursor Preparation  
- **Reagents**:  
  • 1.4 g Fe(acac)₃  
  • 20.0 mL benzyl ether (BE)  
  • 2.5 mL oleic acid (OA)  
  • Optional organic acid (e.g., 4-biphenylcarboxylic acid) as required  
- **Conditions**:  
  • Degas the mixture at 120 °C for 30 minutes  
  • Maintain stirring to ensure homogeneity  
- **Process**:  
  1. Dissolve Fe(acac)₃ in BE and OA, ensuring a uniform solution.  
  2. Degas the solution to remove adsorbed gases and moisture.  
  3. Initiate the formation of Fe₃O₄ nanocubes via controlled heating and precipitation (precipitation with ethanol followed by repeated washing with hexane).  
- **Key Steps**:  
  • Achieve complete dissolution and homogeneous nucleation for reproducible nanocube formation.

##### Step 2: Catalyst Assembly  
- **Reagents**:  
  • As-prepared Fe₃O₄ nanocubes  
  • SiC support  
  • Additional solvents if required for impregnation  
- **Conditions**:  
  • Load 50 mg of the catalyst precursor into a fixed-bed reactor (9 mm inner diameter)  
- **Process**:  
  1. Deposit the Fe₃O₄ nanocubes onto the SiC support uniformly.  
  2. Transfer the loaded catalyst to the reactor for reduction.

##### Step 3: Reduction and Syngas Treatment  
- **Reduction**:  
  • **Reagents & Equipment**: Hydrogen gas (H₂)  
  • **Conditions**: 1 bar, 270 °C, 100 mL/min flow, 10 hours  
  • **Process**: Expose the catalyst to H₂ to remove residual organic species and surface impurities from the Fe₃O₄ nanocubes.  
- **Syngas Treatment (Surface Reconstruction)**:  
  • **Reagents**: 32 vol% H₂, 64 vol% CO, 4 vol% Ar  
  • **Conditions**: 20 bar, 270 °C, 20 hours  
  • **Process**: Subject the reduced catalyst to syngas flow to induce carburization, forming a χ-Fe₅C₂ shell predominantly exposing the {202} facet.

##### Step 4: Post-Processing and Activation  
- **Purification & Drying**:  
  • Previously washed nanocubes serve as clean precursors.  
  • Drying is achieved during the degassing step; specific calcination parameters are not reported.  
- **Activation**:  
  • After syngas treatment, cool under inert N₂ and transfer the catalyst to a glove box for storage, ensuring the sensitive carbide phase is preserved.

  
#### Catalyst Preparation [2]: Fe₃O₄@χ-Fe₅C₂ Octahedra/SiC  
Follow an analogous workflow with the following modifications:
- **Precursor Preparation**:  
  • 1.0 g Fe(acac)₃ dissolved in 20.0 mL BE, 2.3 mL oleylamine (OAm), and 1.6 mL OA  
- **Key Differentiator**: Formation of octahedral morphology leads to a χ-Fe₅C₂ shell primarily exposing the {112} facet.  

Each step is critical to ensuring reproducibility and significantly affects the catalyst’s performance during Fischer–Tropsch synthesis.

## 4. Characterization Methods

### 4.1 X‑ray Diffraction (XRD)
- **Operational Description**:  
  XRD measurements were performed to confirm the presence and crystallinity of the Fe₃O₄ core and χ‑Fe₅C₂ shell. The method enables phase identification following the catalyst’s surface reconstruction.
  
- **Instruments and Models**:  
  Philips X'Pert Pro X‑ray diffractometer operating with a monochromatized Cu Kα radiation source (λ = 0.1542 nm).
  
- **Characterization Conditions**:  
  Although specific operating parameters such as voltage, current, and 2θ range are not detailed, the system is configured for robust phase matching with simulated FFT patterns.
  
- **Test Parameters**:  
  Scan parameters (step size, scanning rate) are not explicitly provided; however, sample preparation includes reduction under H₂ followed by syngas treatment to ensure distinct phase formation.
  
- **Key Notes**:  
  Limitations include potential challenges in detecting amorphous phases; nonetheless, the method reliably differentiates crystalline structures essential for Fischer–Tropsch catalyst evaluation.

### 4.2 High-Angle Annular Dark-Field Scanning Transmission Electron Microscopy (HAADF-STEM) with EELS and STEM‑EDX
- **Operational Description**:  
  HAADF-STEM imaging, coupled with EELS and STEM‑EDX, was used to reveal the spatial distribution of elements, confirming that the core is enriched in Fe and O while the shell is predominantly Fe and C.
  
- **Instruments and Models**:  
  JEOL ARM-200F field‑emission transmission electron microscope operating at an acceleration voltage of 200 kV.
  
- **Characterization Conditions & Test Parameters**:  
  Samples are meticulously prepared (cleaned in He at 270 °C) prior to imaging. Mapping and energy-loss analyses provide clear elemental distinctions.
  
- **Key Notes**:  
  Proper sample alignment and cleaning are critical for accurate determination of the core–shell structure.

### 4.3 Mössbauer Spectroscopy
- **Operational Description**:  
  Mössbauer spectroscopy quantifies the phase composition of Fe₃O₄ and χ‑Fe₅C₂ via gamma‑ray detection.
  
- **Instruments and Models**:  
  Topologic 500 A spectrometer equipped with a proportional counter and a 57Co (Rh) radioactive source.
  
- **Characterization Conditions & Test Parameters**:  
  Measurements are conducted at room temperature in constant acceleration mode, with data analysis employing a Lorentzian lineshape fitting.
  
- **Key Notes**:  
  This method provides reliable phase quantification despite inherent limitations in resolving overlapping spectral features.

### 4.4 In‑situ Diffuse Reflectance Infrared Fourier Transform Spectroscopy (DRIFTS)
- **Operational Description**:  
  In‑situ DRIFTS monitors surface species and CO dissociation routes under simulated reaction conditions.
  
- **Instruments and Models**:  
  Conducted using a TENSOR II FTIR spectrometer with an RT‑DLaTGS sample compartment alongside a Hiden HPR20 mass spectrometer.
  
- **Characterization Conditions & Test Parameters**:  
  Samples are pre‑cleaned in He (100 mL/min) at 270 °C for 1 hour, exposed to 1 bar CO for 30 minutes, and then purged with He or H₂ for 30 minutes. Spectra are recorded at a resolution of 4 cm⁻¹, accumulating 64 scans.
  
- **Key Notes**:  
  The technique is optimized for distinguishing differences in CO dissociation pathways; careful background subtraction is necessary to avoid spectral interference.

## 5. Catalytic Evaluation Methods

### 5.1 Activation

The catalyst activation process for Fe₃O₄@χ-Fe₅C₂ nanocrystals is achieved via a dual-step procedure that prepares the precursor for subsequent Fischer–Tropsch synthesis. This sequential approach involves an initial H₂ reduction stage followed by a syngas-driven carburization step.

#### H₂ Reduction Activation
• **Activation Temperature:**  
Activation at 270 °C is critical for reducing the Fe₃O₄ phase into a metallic Fe state. This temperature is sufficiently high to remove surface impurities without inducing sintering, as confirmed by preserved particle morphology.  
• **Activation Pressure:**  
The reduction step is carried out under 1 bar H₂, providing a controlled, mild atmosphere that promotes uniform reduction kinetics.  
• **Activation Gas:**  
Pure hydrogen, introduced at a flow rate of 100 mL/min, ensures continuous exposure to the reducing gas, which is essential for a complete transformation of the oxide precursor.  
• **Activation Time:**  
A duration of 10 hours is employed, sufficient to thoroughly convert Fe₃O₄ while maintaining high metal dispersion and minimizing sintering effects.

#### Syngas Carburization Activation
• **Activation Temperature:**  
The subsequent syngas treatment is also performed at 270 °C, ensuring that the thermal conditions remain optimal for carburization while avoiding phase instability.  
• **Activation Pressure:**  
This step is conducted at a significantly elevated pressure of 20 bar, which increases the carbon chemical potential and facilitates efficient carbon diffusion into the iron surface.  
• **Activation Gas:**  
A carefully formulated syngas mixture—comprising 32 vol% H₂, 64 vol% CO, and 4 vol% Ar—is employed. CO serves as the carbon source for building the χ-Fe₅C₂ shell, while hydrogen maintains a reducing environment and argon acts as an inert diluent to stabilize the system.  
• **Activation Time:**  
A 20-hour exposure under syngas conditions ensures complete surface reconstruction through controlled carburization, resulting in the formation of a stable, carbon-rich χ-Fe₅C₂ shell.

These activation conditions, explicitly designed for Fischer–Tropsch catalysts, not only transform the precursor phases effectively but also ensure reproducibility across experiments. The structured dual-step activation efficiently prepares catalysts with tailored core–shell architecture, optimizing both metal dispersion and catalytic performance under realistic reaction conditions.

### 5.2 Reaction

This section details the reaction conditions applied during the Fischer–Tropsch catalytic evaluation, ensuring clarity and reproducibility for future replication.

#### 5.2.1 Reaction Temperature
- **Definition:** The reaction temperature is a critical parameter that influences syngas activation, reaction kinetics, and catalyst stability during Fischer–Tropsch synthesis.
- **Experimental Conditions:** The catalytic evaluation was performed at a fixed reaction temperature of 270 °C.
- **Observations:** At 270 °C, the Fe₃O₄@χ-Fe₅C₂ nanocubes exhibited excellent stability with CO conversion fluctuating within a 1% margin over a 100-hour test period, indicating minimal catalyst deactivation under these conditions.

#### 5.2.2 Reaction Pressure
- **Definition:** Reaction pressure affects the concentration of syngas components and product selectivity by influencing catalyst activity and hydrocarbon chain growth.
- **Experimental Conditions:** The FT reaction was consistently conducted at a pressure of 20 bar in a fixed-bed reactor.
- **Observations:** Operating at 20 bar facilitates enhanced reactant concentration, favoring the production of heavier hydrocarbons, as evidenced by the performance differences observed between catalyst morphologies.

#### 5.2.3 Reaction H₂/CO Ratio
- **Definition:** The H₂/CO ratio determines the distribution of hydrogen and carbon monoxide in the feed gas, which is essential for optimizing product selectivity during hydrocarbon synthesis.
- **Experimental Conditions:** The syngas feed comprised 64 vol% H₂ and 32 vol% CO, establishing an H₂/CO ratio of 2:1, with an additional 4 vol% Ar serving as an inert standard.
- **Observations:** This ratio was optimized to balance chain-growth reactions, leading to a higher selectivity toward longer-chain hydrocarbons while minimizing excessive methane formation.

#### 5.2.4 Reaction Space-Time Velocity
- **Definition:** Space-time velocity quantifies the flow rate of syngas per unit mass of catalyst, governing the residence time of reactants on the catalyst surface.
- **Experimental Conditions:** The gas hourly space velocity was set at 2400 mL/(g_cat·h).
- **Observations:** A controlled space-time velocity is crucial for maintaining an optimal contact time between the reactants and catalyst, ensuring consistent CO conversion and stable catalytic performance throughout the evaluation period.

Collectively, these parameters—temperature, pressure, gas composition, and space-time velocity—are directly extracted from the experimental data, providing a robust framework for reproducing the Fischer–Tropsch synthesis reaction conditions as reported in the study.

## 6 Results


### 6.1 Characterization Results

#### 6.1.1 Crystal Structure and Phase Composition
- **Description:** The crystal structure and phase composition of the catalysts were determined using X-ray diffraction (XRD), high-angle annular dark-field scanning transmission electron microscopy (HAADF-STEM), and Mössbauer spectroscopy. These techniques are essential for identifying the presence and distribution of active phases, which directly influence Fischer–Tropsch (FT) catalytic performance.
- **Findings:** XRD patterns confirmed the coexistence of Fe₃O₄ (core) and χ-Fe₅C₂ (shell) phases in both nanocube and octahedral catalysts. Simulated and experimental fast Fourier transform (FFT) patterns from HAADF-STEM images assigned the (400) facet to Fe₃O₄ and the (202) facet to χ-Fe₅C₂ in nanocubes, while the octahedra predominantly exposed the {112} facet of χ-Fe₅C₂. Mössbauer spectroscopy quantified the phase composition: nanocubes contained 63.4 wt% Fe₃O₄ and 33.2 wt% χ-Fe₅C₂; octahedra contained 65.1 wt% Fe₃O₄ and 29.5 wt% χ-Fe₅C₂.
- **Observations:** The epitaxial relationship between core and shell is confirmed, and the facet exposure is directly linked to catalytic activity and stability.

#### 6.1.2 Elemental Distribution and Core–Shell Architecture
- **Description:** HAADF-STEM, electron energy loss spectroscopy (EELS), and scanning transmission electron microscopy–energy dispersive X-ray (STEM-EDX) mapping were employed to resolve the spatial distribution of elements within the nanocrystals, crucial for verifying the intended core–shell structure.
- **Findings:** HAADF-STEM images revealed distinct core–shell morphologies. EELS and STEM-EDX mapping showed Fe and O concentrated in the core (Fe₃O₄), while Fe and C were localized in the shell (χ-Fe₅C₂). Line-scanning profiles further confirmed this spatial separation, with Fe distributed throughout and O and C segregated to core and shell, respectively.
- **Observations:** The clear elemental separation validates the successful synthesis of Fe₃O₄@χ-Fe₅C₂ nanocrystals with well-defined interfaces.

#### 6.1.3 Morphology and Particle Size
- **Description:** Transmission electron microscopy (TEM) was used to assess particle morphology and size distribution, parameters that affect catalyst surface area and active site accessibility.
- **Findings:** TEM images showed that Fe₃O₄@χ-Fe₅C₂ nanocubes have an average size of 40.1 ± 3.8 nm, exhibiting uniform cubic morphology. The shell thickness and structural uniformity were confirmed by HAADF-STEM.
- **Observations:** The controlled morphology and size distribution indicate reproducible synthesis and facilitate facet-specific catalytic studies.

#### 6.1.4 Surface Area
- **Description:** Brunauer–Emmett–Teller (BET) analysis was conducted to determine the specific surface area, which influences catalytic activity by affecting reactant accessibility.
- **Findings:** BET measurements yielded surface areas of 20.4 m²/g for nanocubes and 22.0 m²/g for octahedra. All measurements were performed under inert conditions to preserve the sensitive carbide phase.
- **Observations:** The comparable surface areas suggest that differences in catalytic performance arise primarily from facet exposure rather than surface area effects.

#### 6.1.5 Surface Chemistry and CO Dissociation Pathways
- **Description:** In-situ diffuse reflectance infrared Fourier transform spectroscopy (DRIFTS) was used to probe surface intermediates and elucidate CO dissociation mechanisms, which are central to FT catalysis.
- **Findings:** DRIFTS spectra indicated that nanocubes ({202} facet) facilitate both direct and hydrogen-assisted CO dissociation, evidenced by the formation of CHO* species under H₂. In contrast, octahedra ({112} facet) only exhibited direct CO dissociation, with no CHO* or COH* detected.
- **Observations:** The facet-dependent dissociation pathways correlate with the observed differences in catalytic activity and stability, with the {202} facet favoring more efficient, hydrogen-assisted CO activation.




### 6.2 Catalyst Performance

#### 6.2.1 CO Conversion
- **Description:** CO conversion quantifies the fraction of CO molecules transformed during the Fischer–Tropsch reaction. It is calculated as:
  \[
  \text{CO Conversion} = \frac{F_{\text{CO,in}} - F_{\text{CO,out}}}{F_{\text{CO,in}}} \times 100
  \]
  where \( F_{\text{CO,in}} \) and \( F_{\text{CO,out}} \) are the molar flow rates of CO at the reactor inlet and outlet, respectively.
- **Experimental Data:** Under standard FT conditions (270 °C, 20 bar, syngas: 64% H₂, 32% CO, 4% Ar, space velocity 2400 mL h⁻¹ g_cat⁻¹), Fe₃O₄@χ-Fe₅C₂ nanocubes/SiC achieved a CO conversion of 45.4%. The octahedral counterpart exhibited a lower initial CO conversion of 21.2%.
- **Observations and Trends:** The nanocubes consistently outperformed the octahedra, maintaining conversion within 1% fluctuation over 100 hours, while the octahedra showed a decline to 11.7%, indicating superior activity and stability for the nanocubes.

#### 6.2.2 Turnover Frequency (TOF)
- **Description:** TOF measures the number of CO molecules converted per surface Fe atom per hour, reflecting intrinsic catalytic activity.
- **Experimental Data:** The nanocubes/SiC catalyst exhibited a TOF of 645.9 h⁻¹, while the octahedra/SiC catalyst showed a TOF of 372.7 h⁻¹.
- **Observations and Trends:** The higher TOF for nanocubes is attributed to the exposure of the {202} facet, which facilitates a hydrogen-assisted CO dissociation pathway with lower activation energy.

#### 6.2.3 Hydrocarbon Selectivity
- **Description:** Selectivity is reported as the carbon percentage (C%) of each hydrocarbon fraction among total hydrocarbons. For methane (CH₄), C₂–C₄, and C₅⁺ fractions, selectivity is calculated as:
  \[
  \text{C}_n\text{H}_m \text{ Selectivity (C\%)} = \frac{n \times F_{\text{C}_n\text{H}_m,\text{out}}}{\sum_i i \times F_{\text{C}_i\text{H}_m,\text{out}}} \times 100
  \]
- **Experimental Data:** For χ-Fe₅C₂ nanoparticles/SiC, CH₄ selectivity is 15.5 C%, C₂–C₄ is 48.2 C%, and C₅–C₁₂ is 34.9 C%. For Fe₃O₄@χ-Fe₅C₂ nanocubes/SiC, C₅⁺ selectivity is 44.8 C% and C₂–C₄ is 41.0 C%. Octahedra/SiC show C₅⁺ selectivity of 27.6 C% and C₂–C₄ of 53.1 C%.
- **Observations and Trends:** Nanocubes favor longer-chain hydrocarbons (higher C₅⁺ selectivity), while octahedra and nanoparticles yield more light hydrocarbons (C₂–C₄, CH₄).

#### 6.2.4 α Factor (Chain Growth Probability)
- **Description:** The α factor, derived from Anderson–Schulz–Flory (ASF) statistics, represents the probability of chain propagation versus termination in hydrocarbon formation. It is determined from the product distribution, with values closer to 1 indicating preference for longer chains.
- **Experimental Data:** Reported α values are 0.66 for nanocubes/SiC, 0.62 for octahedra/SiC, and 0.63 for nanoparticles/SiC.
- **Observations and Trends:** The higher α value for nanocubes correlates with their enhanced selectivity for longer-chain hydrocarbons.

#### 6.2.5 Catalyst Stability and Deactivation Rate
- **Description:** Catalyst stability is assessed by monitoring CO conversion over extended operation. Deactivation rate is calculated as:
  \[
  \text{Deactivation Rate} = \frac{\text{CO Conversion}_{\text{initial}} - \text{CO Conversion}_{\text{final}}}{\text{Time (h)}}
  \]
- **Experimental Data:** Over 100 hours, nanocubes/SiC maintained stable CO conversion (fluctuation within 1%), while octahedra/SiC declined from 20.1% to 11.7%.
- **Observations and Trends:** The superior stability of nanocubes is attributed to reduced carbon deposition and structural integrity, whereas octahedra suffer from void formation and carbon buildup, accelerating deactivation.

---
**Summary:** The Fe₃O₄@χ-Fe₅C₂ nanocubes/SiC catalyst, characterized by the exposure of the {202} facet, demonstrates higher CO conversion, TOF, α factor, and long-term stability compared to octahedral and nanoparticle analogues. These results underscore the critical influence of facet engineering on Fischer–Tropsch catalyst performance.

File: example/papersavings-topk/Paper_4-30.md
# Facet sensitivity of iron carbides in Fischer-Tropsch synthesis

## 1. Materials

### 1.1 Reagents

#### 1.1.1 Metal Precursors
- **Iron(III) acetylacetonate**: Fe(acac)₃, [Purity not specified, Supplier not provided], Used as the metal precursor for forming the Fe₃O₄ core via dissolution in benzyl ether and oleic acid.

#### 1.1.2 Solvents
- **Benzyl ether**: [Chemical composition: Benzyl ether, Purity not specified, Supplier not provided], Used for dissolving Fe(acac)₃.
- **Oleic acid**: C₁₈H₃₄O₂, [Purity not specified, Supplier not provided], Employed as both a solvent and capping agent during precursor dissolution.
- **n‑Dodecane**: C₁₂H₂₆, [Purity not specified, Supplier not provided], Utilized for capturing liquid hydrocarbons during product analysis.
- **Decalin**: [Decahydronaphthalene, Purity not specified, Supplier not provided], Employed as an internal standard in liquid product analysis.

#### 1.1.3 Other Gaseous Reagents (Reduction)
- **Hydrogen (Reduction)**: H₂, [Purity not specified, Supplier not provided], Flow 100 mL/min at 270 °C under 1 bar for 10 hours with a 1 °C/min ramp, Used as the reducing agent to convert Fe(acac)₃-derived species into Fe₃O₄ nanocrystals.

#### 1.1.4 Passivation Atmosphere Gases
- **Helium**: He, [Purity not specified, Supplier not provided], Introduced immediately after syngas treatment to protect the catalyst surface, Operational details: Catalyst maintained under He flow conditions post-reconstruction.

#### 1.1.5 Synthesis Gas Environment Gases
- **Syngas Mixture**: H₂/CO/Ar, [H₂: 32 vol%, CO: 64 vol%, Ar: 4 vol%; Purity and Supplier not specified], Operated at 20 bar and 270 °C with a space velocity of 2400 mL h⁻¹ g_cat⁻¹, Used during the surface reconstruction stage to carburize the Fe₃O₄ into χ‑Fe₅C₂.

#### 1.1.6 Other Reagents
- **Silicon carbide (SiC)**: SiC, [Purity not specified, Supplier not provided], 450 mg used as a diluent/support with preformed Fe₃O₄ nanocrystals (50 mg) for optimal catalyst dispersion.

### 1.2 Specific Experimental Equipment

#### Synthesis Equipment
- Fixed-bed reactor – Used for both hydrogen reduction and syngas treatment (inner diameter: 9 mm).

#### Characterization Equipment
- Philips X'Pert Pro X-ray diffractometer – Monochromatized Cu Kα source (λ = 0.1542 nm) for phase monitoring.
- Hitachi H-7700 Transmission Electron Microscope – Operated at 100 kV for morphology imaging.
- JEOL ARM-200F Field-Emission Transmission Electron Microscope – Employed for high-resolution HAADF-STEM imaging and for elemental mapping via STEM-EDS/EELS (operated at 200 kV).
- Micromeritics AutoChem II 2020 – BET system used for surface area and N₂ physisorption measurements.
- Topologic 500 A Mössbauer Spectrometer – Equipped with a proportional counter for phase composition analysis.
- TENSOR II FTIR Spectrometer with DiffusIR Accessory PN 041-10XX – Configured with a liquid-nitrogen-cooled MCT detector for in-situ DRIFTS measurements.

#### Activation Equipment
- Fixed-bed reactor – Configured for catalyst activation including switching to inert N₂ gas after synthesis to maintain catalyst integrity.

#### Reaction Equipment
- Fixed-bed reactor – Maintains precise gas flow conditions; operates under 1 bar H₂ at 100 mL/min for reduction and under 20 bar syngas with a space velocity of 2400 mL h⁻¹ g_cat⁻¹ for the syngas treatment stage.

#### Product Analysis Equipment
- Micromeritics Autochem 2920 – Instrument employed for CO pulse chemisorption, allowing determination of surface Fe atom dispersion.

#### Other Specific Equipment
- Four-neck flask – Utilized for reagent mixing during catalyst synthesis.
- Gas flow regulators and quartz tubes – Standard laboratory apparatus for controlling gas-phase conditions and for sample handling.

This concise listing integrates key equipment used across catalyst synthesis, characterization, activation, and analysis as described in the study on facet sensitivity of iron carbides in Fischer–Tropsch synthesis.

### 1.3 Common Laboratory Equipment

This section summarizes the auxiliary tools that support various stages of the experimental work, ranging from reagent handling to controlled reaction execution and sample storage.

#### **Drying Equipment**
- Not specified in the experimental context.

#### **Calcination Equipment**
- Not specified in the experimental context.

#### **Other Common Equipment**
- Four-neck flask  
  – Utilized for mixing and stirring reagents during the preparation phase.
- Magnetic stirrers and overhead stirrers  
  – Employed to ensure homogeneity during reagent preparation and synthesis.
- Balance scales  
  – Essential for accurately weighing preformed Fe₃O₄ nanocrystals and other materials.
- Pipettes  
  – Used for transferring precise volumes of liquid reagents.
- Gas flow controllers and mass flow controllers/rotameters  
  – Critical for accurately monitoring and adjusting the gas flow rates during reduction and syngas treatment.
- Pressure gauges and pressure regulators  
  – Provide precise control of gas pressures, particularly during the fixed-bed reactor operation under specified conditions.
- Vacuum system  
  – Often applied for degassing processes to ensure sample purity and proper reaction conditions.
- N₂-filled glove box  
  – Maintains a controlled inert atmosphere during sample storage and handling, thereby preventing contamination.
- Shimadzu GC-2014 gas chromatograph  
  – Integrated for online monitoring of gaseous products during experimental procedures.
- Ice trap  
  – Supports controlled reaction environments by capturing condensable products when required.

These pieces of equipment, although not all explicitly detailed in the synthesis procedure, are commonly found in laboratories performing catalyst synthesis and characterization. Their roles are primarily supportive, ensuring that the reagents are properly handled, that the reaction conditions (temperature, pressure, and gas flow) are maintained, and that samples remain uncontaminated prior to further analysis.

## 2. Synthesis Methods

### Extraction of Detailed Preparation and Post‑processing Steps

The synthesis method for Fe₃O₄@χ-Fe₅C₂ nanocrystals is executed in a two‐stage process using a fixed-bed reactor. This approach enables precise control over catalyst morphology (nanocubes with {202} facets and octahedra with {112} facets) and ensures reproducibility across experiments.

#### Step 1: Catalyst Precursor Loading
• Precursor: Load 50 mg of preformed Fe₃O₄ nanocrystals (or octahedra) supported on SiC.  
• Equipment: Fixed-bed reactor with an inner diameter of 9 mm, which ensures controlled gas distribution and catalyst bed uniformity.  
• Note: Precise loading is critical for maintaining consistent reaction conditions and promoting controlled morphological evolution.

#### Step 2: H₂ Reduction
1. Place the loaded catalyst into the reactor and initiate the reduction under 1 bar H₂.
2. Reaction conditions include:  
 • Temperature: 270 °C  
 • Duration: 10 h  
 • Heating ramp: 1 °C min⁻¹  
 • Gas flow rate: 100 mL min⁻¹  
3. Observation: The gradual reduction of Fe₃O₄ leads to a uniform transformation that primes the catalyst for subsequent surface reconstruction.

#### Step 3: Syngas Surface Reconstruction
• Immediately following reduction, switch to a syngas atmosphere to promote the formation of the χ‑Fe₅C₂ shell.  
1. Reaction conditions:  
 • Pressure: 20 bar  
 • Temperature: 270 °C  
 • Duration: 20 h  
 • Syngas Composition: 32 vol% H₂, 64 vol% CO, and 4 vol% Ar  
 • Space velocity: 2400 mL h⁻¹ g_cat⁻¹  
2. Purpose: This controlled carburization step reconstructs the catalyst surface while preserving the core–shell structure and determining the exposed facets.

#### Step 4: Post‑processing and Passivation
• After the syngas treatment, introduce inert N₂ to halt the reaction and protect the active phases.  
• Transfer the catalyst into an N₂-filled glove box to prevent oxidation and preserve the catalyst integrity prior to characterization.

This comprehensive two‐stage process, employing H₂ reduction followed by syngas treatment, ensures controlled phase transformation and morphology tuning. The method’s robust design enhances reproducibility and scalability while allowing detailed comparative analysis of synthesis advantages and potential drawbacks related to reactor configuration, temperature control, and gas flow management.

## 3. Synthesis Procedures

### 3.1 Reagent Preparation

#### 3.1.1 Weighing

##### 3.1.1.1 Fe₃O₄ Nanocubes  
- **Fe(acac)₃**: Weighed 1.4 g.  
- **4-biphenylcarboxylic acid**: Weighed 1.0 g.

##### 3.1.1.2 Fe₃O₄ Octahedra  
- **Fe(acac)₃**: Weighed 1.0 g.

#### 3.1.2 Liquid Transfer

##### 3.1.2.1 Fe₃O₄ Nanocubes  
- **Benzyl ether (BE)**: Poured 20.0 mL using a graduated cylinder.  
- **Oleic acid (OA)**: Transferred 2.5 mL using a calibrated pipette.

##### 3.1.2.2 Fe₃O₄ Octahedra  
- **Benzyl ether (BE)**: Poured 20.0 mL using a graduated cylinder.  
- **Oleylamine (OAm)**: Transferred 2.3 mL using a calibrated pipette.  
- **Oleic acid (OA)**: Transferred 1.6 mL using a calibrated pipette.

#### 3.1.3 Mixing

##### 3.1.3.1 Fe₃O₄ Nanocubes  
- **Reaction mixture**: Mixed by stirring at 800 rpm for 30 minutes at 120 °C under a nitrogen (N₂) atmosphere. Prior to heating, the mixture was degassed under N₂ flow to remove moisture and oxygen.

##### 3.1.3.2 Fe₃O₄ Octahedra  
- **Reaction mixture**: Mixed by stirring at 800 rpm for 30 minutes at 120 °C under a nitrogen (N₂) atmosphere. The reagents were degassed under N₂ flow before heating to ensure an inert environment throughout the process.

In these preparation stages, precise quantitative measurements ensure reproducibility. For the weighing step, the exact masses (1.4 g or 1.0 g) of Fe(acac)₃ and the addition of 4-biphenylcarboxylic acid for the nanocube synthesis provide catalyst‐specific precision without the explicit mention of balance type. During liquid transfer, the defined volumes of benzyl ether, oleic acid, and oleylamine are carefully measured and transferred using appropriate volumetric devices, ensuring accurate reagent compositions for each catalyst type. Finally, mixing under controlled temperature and inert atmosphere guarantees that the reagents achieve a homogeneous solution or suspension. This detailed methodological approach is integral to obtaining the desired core–shell structure of Fe₃O₄@χ-Fe₅C₂, providing a replicable protocol for Fischer–Tropsch catalyst preparation.

### 3.2 Detailed synthesis process

#### Catalyst Preparation [1]: Fe₃O₄@χ-Fe₅C₂ Nanocrystals (Nanocubes and Octahedra supported on SiC)

##### Step 1: Precursor Preparation
- **Reagents**:  
  • For Nanocubes: 1.4 g Fe(acac)₃ and 1.0 g 4-biphenylcarboxylic acid dissolved in 20.0 mL BE and 2.5 mL OA.  
  • For Octahedra: 1.0 g Fe(acac)₃ with a mixture of 20.0 mL BE, 2.3 mL OAm, and 1.6 mL OA.  
- **Conditions**:  
  • Degas at 120 °C for 30 minutes under nitrogen.  
  • Heat to 290 °C at a rate of 10 °C min⁻¹, then maintain temperature for 30 minutes with stirring at 300 rpm.
- **Process**:  
  1. Dissolve the raw precursors in the specified solvent mixtures to form homogeneous solutions.  
  2. Degas the solutions under inert conditions to remove moisture and volatile impurities.  
  3. Heat the mixtures gradually to the target temperature without pH adjustments, ensuring controlled nucleation and growth of Fe₃O₄ nanocrystals.

##### Step 2: Catalyst Assembly and Purification
- **Reagents and Conditions**:  
  • Load 50 mg of the prepared Fe₃O₄ nanocrystals into a fixed-bed reactor (inner diameter 9 mm).  
- **Process**:  
  1. For octahedra synthesis, precipitate the particles with ethanol, wash three times with hexane, and re-disperse in hexane.
  2. Ensure uniform distribution by gentle stirring during loading.

##### Step 3: Drying, Calcination & Activation
- **Drying**:  
  • Degas the loaded catalyst at 120 °C for 30 minutes to remove residual solvents.
- **Activation – Reduction**:  
  • Reduce the Fe₃O₄ under 1 bar H₂ at 270 °C for 10 hours with a controlled gas flow of 100 mL min⁻¹ and a ramp rate of 1 °C min⁻¹.
- **Surface Reconstruction**:  
  • Switch to syngas (32 vol% H₂, 64 vol% CO, 4 vol% Ar) at 20 bar, maintain 270 °C for 20 hours with a space velocity of 2400 mL h⁻¹ g_cat⁻¹.
- **Post-Reaction Handling**:  
  • Immediately purge with inert N₂ to protect the catalyst, then store in a glove box.

##### Key Steps & Caution
- Ensure all precursor quantities and heating profiles are strictly followed for reproducibility.
- Monitor temperature and gas composition carefully during reduction and reconstruction to safeguard the catalyst’s core–shell structure and facet integrity.

## 4. Characterization Methods

### 4.1 X‑ray Diffraction (XRD)  
• **Operational Description**: XRD was applied to determine the crystalline structure and monitor changes in phase during catalyst formation.  
• **Instruments and Models**: Philips X'Pert Pro X‑ray diffractometer utilizing a monochromatized Cu Kα radiation source.  
• **Characterization Conditions**: Cu Kα radiation with a wavelength of 0.1542 nm. Specific operating conditions such as voltage, current, scan range, and step size were not detailed.  
• **Test Parameters**: No explicit scan rate or step size was provided.  
• **Key Notes**: Details on sample preparation and mounting were not specified, suggesting standard procedures were employed.

### 4.2 BET Surface Area Analysis  
• **Operational Description**: The method involves N₂ physisorption measurements to evaluate surface area and pore-size distributions via the Barrett–Joyner–Halenda (BJH) method.  
• **Instruments and Models**: Micromeritics AutoChem II 2020.  
• **Characterization Conditions**: Standard adsorption conditions were maintained; pressure and temperature specifics were not provided.  
• **Test Parameters**: Typical BET parameters were applied, though exact values were not listed.  
• **Key Notes**: This analysis assists in understanding catalyst surface properties and porosity.

### 4.3 Transmission Electron Microscopy (TEM)  
• **Operational Description**: TEM was used to image the core–shell morphology of the catalyst, ensuring visualization of the Fe₃O₄ core and χ‑Fe₅C₂ shell.  
• **Instruments and Models**: Hitachi H‑7700 operating at an acceleration voltage of 100 kV.  
• **Characterization Conditions**: Standard TEM sample preparation protocols were assumed.  
• **Test Parameters**: Magnification and exposure details were not specified.  
• **Key Notes**: Provides critical insights into morphology and structural integrity.

### 4.4 High‑Angle Annular Dark‑Field Scanning TEM (HAADF‑STEM) and Energy Dispersive Spectroscopy (EDS)  
• **Operational Description**: HAADF‑STEM coupled with EDS was employed to differentiate lattice structures and map elemental distributions in the catalyst’s core–shell regions.  
• **Instruments and Models**: JEOL ARM‑200F operating at 200 kV.  
• **Characterization Conditions**: Analysis was conducted under standard imaging conditions with no further test parameters specified.  
• **Key Notes**: These combined techniques confirm structural and compositional features.

### 4.5 In‑situ DRIFTS/FTIR  
• **Operational Description**: The catalyst sample was exposed to CO for 30 minutes followed by a purge with inert gas (He or H₂) for 30 minutes at 270 °C to study CO dissociation pathways.  
• **Instruments and Models**: Specific instrument details were not provided.  
• **Characterization Conditions**: Temperature maintained at 270 °C; gas composition controlled during exposure and purge cycles.  
• **Test Parameters**: Scan rate and spectral range were not explicitly stated.  
• **Key Notes**: Critical for elucidating CO activation and reaction mechanisms.

### 4.6 CO Pulse Chemisorption  
• **Operational Description**: This technique quantifies the surface Fe dispersion by subjecting the catalyst to CO/He pulses until adsorption saturation.  
• **Instruments and Models**: Micromeritics Autochem 2920.  
• **Characterization Conditions**: After cleaning under He at 270 °C for 5 hours, the sample was cooled to 50 °C for measurement.  
• **Test Parameters**: CO pulses (10 vol% CO/90 vol% He) were introduced, enabling calculation of adsorbed CO.  
• **Key Notes**: Provides a direct measure of accessible active sites.

### 4.7 Mössbauer Spectroscopy  
• **Operational Description**: This technique quantified phase compositions by distinguishing Fe₃O₄, χ‑Fe₅C₂, and minor Fe species.  
• **Instruments and Models**: Topologic 500 A spectrometer with a proportional counter.  
• **Characterization Conditions**: Measurements were performed at room temperature using a 57Co (Rh) source.  
• **Test Parameters**: Data analysis assumed Lorentzian lineshapes.  
• **Key Notes**: Essential for phase identification and quantification among iron species.

### 4.8 X‑ray Photoelectron Spectroscopy (XPS)  
• **Operational Description**: XPS provided surface elemental analysis and information on the oxidation states present on the catalyst.  
• **Instruments and Models**: ESCALAB 250 equipped with an Al Kα X‑ray source.  
• **Characterization Conditions**: Measurements were conducted in Constant Analyzer Energy (CAE) mode with a pass energy of 30 eV.  
• **Test Parameters**: Calibration procedures and reference standards were not further specified.  
• **Key Notes**: The method adheres to standard protocols to ensure reliable surface analysis.

## 5. Catalytic Evaluation Methods

### 5.1 Activation

The catalyst activation procedure was conducted in two distinct stages to ensure the proper formation of the χ-Fe₅C₂ phase from preformed Fe₃O₄ nanocrystals. Each stage was carefully designed to balance catalyst reduction and surface reconstruction while preserving the core–shell structure.

#### 5.1.1 Reduction Stage
During the initial reduction phase, 50 mg of Fe₃O₄ nanocrystals (either nanocubes or octahedra) were loaded into a fixed-bed reactor (inner diameter: 9 mm). The reactor was purged with H₂ and heated using a controlled ramp of 1 °C/min until reaching 270 °C. This precise heating pattern minimizes thermal shock and ensures uniform reduction. Once the temperature was achieved, the catalyst was exposed to a 1 bar H₂ atmosphere with a gas flow rate of 100 mL/min for 10 hours. This step is critical for reducing Fe₃O₄ and preparing the surface for subsequent carburization.

#### 5.1.2 Surface Reconstruction Stage
Following the reduction, the catalyst underwent surface reconstruction under syngas to induce carburization and controlled oxidation, forming the desired iron carbide phase. The same temperature (270 °C) was maintained, but the reaction pressure was increased to 20 bar. The syngas composition was precisely controlled at 32 vol% H₂, 64 vol% CO, and 4 vol% Ar. A space-time velocity of 2400 mL h⁻¹ g_cat⁻¹ was applied to ensure uniform gas exposure over the catalyst surface during the 20-hour treatment. Elevated pressure and the specific gas mixture drive CO dissociation and carburization, forming χ-Fe₅C₂ while concurrently supporting reduction processes.

#### 5.1.3 Post-Activation Handling
Immediately after the high-pressure syngas treatment, inert N₂ was introduced to the reactor. This step prevents any further reaction, thereby preserving the catalyst’s active core–shell structure prior to subsequent characterization. The controlled conditions throughout both activation phases play a pivotal role in achieving high catalyst performance with a uniform dispersion of active sites and minimal sintering.

### 5.2 Reaction

The Fischer–Tropsch reaction was carried out under a defined set of parameters to ensure reproducibility and optimal catalytic performance. Detailed below are the key experimental conditions along with their roles in governing the reaction kinetics, catalyst behavior, and product selectivity.

#### 5.2.1 Reaction Temperature
- **Definition:** The reaction temperature is the operational condition at which the Fischer–Tropsch synthesis occurs, crucial for CO and H₂ activation and the subsequent hydrocarbon formation.
- **Experimental Conditions:** The reaction was maintained at 270 °C.
- **Observations:** At this temperature, the catalyst exhibited favorable kinetics, lowering the activation energy for CO dissociation particularly on the {202} facets of the Fe₃O₄@χ-Fe₅C₂ nanocubes. The elevated temperature contributed to a dynamic balance between carburization and oxidation, which is integral for sustained catalyst performance over prolonged periods.

#### 5.2.2 Reaction Pressure
- **Definition:** Reaction pressure is the total system pressure that influences the concentration of reactants and the equilibrium between different reaction pathways.
- **Experimental Conditions:** The reaction was conducted at a total pressure of 20 bar.
- **Observations:** This high pressure enhanced the syngas concentration, facilitating improved CO conversion and promoting the formation of longer-chain hydrocarbons (C₅⁺). The 20 bar setting was critical in achieving the desired product selectivity, as it favored heavier hydrocarbon formation in accordance with Anderson–Schulz–Flory statistics.

#### 5.2.3 Reaction H₂/CO Ratio
- **Definition:** The H₂/CO ratio represents the proportion of hydrogen to carbon monoxide in the feed syngas and directly affects the pathways of hydrocarbon synthesis.
- **Experimental Conditions:** The syngas comprised 64 vol% H₂, 32 vol% CO, and 4 vol% Ar, corresponding to a H₂/CO molar ratio of 2:1.
- **Observations:** This ratio was optimal for balancing methane versus olefin formation, enhancing CO hydrogenation and ensuring effective chain growth while also enabling the use of Ar as an internal standard for product quantification.

#### 5.2.4 Reaction Space-Time Velocity
- **Definition:** Space-time velocity is defined as the volumetric gas flow rate per gram of catalyst, directly impacting the residence time of reactants over the catalyst surface.
- **Experimental Conditions:** A space velocity of 2400 mL·h⁻¹·g_cat⁻¹ was employed.
- **Observations:** This condition ensured that the reactants were in contact with the catalyst for an appropriate duration, which effectively balanced CO conversion rates while preserving the catalyst’s structural integrity, as evident from the contrasting stability observed between the nanocubes and octahedra over extended periods.

## 6 Results


### 6.1 Characterization Results

#### 6.1.1 Crystal Phase and Structure
- **Description:** The crystal phases and structural evolution of the catalysts were analyzed using X-ray diffraction (XRD) and Mössbauer spectroscopy. These techniques are essential for identifying phase composition and transformations during synthesis and reaction, which directly impact catalytic performance.
- **Findings:** XRD patterns revealed that the initial Fe₃O₄ nanocubes and octahedra underwent partial transformation to χ-Fe₅C₂ after syngas treatment at 270 °C and 20 bar. Diffraction peaks corresponding to χ-Fe₅C₂ appeared after 5 h of syngas exposure, confirming the formation of the carbide shell. Quantitative XRD analysis indicated χ-Fe₅C₂ contents of 29.8 wt% (nanocubes) and 27.6 wt% (octahedra). Mössbauer spectroscopy corroborated these results, showing 33.2 wt% χ-Fe₅C₂ and 63.4 wt% Fe₃O₄ in nanocubes, and 29.5 wt% χ-Fe₅C₂ and 65.1 wt% Fe₃O₄ in octahedra, with minor Fe(II)/Fe(III) species (~3.4 wt%). FFT analysis of HAADF-STEM images further identified the exposed facets: {202} for nanocubes and {112} for octahedra.
- **Observations:** The agreement between XRD and Mössbauer data confirms the reliability of phase quantification. The facet-dependent shell structure is directly linked to catalytic behavior.

#### 6.1.2 Elemental Composition and Distribution
- **Description:** Elemental mapping and distribution were assessed using electron energy loss spectroscopy (EELS) and STEM energy-dispersive X-ray spectroscopy (EDS), providing spatial resolution of Fe, O, and C within the core–shell architecture.
- **Findings:** EELS and STEM-EDS analyses demonstrated that the core region was rich in Fe and O (Fe₃O₄), while the shell was enriched in Fe and C (χ-Fe₅C₂). Fe was homogeneously distributed throughout the particles, with O and C localized to the core and shell, respectively.
- **Observations:** The clear segregation of elements supports the successful formation of the intended core–shell structure.

#### 6.1.3 Surface Area and Porosity
- **Description:** Surface area and porosity were measured by N₂ physisorption using the BET method for surface area and the BJH method for pore size distribution. These parameters influence reactant accessibility and catalyst stability.
- **Findings:** Both Fe₃O₄@χ-Fe₅C₂ nanocubes and octahedra exhibited similar BET surface areas (20.4 m²/g and 22.0 m²/g, respectively) and were nonporous prior to reaction. After 100 h on stream, nanocubes remained nonporous, while octahedra developed mesopores with an average diameter of 16.0 nm.
- **Observations:** The emergence of mesoporosity in octahedra after reaction is associated with structural degradation, whereas nanocubes maintain their integrity.

#### 6.1.4 Morphology and Particle Size
- **Description:** Morphology and particle size were characterized by TEM and HAADF-STEM, which are critical for correlating structure with catalytic performance.
- **Findings:** TEM images confirmed uniform nanocube (40.1 ± 3.8 nm) and octahedra (41.2 ± 4.1 nm) sizes. HAADF-STEM revealed a core–shell structure with shell thicknesses of 2.0 nm (nanocubes) and 1.7 nm (octahedra). After 100 h, nanocubes retained their morphology, while octahedra exhibited voids and pore formation.
- **Observations:** The uniformity and stability of nanocubes underpin their superior catalytic durability.

#### 6.1.5 Surface Fe Dispersion
- **Description:** Surface Fe atom dispersion was quantified by CO pulse chemisorption, which is directly related to the number of active sites.
- **Findings:** Nanocubes exhibited a higher surface Fe dispersion (24.1 µmol g⁻¹) compared to octahedra (19.5 µmol g⁻¹).
- **Observations:** Higher dispersion in nanocubes contributes to their enhanced catalytic activity.

#### 6.1.6 Surface Chemistry and CO Dissociation Pathways
- **Description:** In-situ DRIFTS/FTIR was employed to probe CO adsorption and dissociation mechanisms on catalyst surfaces, elucidating the role of exposed facets.
- **Findings:** DRIFTS spectra at 270 °C showed that nanocubes facilitate both direct and hydrogen-assisted CO dissociation, while octahedra only support direct dissociation. The activation energy for CO dissociation was lower on nanocubes (68.6 kJ mol⁻¹) than on octahedra.
- **Observations:** The facet-dependent CO dissociation pathway is a key factor in the superior performance of nanocube catalysts.



### 6.2 Catalyst Performance

#### 6.2.1 CO Conversion
- **Description:** CO conversion quantifies the fraction of CO in the feed that is transformed during the Fischer–Tropsch reaction. It is calculated as:
  \[
  \text{CO Conversion} = \frac{F_{\text{CO,in}} - F_{\text{CO,out}}}{F_{\text{CO,in}}} \times 100
  \]
- **Experimental Data:** Under standard conditions (20 bar, 270 °C, 2400 mL h⁻¹ g_cat⁻¹, syngas: 64% H₂, 32% CO, 4% Ar), Fe₃O₄@χ-Fe₅C₂ nanocubes/SiC achieved a CO conversion of 45.4%, while octahedra/SiC reached 21.2%. In a 100-hour stability test, nanocubes maintained conversion within 1% fluctuation, whereas octahedra declined from 20.1% to 11.7%.
- **Observations and Trends:** The superior CO conversion of nanocubes is attributed to the exposure of {202} facets, which facilitate a hydrogen-assisted CO dissociation pathway with lower activation energy. Octahedra, exposing {112} facets, exhibit lower activity and significant deactivation over time.

#### 6.2.2 CH₄ Selectivity
- **Description:** CH₄ selectivity represents the proportion of converted CO forming methane, calculated as:
  \[
  \text{CH}_4 \text{ Selectivity} = \frac{F_{\text{CH}_4,\text{out}}}{F_{\text{CO,in}} - F_{\text{CO,out}}} \times 100
  \]
- **Experimental Data:** The χ-Fe₅C₂ nanoparticles/SiC exhibited the highest CH₄ selectivity at 15.5 C%. Among the core–shell catalysts, octahedra/SiC favored higher CH₄ production, while nanocubes/SiC suppressed CH₄ formation.
- **Observations and Trends:** The facet-dependent behavior is evident, with nanocubes promoting longer-chain hydrocarbon formation at the expense of methane selectivity.

#### 6.2.3 C₃⁺ Selectivity
- **Description:** C₃⁺ selectivity measures the fraction of converted CO yielding hydrocarbons with three or more carbon atoms, using:
  \[
  \text{C}_n\text{H}_m \text{ Selectivity} = \frac{n \times F_{\text{C}_n\text{H}_m,\text{out}}}{\sum_i i \times F_{\text{C}_i\text{H}_m,\text{out}}} \times 100
  \]
- **Experimental Data:** Nanocubes/SiC demonstrated higher selectivity toward C₅⁺ hydrocarbons compared to octahedra/SiC, especially at matched CO conversion levels.
- **Observations and Trends:** The {202} facet exposure in nanocubes enhances chain growth, favoring the production of longer-chain hydrocarbons.

#### 6.2.4 α Factor (Chain Growth Factor)
- **Description:** The α factor, derived from the Anderson–Schulz–Flory model, indicates the probability of chain propagation versus termination:
  - α = 0.66 for nanocubes/SiC
  - α = 0.62 for octahedra/SiC
  - α = 0.63 for χ-Fe₅C₂ nanoparticles/SiC
- **Experimental Data:** Values were obtained by fitting product distributions to the ASF model.
- **Observations and Trends:** Higher α for nanocubes reflects their enhanced ability to promote long-chain hydrocarbon formation, consistent with their facet-dependent reactivity.

#### 6.2.5 Catalyst Deactivation Rate
- **Description:** Deactivation rate is assessed by the decline in CO conversion over time:
  \[
  \text{Deactivation Rate} = \frac{\text{CO Conversion}_{\text{initial}} - \text{CO Conversion}_{\text{final}}}{\text{Overall reaction time}} \quad (\text{h}^{-1})
  \]
- **Experimental Data:** Nanocubes/SiC showed negligible deactivation (CO conversion stable within 1% over 100 h). Octahedra/SiC deactivated significantly, with conversion dropping from 20.1% to 11.7% in 100 h.
- **Observations and Trends:** The stability of nanocubes is linked to preserved morphology and minimal carbon deposition, while octahedra suffer from structural collapse and increased carbon accumulation, as confirmed by TEM, Raman, and TGA analyses.

#### 6.2.6 Turnover Frequency (TOF) and Surface Fe Dispersion
- **Description:** TOF quantifies intrinsic activity per surface Fe atom, with surface Fe dispersion determined by CO pulse chemisorption.
- **Experimental Data:** Nanocubes/SiC: 24.1 µmol g⁻¹ surface Fe, TOF 645.9 h⁻¹; Octahedra/SiC: 19.5 µmol g⁻¹, TOF 372.7 h⁻¹.
- **Observations and Trends:** Higher surface Fe dispersion and TOF in nanocubes correlate with their superior catalytic performance.

---
