Repository: pic-ai-robotic-chemistry/literature-to-protocols

## Overview

Experimental procedures in scientific papers are usually scattered across free-form text, which makes them difficult to reproduce, compare, and automate.  
The goals of this project are:

* Extract experiment-related entities, conditions, operations, and relations from papers
* Build paper-level knowledge graphs
* Generate structured protocols through templated prompting and graph-based retrieval
* Evaluate the generated results in terms of factuality, text quality, and questionnaire-based practical usability

File: example/papersavings-topk/Paper_4-35.md
# Facet sensitivity of iron carbides in Fischer-Tropsch synthesis

## 1. Materials

### 1.1 Reagents

#### 1.1.1 Metal Precursors
- **Fe(acac)₃**: Fe(acac)₃, >99.9% purity, (supplier as reported), Used as the metal precursor for preparing Fe₃O₄ nanocrystals.

#### 1.1.2 Additive/Promoter Precursors
- **4‑Biphenylcarboxylic acid**: (chemical composition not specified), (purity not specified), (supplier not provided), Used as a coordinating organic acid in the solution‐phase synthesis to assist in controlled nanocrystal formation.

#### 1.1.3 Solvents
- **Benzyl ether (BE)**: C₇H₈O (approximate), (purity not specified), (supplier not provided), Used as a high‑boiling solvent for dissolving metal precursors during Fe₃O₄ nanocrystal synthesis.
- **Oleic acid (OA)**: C₁₈H₃₄O₂, (purity not specified), (supplier not provided), Dual role as a solvent and coordinating ligand to stabilize nanocrystals.
- **Ethanol**: C₂H₅OH, (purity not specified), (supplier not provided), Used for washing synthesized products.
- **Hexane**: C₆H₁₄, (purity not specified), (supplier not provided), Used for re‑dispersion of washed products.
- **n‑Dodecane**: C₁₂H₂₆, (purity not specified), (supplier not provided), Employed to capture liquid hydrocarbons during product analysis.

#### 1.1.4 Complexing Agents
- **Octadecylamine (OAm)**: C₁₈H₃₉N, (purity not specified), (supplier not provided), Used to complex metal ions and control their reactivity during synthesis.
- **Cetyl trimethyl ammonium bromide (CTAB)**: C₁₉H₄₂BrN, (purity not specified), (supplier not provided), Functions as a complexing agent for modulating metal ion solubility.

#### 1.1.5 Passivation Atmosphere Gases
- **Nitrogen (N₂)**: N₂, 99.999% purity, Air Products, Flow as prescribed post‑reaction during catalyst cooling and glove box transfer, Used to passivate the reduced catalyst surface.

#### 1.1.6 Synthesis Gas Environment Gases
- **Syngas (H₂/CO/Ar mixture)**: Mixture comprising 32 vol% H₂, 64 vol% CO, 4 vol% Ar, Research grade, Introduced at 20 bar and 270 °C with a space velocity of 2400 mL h⁻¹ g_cat⁻¹, Employed during the carburization/oxidation step for forming the χ‑Fe₅C₂ shell.

#### 1.1.7 Other Reagents
- **Hydrogen (H₂)**: H₂, 99.999% purity, (supplier not provided), Flow 1 bar at 270 °C for 10 h with a heating ramp of 1 °C/min, Used as the reducing gas to remove surface organics during the reduction step.
- **Decalin**: C₁₀H₁₈, (purity not specified), (supplier not provided), Employed as an internal standard in the analysis of liquid products.

### 1.2 Specific Experimental Equipment

#### **Synthesis Equipment**
- Fixed-bed reactor – A reactor used for catalyst synthesis, reduction, and carburization/oxidation with an inner diameter of 9 mm.

#### **Characterization Equipment**
- Philips X'Pert Pro X-ray Diffractometer (Cu Kα radiation) – Monitors phase transitions during synthesis.
- Hitachi H-7700 Transmission Electron Microscope (100 kV) – Images the core–shell structure.
- JEOL ARM-200F Field-Emission TEM (200 kV) – Provides HAADF-STEM imaging for verifying lattice matching.
- Topologic 500 A Mössbauer Spectrometer – Quantifies phase compositions using a 57Co (Rh) radioactive source.
- Micromeritics AutoChem II 2020 – Performs BET (N₂ physisorption) measurements to assess surface area and porosity.
- Fourier Transform Infrared Spectrometer (TENSOR II Sample Compartment RT-DLaTGS with DiffusIR Accessory PN 041-10XX) – Used in in‑situ DRIFTS to study CO adsorption/dissociation.
- Renishaw RM3000 Micro-Raman System – Evaluates carbon deposition on the catalysts.

#### **Activation Equipment**
- Furnace with precise temperature control – Employed for catalyst thermal treatment during the reduction step (e.g., slow ramp at 1 °C/min); specific model details are not provided.

#### **Reaction Equipment**
- The fixed-bed reactor (as listed under synthesis equipment) – Also used to introduce syngas for the carburization/oxidation process under 20 bar conditions.

#### **Product Analysis Equipment**
- Gas chromatograph and mass spectrometer – Generic instruments typically used to evaluate product analysis though specific models and brands are not mentioned.

#### **Other Specific Equipment**
- Four-neck flask – Utilized in reagent preparation for mixing chemicals (e.g., octadecylamine and CTAB) under stirring.
- N₂-filled glove box – Provides an inert environment for handling and protecting catalysts from air exposure.

This compilation reflects the equipment used across synthesis, characterization, activation, and analysis phases, integrating available model details and a concise generic description where specific information is not supplied.

### 1.3 Common Laboratory Equipment

In this section, common laboratory equipment used across multiple stages of catalyst synthesis, characterization, and evaluation is listed. These tools support reagent handling, temperature control, and precise measurement, ensuring reproducibility and safe experimental practices.

#### **Drying Equipment**
- Vacuum Oven  
  Used for the removal of solvent residues and moisture from reagents or freshly synthesized catalysts.
- Conventional Drying Oven  
  Provides a controlled environment to gently dry samples before further processing.
- Freeze Dryer  
  An alternative drying technology that may be applied when preservation of the sample structure is critical.

#### **Calcination Equipment**
- Muffle Furnace  
  Suitable for performing controlled heating processes such as calcination, which is important for removing impurities and inducing phase transitions.
- Programmable Temperature-Controlled Furnace  
  Allows precise regulation of temperature ramps (e.g., a slow 1 °C/min ramp during H₂ reduction) and holds critical for the surface reconstruction process.
- Fixed-Bed Reactor  
  Although primarily serving as a reactor, its design also supports calcination/oxidation steps under controlled temperature and gas flow conditions.

#### **Other Common Equipment**
- Analytical Balance  
  Ensures accurate measurement of precursors like Fe(acac)₃ and other reagents during preparation.
- Magnetic Stirrer  
  Facilitates homogenous mixing of reagents during solution-phase synthesis and other preparative steps.
- Pipettes, Syringes, and Spatulas  
  Essential for precise liquid handling and reagent transfers, helping maintain the integrity of the synthesis process.
- Gas Flow Controllers  
  Enable precise control of syngas and H₂ flows, which is crucial during both reduction and carburization steps.
- Glove Box (or Glove Bag)  
  Used for transferring and storing catalysts under an inert atmosphere, protecting sensitive materials from air exposure.
- Temperature Sensors (such as Thermocouples)  
  Monitor internal reactor conditions to ensure the maintenance of stable temperatures during high-pressure reactions.

This comprehensive list supports experimental reproducibility and safe handling, forming an integral part of the overall workflow in synthesizing and evaluating Fe₃O₄@χ-Fe₅C₂ catalysts for Fischer–Tropsch synthesis.

## 2. Synthesis Methods

### Extraction of Detailed Preparation and Post‑processing Steps

The synthesis of Fe₃O₄@χ‑Fe₅C₂ catalysts is divided into a two‑stage process: the formation of Fe₃O₄ nanocrystals (in cubic or octahedral morphology) followed by a surface reconstruction to generate a conformal χ‑Fe₅C₂ shell.

#### Fe₃O₄ Nanocrystal Synthesis – Solution‑Phase Route
1. • Precursor Mixing / Co‑precipitation  
  – Reagents: Iron(III) acetylacetonate (Fe(acac)₃) and 4‑biphenylcarboxylic acid dissolved in a high‑boiling solvent mixture of benzyl ether (BE) and oleic acid (OA).  
  – Conditions: Degas the solution at 120 °C for 30 min.  
2. • Heating Step  
  – Ramp: Increase temperature at 10 °C min⁻¹ until reaching 290 °C.  
  – Reaction: Maintain at 290 °C for 30 min under 300 rpm stirring, ensuring uniform nucleation and growth.  
3. • Precipitation–Deposition  
  – Process: Cool to room temperature, add ethanol to precipitate the nanocrystals, and wash three times with hexane before re‑dispersion in hexane.  

#### Surface Reconstruction to Form Fe₃O₄@χ‑Fe₅C₂
4. • Drying (Implicit in Transfer)  
  – The re‑dispersion in hexane is followed by drying under conditions that prepare the nanocrystals for further treatment.  
5. • Reduction  
  – Conditions: Treat the dried Fe₃O₄ nanocrystals under 1 bar H₂ at 270 °C for 10 h with a controlled heating ramp of 1 °C min⁻¹.  
  – Purpose: Remove surface organics and convert surface Fe₃O₄ to a metallic state.
6. • Carburization (Surface Reconstruction)  
  – Reactor Setup: Fixed‑bed reactor.  
  – Gas Composition: Expose the reduced catalyst to syngas composed of 64 vol% CO, 32 vol% H₂, and 4 vol% Ar.  
  – Conditions: 20 bar pressure, 270 °C, space velocity ~2400 mL h⁻¹ g_cat⁻¹, for 20 h.  
  – Outcome: Transformation of the metallic surface into a uniform χ‑Fe₅C₂ shell, with the exposed facets determined by the initial template shape.
7. • Post‑Treatment  
  – Handling: Switch to N₂ to protect the catalyst from air and transfer to an N₂‑filled glove box for storage.

This detailed, step‑by‑step synthesis protocol ensures both accuracy and reproducibility, with each parameter—reagent concentration, temperature, pressure, and duration—maintained as reported, facilitating a comparative analysis of synthesis complexity, scalability, and operational cost.

## 3. Synthesis Procedures

### 3.1 Reagent Preparation

In this section, the experimental workflow for preparing the catalysts—Fe₃O₄@χ-Fe₅C₂ in both nanocube and octahedral forms—is introduced. Although the article focuses primarily on the conversion of preformed Fe₃O₄ nanocrystals to Fe₃O₄@χ-Fe₅C₂ catalysts via reduction and subsequent surface reconstruction under syngas conditions, explicit details regarding the preparation of the reagent solutions are presented only in a general sense. The following subsections summarize the available descriptions without introducing assumptions beyond the provided text.

#### 3.1.1 Weighing

In setting up the catalysts, the preparation stage is understood to involve the weighing of solid precursors and other additives required for forming the nanocrystal precursors. For both catalyst morphologies, the procedure implies that the requisite amounts of precursors such as Fe(acac)₃ along with coordinating ligands were measured using laboratory-grade analytical balances. However, the article does not report the exact chemicals, formulas, masses, or the level of precision (e.g., balance type) for either the nanocubes or octahedra.  
 
##### 3.1.1.1 Fe₃O₄@χ-Fe₅C₂ Nanocubes  
• Detailed quantitative information regarding the weighing of precursors is not explicitly provided.

##### 3.1.1.2 Fe₃O₄@χ-Fe₅C₂ Octahedra  
• Similarly, no specific details on the solid reagent weighing are described.

#### 3.1.2 Liquid Transfer

The experimental narrative indicates that liquid reagents—used during the solvothermal production of the Fe₃O₄ nanocrystals—are introduced via transfer into reaction vessels. For the catalyst synthesis, a four‑neck flask is mentioned as the container for liquid phase additions and subsequent processing. Nonetheless, specific volumes (e.g., mL values) or descriptions of the transfer methods (such as pouring or pumping) are not presented separately for each catalyst form.

##### 3.1.2.1 Fe₃O₄@χ-Fe₅C₂ Nanocubes  
• No further liquid transfer details are furnished.

##### 3.1.2.2 Fe₃O₄@χ-Fe₅C₂ Octahedra  
• The article does not elaborate on liquid reagent transfers.

#### 3.1.3 Mixing

The mixing protocols encompass steps during which the weighed solid reagents and transferred liquids are combined to form homogeneous solutions or suspensions prior to the reduction and carburization steps. The text underlines that, in practice, the reagents are processed in reactor configurations (for instance, within a four‑neck flask) that facilitate controlled mixing. Standard procedures such as stirring and heating are mentioned as part of the overall synthesis, yet the specifics—stirring speeds, mixing durations, or additional techniques like ultrasonic treatment—are not individually detailed for the nanocube or octahedral catalysts.

##### 3.1.3.1 Fe₃O₄@χ-Fe₅C₂ Nanocubes  
• The mixing operation is integrated into the overall synthesis without detailed operational parameters.

##### 3.1.3.2 Fe₃O₄@χ-Fe₅C₂ Octahedra  
• Likewise, mixing details remain general and are consistent with routine experimental practice.

### 3.2 Detailed synthesis process

#### Catalyst Preparation [1]: Fe₃O₄@χ-Fe₅C₂ Nanocubes

##### Step 1: Precursor Preparation  
- **Reagents**: 1.4 g Fe(acac)₃ (>99.9% purity), 4-biphenylcarboxylic acid, benzyl ether, and oleic acid.  
- **Conditions**: Degas the solution at 120 °C for 30 minutes under constant stirring (300 rpm); heat to 290 °C using a controlled ramp.  
- **Process**:  
  • Dissolve Fe(acac)₃ and 4-biphenylcarboxylic acid in benzyl ether and oleic acid to form a homogeneous solution.  
  • Degas the mixture at 120 °C for 30 minutes.  
  • Increase the temperature to 290 °C gradually while maintaining stirring to promote the formation of well-defined Fe₃O₄ nanocubes.  
- **Key Steps**: Focus on precise temperature control and uniform mixing to ensure reproducible nanoparticle shapes with exposed {202} facets after reconstruction.

##### Step 2: Catalyst Assembly via Surface Reconstruction  
- **Reagents**: Preformed Fe₃O₄ nanocubes, H₂ (for reduction), and syngas comprising 32 vol% H₂, 64 vol% CO, and 4 vol% Ar (for carburization).  
- **Conditions**:  
  • Reduction: 1 bar H₂ at 270 °C for 10 hours (heating ramp of 1 °C/min, gas flow rate 100 mL/min).  
  • Carburization: 20 bar syngas at 270 °C for 20 hours (space velocity ~2400 mL h⁻¹ g_cat⁻¹).  
- **Process**:  
  • Load the nanocubes into a fixed-bed reactor and reduce under H₂ to remove surface organics.  
  • Switch to a syngas atmosphere for the carburization step to form the χ-Fe₅C₂ shell.  
  • After reaction, protect the catalyst from air by switching to N₂ and transferring the reactor contents to a glove box.  
- **Key Steps**: Control gas composition and ramp conditions to ensure uniform shell formation.

##### Step 3: Purification, Drying & Calcination  
- **Process**:  
  • Precipitate the catalyst using ethanol, followed by washing three times with hexane.  
  • Dry under inert conditions to avoid oxidation; while specific centrifugation speeds and drying temperatures are optimized for reproducibility, these steps are integral to obtaining the final catalyst structure.

---

#### Catalyst Preparation [2]: Fe₃O₄@χ-Fe₅C₂ Octahedra

##### Step 1: Precursor Preparation  
- **Reagents**: 1.0 g Fe(acac)₃, benzyl ether, oleic acid, and oleylamine.  
- **Conditions**: Degas at 120 °C for 30 minutes with stirring (300 rpm); heat to 220 °C.  
- **Process**:  
  • Dissolve Fe(acac)₃ in a solvent mixture of benzyl ether, oleic acid, and oleylamine.  
  • Follow the degassing step and heat the solution to 220 °C to form Fe₃O₄ octahedra with predominantly {112} facets.  
- **Key Steps**: Maintain ligand ratios critical for shape control.

##### Step 2: Catalyst Assembly and Subsequent Treatment  
- **Reagents & Conditions**: Employ the same reduction under H₂ (1 bar, 270 °C, 10 h) and carburization under syngas (20 bar, 270 °C, 20 h) as for nanocubes.  
- **Process**:  
  • Process the octahedral precursors under identical reaction conditions to achieve a core–shell structure.  
  • Immediately protect the catalyst by introducing N₂ and transferring to an inert environment.  
- **Key Steps**: Replicate controlled heating and gas flow parameters to ensure reproducible assembly and performance.

## 4. Characterization Methods

### 4.1 X‑Ray Diffraction (XRD)
- **Operational Description**: XRD was employed to monitor phase transitions (Fe₃O₄, metallic Fe, χ‑Fe₅C₂) during catalyst synthesis.
- **Instruments and Models**: Philips X'Pert Pro X‑ray diffractometer.
- **Characterization Conditions**: Utilized a monochromatized Cu Kα radiation (λ = 0.1542 nm) under ambient conditions.
- **Test Parameters**: Scanning rate of 2°/min; typical 2θ range was assumed though not explicitly detailed.
- **Key Notes**: Although sample alignment specifics were not elaborated, proper mounting is essential for accurate phase identification.

### 4.2 Transmission Electron Microscopy (TEM), HAADF‑STEM, EELS and STEM–EDX
- **Operational Description**: TEM, combined with HAADF‑STEM imaging, was used to reveal core–shell structures and lattice details, supported by EELS and STEM–EDX for elemental mapping.
- **Instruments and Models**: Hitachi H‑7700 TEM at 100 kV for basic imaging; JEOL ARM‑200F field‑emission microscope at 200 kV for HAADF‑STEM and EDS mapping.
- **Characterization Conditions**: Operation at either 100 kV or 200 kV; samples were prepared on carbon grids after standard synthesis.
- **Test Parameters**: Lattice spacing measurements highlighted ~0.21 nm for Fe₃O₄ and ~0.22 nm for χ‑Fe₅C₂.
- **Key Notes**: The technique confirms the periodic lattice and homogenous catalyst distribution, although calibration details were not specified.

### 4.3 Mössbauer Spectroscopy
- **Operational Description**: This method quantified phase compositions at room temperature.
- **Instruments and Models**: Topologic 500 A spectrometer with a ⁵⁷Co (Rh) radioactive source.
- **Characterization Conditions**: Measurements were conducted at ambient temperature.
- **Test Parameters**: Standard spectral acquisition parameters were applied.
- **Key Notes**: Provides quantitative phase data, pivotal for catalyst performance assessment.

### 4.4 BET Surface Area Analysis
- **Operational Description**: Conducted for assessing surface area and porosity.
- **Instruments and Models**: Micromeritics AutoChem II 2020.
- **Characterization Conditions**: Measurements performed at 77 K.
- **Test Parameters**: Outgassing and adsorption conditions follow standardized protocols.
- **Key Notes**: Although sample pretreatment details were minimal, the method is critical for surface characterization.

### 4.5 In‑situ DRIFTS and Raman Spectroscopy
- **Operational Description**: In‑situ DRIFTS evaluated CO adsorption/dissociation at 270 °C, while Raman spectroscopy monitored carbon deposition with characteristic D and G bands.
- **Instruments and Models**: Instruments were not specified by brand; test conditions include a CO exposure of 30 minutes followed by a He or H₂ purge of 30 minutes.
- **Characterization Conditions**: Operated at 270 °C under controlled gas environments.
- **Test Parameters**: Specific exposure times and gas flow rates were maintained.
- **Key Notes**: Cautions include sensitivity to gas composition, which may affect interpretation.

### 4.6 H₂/CO Pulse Chemisorption Measurements
- **Operational Description**: This method determined metal dispersion and turnover frequency.
- **Instruments and Models**: Reactor system with online gas analysis.
- **Characterization Conditions**: Samples were cleaned in He at 270 °C (100 mL/min) for 5 h, cooled to 50 °C before injecting 10 vol% CO in 90 vol% He.
- **Test Parameters**: Pulses continued until saturation, and the amount of CO adsorbed was computed.
- **Key Notes**: Ensures reproducibility through standardized pre-treatment.

### 4.7 X‑ray Photoelectron Spectroscopy (XPS)
- **Operational Description**: XPS was utilized for surface elemental analysis.
- **Instruments and Models**: ESCALAB 250 equipped with an Al Kα X‑ray source (1486.6 eV) operating in CAE mode with a 30 eV pass energy.
- **Characterization Conditions**: Measurements were performed under high vacuum.
- **Test Parameters**: Consistent with typical XPS acquisitions.
- **Key Notes**: Facilitates accurate determination of surface chemical states.

## 5. Catalytic Evaluation Methods

### 5.1 Activation

The activation of the Fe₃O₄@χ-Fe₅C₂ catalysts is executed in two distinct steps—initial reduction followed by carburization—to transform the preformed Fe₃O₄ nanocrystals into a core–shell structure with exposed active facets.

#### 5.1.1 Activation Temperature
- **Definition:** The activation temperature is pivotal for both the reduction of the Fe₃O₄ phase and the subsequent carburization process that forms the χ-Fe₅C₂ shell.
- **Experimental Conditions:** In both steps, the catalyst is maintained at 270 °C. During the reduction phase, this temperature ensures the effective removal of surface organic species. In the carburization step, 270 °C facilitates controlled carbon incorporation.
- **Observations:** This temperature enables complete phase transformation while preserving the catalyst’s morphology.

#### 5.1.2 Activation Pressure
- **Definition:** Pressure control is critical in modulating gas–solid interactions and influencing the kinetics of reduction and carburization.
- **Experimental Conditions:** The reduction phase is performed at 1 bar of pure H₂, with gas continuously flowed at 100 mL/min. For carburization, the catalyst is exposed to syngas at an elevated pressure of 20 bar.
- **Observations:** The low-pressure reduction minimizes sintering risks, whereas the high-pressure syngas environment enhances carburization rates and uniform shell formation.

#### 5.1.3 Activation Gas
- **Definition:** The gas composition directs the chemical pathways for catalyst transformation.
- **Experimental Conditions:** The reduction employs pure H₂ to effectively reduce Fe₃O₄. In the carburization phase, a syngas mixture comprising 32 vol% H₂, 64 vol% CO, and 4 vol% Ar is used to provide both a reducing atmosphere and a carbon source.
- **Observations:** These gas atmospheres ensure that the initial formation of metallic iron is followed by a reproducible carburization to achieve a controlled χ-Fe₅C₂ shell.

#### 5.1.4 Activation Space-Time Velocity
- **Definition:** The space-time velocity quantifies the flow rate per unit catalyst mass, thus governing the residence time of reactive species at the catalyst surface.
- **Experimental Conditions:** During the carburization step, syngas is introduced at a space-time velocity of 2400 mL h⁻¹ g_cat⁻¹.
- **Observations:** This parameter guarantees uniform gas exposure across catalyst particles, optimizing surface reconstruction.

#### 5.1.5 Activation Time
- **Definition:** The duration of activation is essential for complete and uniform catalyst transformation.
- **Experimental Conditions:** The reduction process lasts for 10 hours, while the subsequent carburization is maintained for 20 hours.
- **Observations:** These step-specific time intervals are critical for achieving thorough reduction and full formation of the χ-Fe₅C₂ shell, ensuring high catalyst performance in Fischer–Tropsch synthesis.

### 5.2 Reaction

#### 5.2.1 Reaction Temperature
- **Definition:** The reaction temperature is a critical parameter that determines the activation energy required for CO dissociation and overall kinetics in Fischer-Tropsch synthesis.
- **Experimental Conditions:** The reaction was conducted at a constant temperature of 270 °C.
- **Observations:** Operating at 270 °C facilitates efficient syngas activation and contributes to the formation and stabilization of the χ-Fe₅C₂ phase on the catalyst. This temperature has been demonstrated to maintain robust CO conversion, as evidenced by the catalyst’s stable performance over prolonged testing periods.

#### 5.2.2 Reaction Pressure
- **Definition:** Reaction pressure influences the concentration of reactants, improving molecule collision frequency and, consequently, product selection during the synthesis.
- **Experimental Conditions:** The Fischer-Tropsch evaluation was carried out at a pressure of 20 bar using a fixed-bed reactor.
- **Observations:** The elevated pressure of 20 bar enhances CO conversion by increasing the partial pressure of the reactants. This condition aids in directing the reaction towards the formation of long-chain hydrocarbons (C₅⁺) while maintaining high catalytic activity.

#### 5.2.3 Reaction H₂/CO Ratio
- **Definition:** The H₂/CO ratio in the syngas feed is vital for balancing the reduction and carburization processes that form the active catalyst structure.
- **Experimental Conditions:** A feed gas composition corresponding to an H₂/CO ratio of 2:1 was used, derived from the syngas mixture of 32 vol% H₂, 64 vol% CO, and 4 vol% Ar.
- **Observations:** This ratio facilitates hydrogen-assisted CO dissociation, lowering the activation energy and promoting selectivity towards longer-chain hydrocarbons. The catalytic performance is further enhanced due to the optimized interplay between hydrogen availability and CO conversion.

#### 5.2.4 Reaction Space-Time Velocity
- **Definition:** The space-time velocity, defined as the gas hourly space velocity (GHSV), determines the residence time of reactants over the catalyst surface.
- **Experimental Conditions:** A GHSV of 2400 mL/(g_cat·h) was implemented during the reaction.
- **Observations:** This space velocity ensures an optimal balance between reactant conversion and product selectivity. It maintained stable catalytic activity, with minimal fluctuations in CO conversion (within 1% over a 100-hour test) and preserved the structural integrity of the catalyst, thereby supporting reproducibility in subsequent experiments.

## 6 Results


### 6.1 Characterization Results

#### 6.1.1 Crystal Phase Composition and Core–Shell Structure
- **Description:** The crystal phases and structural evolution of the catalysts were determined by X-ray diffraction (XRD) and Mössbauer spectroscopy, which are essential for confirming the formation and stability of the core–shell architecture.
- **Findings:** XRD patterns identified Fe₃O₄ (magnetite) and χ-Fe₅C₂ (iron carbide) as the principal phases in Fe₃O₄@χ-Fe₅C₂ nanocubes and octahedra. Quantitative analysis revealed that nanocubes contained approximately 63.4 wt% Fe₃O₄ and 33.2 wt% χ-Fe₅C₂, with minor Fe(II)/Fe(III) species (3.4 wt%). The coexistence of these phases confirms the successful formation of a well-defined core–shell structure. During carburization, XRD showed the progressive emergence of χ-Fe₅C₂ peaks and reduction of Fe₃O₄ peaks, indicating transformation at the surface.
- **Observations:** The presence of both Fe₃O₄ and χ-Fe₅C₂ is consistent with a core–shell morphology, which is critical for catalytic performance in Fischer–Tropsch synthesis.

#### 6.1.2 Morphology, Facet Exposure, and Particle Size
- **Description:** Transmission electron microscopy (TEM), high-angle annular dark-field scanning TEM (HAADF-STEM), and energy-dispersive X-ray spectroscopy (EDX) mapping were used to assess particle morphology, shell thickness, and facet exposure.
- **Findings:** TEM images showed nanocubes with an average size of 40.1 ± 3.8 nm and octahedra at 45.4 ± 3.5 nm. The shell thickness was uniform: ~2.0 nm for nanocubes and ~1.7 nm for octahedra. FFT analysis of HAADF-STEM images revealed that nanocubes predominantly expose the (202) facet of χ-Fe₅C₂, while octahedra expose the (112) facet. Lattice spacings of 0.21 nm (Fe₃O₄ (400)) and 0.22 nm (χ-Fe₅C₂ (202)) were observed, indicating good lattice matching.
- **Observations:** The uniform shell and facet exposure are directly linked to catalytic activity, with the {202} facet on nanocubes correlating with enhanced performance.

#### 6.1.3 Elemental Composition and Phase Quantification
- **Description:** Mössbauer spectroscopy and STEM–EDX mapping provided quantitative phase composition and spatial distribution of elements.
- **Findings:** Mössbauer spectra confirmed 63.4 wt% Fe₃O₄, 33.2 wt% χ-Fe₅C₂, and 3.4 wt% Fe(II)/Fe(III) in nanocubes. After 100 h on stream, χ-Fe₅C₂ content increased to 39.8%. EDX mapping showed Fe and O concentrated in the core, with Fe and C in the shell.
- **Observations:** The increase in χ-Fe₅C₂ after reaction suggests ongoing surface carburization, while the spatial distribution supports the core–shell model.

#### 6.1.4 Surface Area and Porosity
- **Description:** N₂ physisorption (BET) and BJH analyses were used to determine surface area and porosity, which influence reactant accessibility and catalyst stability.
- **Findings:** BET surface areas were 20.4 m²/g for nanocubes and 22.0 m²/g for octahedra. Both morphologies were initially nonporous. After 100 h on stream, octahedra developed mesopores (average diameter 16.0 nm), while nanocubes remained nonporous.
- **Observations:** The emergence of mesoporosity in octahedra is associated with catalyst deactivation, whereas the stable, nonporous surface of nanocubes correlates with sustained activity.

#### 6.1.5 Surface Reactivity and Carbon Deposition
- **Description:** In-situ DRIFTS and Raman spectroscopy were employed to probe CO adsorption/dissociation and carbon deposition, providing mechanistic insights.
- **Findings:** DRIFTS monitored the linearly adsorbed CO peak at 2058 cm⁻¹, enabling calculation of CO dissociation rates and activation energies for different facets. Raman spectra identified disordered (D band, 1330 cm⁻¹) and graphitic carbon (G band, 1592 cm⁻¹) after reaction, with heavier carbon deposition observed on octahedra.
- **Observations:** The {202} facet on nanocubes favors hydrogen-assisted CO dissociation with lower activation energy, while greater carbon buildup on octahedra contributes to deactivation.

#### 6.1.6 Metal Dispersion and Surface Fe Quantification
- **Description:** CO pulse chemisorption quantified surface Fe atoms, essential for calculating turnover frequency (TOF).
- **Findings:** Surface Fe atom concentrations were 24.1 µmol g⁻¹ for nanocubes and 19.5 µmol g⁻¹ for octahedra.
- **Observations:** Higher surface Fe dispersion in nanocubes supports their superior intrinsic catalytic activity.



### 6.2 Catalyst Performance

#### 6.2.1 CO Conversion
- **Description:** CO conversion quantifies the fraction of CO in the feed that is transformed during Fischer–Tropsch synthesis (FTS). It is calculated as:
  \[
  \text{CO Conversion} = \frac{F_{\text{CO,in}} - F_{\text{CO,out}}}{F_{\text{CO,in}}} \times 100
  \]
- **Experimental Data:** Under standard FTS conditions (20 bar, 270 °C, syngas: 64% H₂, 32% CO, 4% Ar, space velocity 2400 mL h⁻¹ g_cat⁻¹), Fe₃O₄@χ-Fe₅C₂ nanocubes/SiC achieved a CO conversion of 45.4%, while Fe₃O₄@χ-Fe₅C₂ octahedra/SiC reached 21.2%. When the space velocity for octahedra was reduced to 800 mL h⁻¹ g_cat⁻¹ to match conversion levels, performance differences in selectivity were further assessed.
- **Observations and Trends:** The nanocubes, exposing the {202} facet of χ-Fe₅C₂, consistently outperformed octahedra ({112} facet) in CO conversion, highlighting the facet-dependent activity.

#### 6.2.2 CO₂ Selectivity
- **Description:** CO₂ selectivity measures the proportion of converted CO that forms CO₂, reflecting the extent of the water-gas shift reaction. It is defined as:
  \[
  \text{CO}_2 \text{ Selectivity} = \frac{F_{\text{CO}_2,\text{out}}}{F_{\text{CO,in}} - F_{\text{CO,out}}} \times 100
  \]
- **Experimental Data:** CO₂ selectivity was determined by online gas chromatography. The carbon balance, which includes CO₂, was similar for both nanocubes and octahedra, indicating comparable CO₂ selectivity under identical conditions.
- **Observations and Trends:** No significant difference in CO₂ selectivity was observed between the two morphologies at matched conversion.

#### 6.2.3 CH₄ Selectivity
- **Description:** CH₄ selectivity is the fraction of converted CO yielding methane, calculated as:
  \[
  \text{CH}_4 \text{ Selectivity} = \frac{F_{\text{CH}_4,\text{out}}}{F_{\text{CO,in}} - F_{\text{CO,out}}} \times 100
  \]
- **Experimental Data:** Methane selectivity was lower for Fe₃O₄@χ-Fe₅C₂ nanocubes/SiC compared to octahedra/SiC and χ-Fe₅C₂ nanoparticles/SiC (the latter showing 15.5 C% CH₄ selectivity). The nanocubes’ {202} facet suppressed CH₄ formation due to a higher surface CO/H₂ ratio.
- **Observations and Trends:** The {202} facet on nanocubes favors longer-chain hydrocarbon formation, reducing methane selectivity relative to the {112} facet on octahedra.

#### 6.2.4 C₅⁺ Selectivity
- **Description:** C₅⁺ selectivity represents the fraction of converted CO forming hydrocarbons with five or more carbon atoms, a key indicator of long-chain hydrocarbon production.
- **Experimental Data:** Fe₃O₄@χ-Fe₅C₂ nanocubes/SiC exhibited a C₅⁺ selectivity of 44.8 C%, while octahedra/SiC showed 27.6 C% under standard conditions and 39.6 C% at matched conversion.
- **Observations and Trends:** Nanocubes consistently favored the formation of longer-chain hydrocarbons, attributed to the exposed {202} facet.

#### 6.2.5 α Factor (Chain Growth Factor)
- **Description:** The α factor, derived from Anderson–Schulz–Flory (ASF) statistics, reflects the probability of chain growth versus termination:
  - α values range from 0 (no chain growth) to 1 (infinite chain growth).
- **Experimental Data:** The α values were 0.66 for nanocubes/SiC, 0.62 for octahedra/SiC, and 0.63 for χ-Fe₅C₂ nanoparticles/SiC.
- **Observations and Trends:** While the facet effect strongly influences activity and selectivity, its impact on α is modest; similar α values were observed across morphologies at comparable conversion.

#### 6.2.6 Turnover Frequency (TOF)
- **Description:** TOF quantifies the number of CO molecules converted per surface Fe atom per hour, calculated using CO pulse chemisorption to determine surface Fe:
  \[
  \text{TOF} = \frac{\text{CO conversion} \times \text{moles of CO in syngas} \times \text{gas flow rate}}{\text{moles of surface Fe atoms}}
  \]
- **Experimental Data:** Nanocubes/SiC exhibited a TOF of 645.9 h⁻¹, while octahedra/SiC showed 372.7 h⁻¹.
- **Observations and Trends:** The higher TOF for nanocubes underscores the superior intrinsic activity of the {202} facet.

#### 6.2.7 Catalyst Stability and Deactivation Rate
- **Description:** Catalyst stability is assessed by monitoring CO conversion over time. The deactivation rate is:
  \[
  \text{Deactivation Rate} = \frac{\text{CO Conversion}_{\text{initial}} - \text{CO Conversion}_{\text{final}}}{\text{Overall reaction time}} \quad (\text{h}^{-1})
  \]
- **Experimental Data:** Over 100 h, nanocubes/SiC maintained CO conversion within 1% fluctuation, indicating high stability. Octahedra/SiC showed a decline from 20.1% to 11.7% CO conversion, reflecting significant deactivation.
- **Observations and Trends:** The nanocubes’ structural integrity and facet stability underpin their superior resistance to deactivation, while octahedra suffer from void formation and carbon deposition, accelerating deactivation.

#### 6.2.8 Olefin-to-Paraffin Ratio (C₂–C₄)
- **Description:** The olefin-to-paraffin (o/p) ratio among C₂–C₄ products is calculated as the ratio of total C₂–C₄ olefins to paraffins, indicating selectivity for valuable intermediates.
- **Experimental Data:** Nanocubes/SiC displayed a higher o/p ratio among C₂–C₄ products compared to octahedra/SiC.
- **Observations and Trends:** The {202} facet promotes olefin formation, enhancing the catalyst’s value for industrial applications.

---
**Summary:**  
Fe₃O₄@χ-Fe₅C₂ nanocubes/SiC, with exposed {202} facets, demonstrate superior CO conversion, higher selectivity for long-chain hydrocarbons, greater intrinsic activity (TOF), and enhanced stability compared to octahedra/SiC. These results underscore the critical role of facet engineering in optimizing Fischer–Tropsch catalyst performance.
