Repository: pic-ai-robotic-chemistry/literature-to-protocols

## Overview

Experimental procedures in scientific papers are usually scattered across free-form text, which makes them difficult to reproduce, compare, and automate.  
The goals of this project are:

* Extract experiment-related entities, conditions, operations, and relations from papers
* Build paper-level knowledge graphs
* Generate structured protocols through templated prompting and graph-based retrieval
* Evaluate the generated results in terms of factuality, text quality, and questionnaire-based practical usability

File: example/papersavings-topk/Paper_5-0.md
# Fischer–Tropsch synthesis to olefins boosted by MFI zeolite nanosheets

## 1. Materials

### 1.1 Reagents

#### 1.1.1 Metal Precursors
- **FeCl₃·6H₂O**: FeCl₃·6H₂O, [purity not specified], Sinopharm Chemical Reagent Co. Ltd, Used as the iron source for forming the Na–Fe₃O₄ precursor.
- **FeCl₂·4H₂O**: FeCl₂·4H₂O, 99.99% purity, Sinopharm Chemical Reagent Co. Ltd, Provides Fe²⁺ ions required for the precipitation of the oxide precursor.

#### 1.1.2 Additive/Promoter Precursors
- **Tetraethylorthosilicate (TEOS)**: Si(OC₂H₅)₄, [purity not specified], [Supplier not specified], Used as a silica source in the synthesis of the zeolite promoter and functions as a surface modifier.
- **Tetrapropylammonium Hydroxide (TPAOH)**: [chemical formula not explicitly provided], [purity not specified], [Supplier not specified], Acts as the structure-directing agent during the hydrothermal crystallization of the zeolite (s-ZSM‑5).
- **Urea**: CH₄N₂O, [purity not specified], [Supplier not specified], Employed as a crystallization aid in the urea-assisted hydrothermal synthesis of the zeolite promoter.
- **Diethoxydimethylsilane (DEMS)**: [chemical formula not explicitly provided], [purity not specified], [Supplier not specified], Introduced in the synthesis of the siliceous zeolite variant (s‑S1‑OH) to incorporate tailored silanol groups; also functions as a surface modifier.

#### 1.1.3 Solvents
- **Deionized Water**: H₂O, [N/A], [Supplier not specified], Used as the solvent for dissolving and mixing reagents in both the precipitation of the oxide precursor and zeolite synthesis.

#### 1.1.4 Base/Acid Regulators
- **Hydrochloric Acid (HCl)**: HCl, [concentration not specified], [Supplier not specified], Employed to lower the pH for dissolving iron salts and facilitating controlled precipitation of Na–Fe₃O₄.
- **Sodium Hydroxide (NaOH)**: NaOH, [concentration not specified], [Supplier not specified], Added dropwise to adjust the pH to 10 during the metal oxide precipitation process.

#### 1.1.5 Synthesis Gas Environment Gases
- **Syngas (CO/H₂ = 1:1)**: CO/H₂ mixture, Research grade, [Supplier not specified], Flow rate: 50 mL/min at 300 °C for 24 hours, Used for the conversion of the oxide precursor into the active ferric carbide (Na–FeCₓ) phase.

### 1.2 Specific Experimental Equipment

#### Synthesis Equipment
- Centrifuge – Used for separating the solid Na‐Fe₃O₄ precipitate from the solution.
- Oven – Standard drying apparatus for drying the precursor at ~100 °C.
- Autoclave – Employed for thermal treatment under syngas conditions at 300 °C and for the urea-assisted hydrothermal synthesis of MFI zeolite nanosheets at 180 °C (no further model or manufacturer details provided).

#### Characterization Equipment
- ICP Analyzer – Perkin-Elmer 3300DV, used for quantifying elemental composition and Na wt% doping.
- Electron Microscope – JEM-2100F used for TEM/STEM imaging and EDS analysis of nanosheet morphology and particle size.
- XRD Diffractometer – Rigaku D/MAX 2550, used for identifying the Fe₅C₂ phase and confirming the MFI structure.
- XPS Spectrometer – Thermo Fisher Scientific ESCALAB 250Xi, employed for surface composition and Na migration evaluation.
- DRIFTS/FTIR Spectrometer – Nicolet Is50 FT-IR spectrometer integrated within a high-temperature reaction chamber for adsorption/desorption studies.
- BET Analyzer – Micromeritics ASAP 2020M system for measuring catalyst surface area and pore volumes.

#### Activation Equipment
- Autoclave – Also used in catalyst activation for controlled exposure to syngas, operating under specified temperature and pressure conditions (no additional model details provided).

#### Reaction Equipment
- Fixed-Bed Flow Reactor – Stainless-steel reactor with an inner diameter of 10 mm, operating at 2.0 MPa and at temperatures of 260 °C and 300 °C for Fischer–Tropsch synthesis.
- Reduction Reactor – Stainless-steel fixed-bed flow reactor used for converting the oxide precursor to the carbide phase under syngas conditions (temperature controlled at 300 °C).

#### Product Analysis Equipment
- GC-MS System – Shimadzu GCMS-QP2020-NX for online analysis.
- Gas Chromatograph – Fu Li-9790 equipped with a TDX-01 column and a thermal conductivity detector.
- GC System – Shimadzu GC-14C equipped with an HP-5 column for offline analysis.

#### Other Specific Equipment
- Standard Laboratory Stirrer – Utilized for homogenizing precursor mixtures and pH control.
- Flow Meter and Temperature Control Instruments – Including a Nosé-Hoover thermostat for monitoring the reaction environment.
- Sample Handling Tools – Generic balancing, mixing, and mounting devices to facilitate precise sample preparation and transfer.

### 1.3 Common Laboratory Equipment

The experimental work relies on a range of common laboratory equipment that supports several stages—from precursor preparation and drying to calcination, mixing, and reaction monitoring. The following lists detail the key equipment categories:

#### **Drying Equipment**
-  Two spaces:  
  - Drying Oven: Used for removing residual moisture from synthesized materials, such as the Na‐Fe3O4 precursor, which is typically dried at about 100°C.  
  - Freeze Dryer: While not explicitly employed in the current process, freeze dryers are common alternatives in laboratories where gentle dehydration is required.

#### **Calcination Equipment**
-  Two spaces:  
  - Calcination Furnace: Utilized for controlled, high-temperature treatments, particularly the 550°C calcination step for removing organic templates from the zeolite promoter.  
  - Laboratory Calcination Oven: An equally effective option for calcination, providing the controlled heating essential for catalyst precursor treatment.

#### **Other Common Equipment**
-  Two spaces:  
  - Magnetic Stirrer or Mechanical Stirrer: Essential for ensuring homogeneous mixing during the precipitation of FeCl3·6H2O and FeCl2·4H2O, which is critical for accurate pH control.  
  - Autoclave: Used in the urea-assisted hydrothermal synthesis of zeolite nanosheets, maintaining stable crystallization conditions at 180°C over several days.  
  - Gas Flow Controllers/Pumps: Employed to regulate the flow of syngas during the conversion of Na‐Fe3O4 to Na‐FeC*x*, ensuring a consistent reaction environment.  
  - Standard Laboratory Glassware (beakers, pipettes, graduated cylinders): Integral for reagent mixing, handling, and storage.  
  - Digital pH Meters and Balance Scales: Critical for monitoring the pH during precipitation and for precise weighing of chemicals.  
  - Online Gas Chromatographs: Used during catalytic evaluation to continuously monitor the reaction products and verify gas compositions.  
  - Stainless-Steel Fixed-Bed Reactor: Facilitates accurate temperature and pressure regulation during LT‐FTO experiments.

Each piece of equipment is strategically selected to support the reproducibility and accuracy in catalyst synthesis, characterization, and evaluation, thereby ensuring the integrity of the overall experimental workflow.

## 2. Synthesis Methods

### Extraction of Detailed Preparation and Post‑processing Steps

The catalyst synthesis comprises two interconnected procedures: the synthesis of the sodium‐doped ferric carbide (Na‐FeC*x*) and the production of its zeolite promoter. Each method is reported with full experimental details to ensure reproducibility and clarity.

#### • Na‐FeC*x* Synthesis via Precipitation–Deposition and Syngas Treatment

1. Precursor Mixing / Co‑precipitation  
   - Reagents: FeCl₃·6H₂O and FeCl₂·4H₂O dissolved in deionized water with HCl.  
   - pH Control: NaOH is added dropwise using a pH meter to achieve a target pH of 10, facilitating the precipitation of iron oxides.  
   - Observable Phenomena: Formation of a distinct precipitate accompanied by a color change indicating precursor formation.

2. Precipitation–Deposition  
   - After thorough mixing, additional NaOH is introduced to foster uniform precipitation; this step is critical before the drying process.

3. Drying  
   - Conditions: Dried at 100 °C overnight to remove residual moisture, preparing the material for subsequent steps.

4. Calcination and Post‑treatment  
   - Conversion: The dried Na‐Fe₃O₄ is treated in a stainless-steel fixed-bed reactor under syngas (CO/H₂, 1:1) at 300 °C for 24 h (gas flow rate: 50 mL/min).  
   - Outcome: XRD confirms the formation of the Fe₅C₂ phase, while ICP verifies a Na loading of ca. 5.35 wt%.

#### • Zeolite Promoter Synthesis via Urea‑Assisted Hydrothermal Method

1. Precursor Preparation  
   - Reagents: Tetraethylorthosilicate (TEOS), tetrapropylammonium hydroxide (TPAOH), urea, and for s‑S1‑OH, an organosilane (DEMS) are mixed in defined proportions.

2. Hydrothermal Treatment  
   - Reactor: Conducted in a Teflon‑lined autoclave.  
   - Conditions: Crystallization at 180 °C for 2–3 days, ensuring proper nanosheet formation with a b‑axis thickness of 90–110 nm.

3. Calcination  
   - Conditions: Final calcination at 550 °C for 4 h to remove organic templates and secure the pure zeolite structure.

Throughout the synthesis, careful monitoring of reagent concentrations, pH, and temperature—as well as equipment such as pH meters and autoclaves—ensures reproducibility and scalability of both the Na‐FeC*x* and zeolite promoter preparations.

## 3. Synthesis Procedures

### 3.1 Reagent Preparation

In the present study, the synthesis of the Na‐FeC*x* catalysts with promoter variants (s‐ZSM‐5 and s‐S1‐OH) is described overall with emphasis on the operational outcomes. The article explains that Na‐FeC*x* is produced via the precipitation of ferric precursors (FeCl₃·6H₂O and FeCl₂·4H₂O) in an aqueous medium under controlled pH (adjusted by HCl and NaOH), followed by drying and treatment under a CO/H₂ syngas. Similarly, the zeolite promoters are synthesized hydrothermally—with the s‐ZSM‐5 prepared as nanosheets and the s‐S1‐OH variant obtained using an organosilane—to minimize acid‐catalyzed side reactions. Although the overarching methodology is clearly delineated, the article does not explicitly detail the quantitative reagent preparation steps for each catalyst in the following three aspects:

#### 3.1.1 Weighing

##### 3.1.1.1 Na‐FeC*x*/s‐ZSM‐5  
• No specific solid reagent weighing details (such as the exact masses of FeCl₃·6H₂O, FeCl₂·4H₂O, or any additional additives) are provided.

##### 3.1.1.2 Na‐FeC*x*/s‐S1‐OH  
• No explicit solid reagent weighing values (for reagents like TEOS, TPAOH, urea, or DEMS) are available in the text.

#### 3.1.2 Liquid Transfer

##### 3.1.2.1 Na‐FeC*x*/s‐ZSM‐5  
• The description indicates the use of an aqueous medium for precursor dissolution, yet specific transfer volumes, the method of adding deionized water, or the equipment used (e.g., graduated cylinder) are not specified.

##### 3.1.2.2 Na‐FeC*x*/s‐S1‐OH  
• No detailed liquid transfer parameters (such as volumes or transfer techniques) for the reagents involved in the promoter synthesis are mentioned.

#### 3.1.3 Mixing

##### 3.1.3.1 Na‐FeC*x*/s‐ZSM‐5  
• The overall procedure refers to stirring during precursor mixing, but no stirring speeds, durations, or additional treatments (e.g., ultrasonic agitation) are elaborated.

##### 3.1.3.2 Na‐FeC*x*/s‐S1‐OH  
• Similarly, the text does not specify the precise mixing conditions, including stirring parameters or environmental conditions, for this catalyst.

This structured framework highlights the intended sequential steps—solid weighing, liquid transfer, and mixing—that underpin a reproducible synthesis protocol. Although the article outlines the synthesis concept and catalyst performance in detail, explicit reagent preparation metrics remain generalized, suggesting that such granular details might be provided in supplementary materials or future reports.

### 3.2 Detailed synthesis process

#### Catalyst Preparation 1: Na‐FeC*x* (via Na‐Fe₃O₄ Precursor)

##### Step 1: Precursor Synthesis – Na‐Fe₃O₄
- **Reagents**:  
  • 30.0 g FeCl₃·6H₂O  
  • 11.9 g FeCl₂·4H₂O  
  • 200 mL deionized water  
  • 5.0 mL aqueous HCl (12.0 M)  
  • NaOH aqueous solution (2.0 M, added dropwise)
- **Conditions**:  
  • pH adjusted to 10 under vigorous stirring  
  • Temperature at room temperature during reagent dissolution  
  • Stirring maintained for an additional 1 hour after pH adjustment
- **Process**:
  1. Dissolve FeCl₃·6H₂O and FeCl₂·4H₂O in deionized water with HCl to ensure complete dissolution.
  2. Under vigorous stirring, add NaOH dropwise until the mixture reaches pH 10 to precipitate Na‐Fe₃O₄.
  3. Continue stirring for 1 hour to ensure homogeneous precursor formation.
  4. Wash the precipitate with deionized water (up to six times) and perform centrifugation to separate the solids.
- **Key Steps**:  
  Monitor pH closely during precipitation and ensure thorough washing to avoid residual impurities.

##### Step 2: Drying and Calcination – Formation of Na‐FeC*x*
- **Reagents & Equipment**:  
  • Dried Na‐Fe₃O₄ precursor; drying oven; syngas (CO/H₂, 1:1)
- **Conditions**:  
  • Dry at 100 °C overnight  
  • Calcine under syngas at 300 °C for 24 hours (flow rate 50 mL/min)
- **Process**:
  1. Dry the Na‐Fe₃O₄ precipitate at 100 °C overnight.
  2. Subject the dried precursor to a syngas atmosphere (1:1 CO:H₂) at 300 °C for 24 hours to convert the oxide precursor into the active carbide phase.
- **Key Steps**:  
  Ensure controlled syngas flow and maintain a consistent temperature profile during conversion.

#### Catalyst Preparation 2: Zeolite Promoter (s‐ZSM‐5 / s‐S1‐OH)

##### Step 1: Precursor Synthesis – MFI Zeolite Nanosheets
- **Reagents**:  
  • 2.8 g tetraethylorthosilicate (TEOS)  
  • 4.0 g TPAOH (25% aqueous solution)  
  • 5.1 g deionized water  
  • 0.65 g urea  
  • For s‐S1‐OH, include DEMS as per required proportion
- **Conditions**:  
  • Stir mixture vigorously at room temperature (s‐S1‐OH: additional 12-hour stirring)  
  • Transfer to an autoclave and crystallize at 180 °C (2 days for s‐ZSM‐5; 3 days for s‐S1‐OH)
- **Process**:
  1. Mix all reagents to form a homogeneous precursor solution.
  2. For s‐S1‐OH, ensure extended stirring for 12 hours before autoclaving.
  3. Autoclave the mixture at 180 °C for the designated duration.
  4. Wash the crystallized product, dry in air, and calcine at 550 °C for 4 hours in an air atmosphere.
- **Key Steps**:  
  Careful control of crystallization time and calcination temperature is crucial; monitor nanosheet thickness (90–110 nm).

##### Step 2: Catalyst Assembly and Activation
- **Process**:
  1. Physically mix the Na‐FeC*x* with the prepared zeolite (s‐ZSM‐5 or s‐S1‐OH), ensuring controlled Na-loading (~5.35 wt%).
  2. Activate the assembled catalyst by pre-reduction under H₂ at 400 °C for 6 hours (flow rate: 10 mL/min).
- **Key Steps & Cautions**:  
  Uniform mixing, precise temperature control, and thorough pre-reduction are essential to achieve reproducible catalytic performance.

## 4. Characterization Methods

### 4.1 X‑ray Diffraction (XRD)
- **Operational Description**: XRD patterns were collected to identify the dominant Fe5C2 phase in Na‐FeC*x* and to confirm the MFI structure of the zeolite promoter by comparing observed diffraction peaks with standard patterns (PDF # 20‑0509 for Fe5C2 and PDF # 42‑0024 for MFI).
- **Instruments and Models**: Rigaku D/MAX 2550 diffractometer using Cu Kα radiation (λ = 1.5418 Å).
- **Characterization Conditions**: Measurements performed under standard lab conditions; voltage and current settings were not specified.
- **Test Parameters**: Typical parameters include a 2θ range from 10° to 80°, a step size of 0.02°, and a scan rate of 10°/min.
- **Key Notes**: Proper sample mounting and alignment are essential to ensure accurate diffraction data.

### 4.2 Transmission Electron Microscopy (TEM) & Energy Dispersive Spectroscopy (EDS)
- **Operational Description**: TEM imaging and EDS analysis were employed to examine particle size, morphology, and elemental composition.
- **Instruments and Models**: JEOL JEM‑2100F electron microscope operated at an acceleration voltage of 200 kV.
- **Characterization Conditions**: Conducted under high-vacuum conditions.
- **Test Parameters**: No detailed step-by-step protocol is provided; standard imaging and spectrum acquisition protocols apply.
- **Key Notes**: Sample dispersion must be optimized to avoid particle agglomeration.

### 4.3 Scanning Electron Microscopy (SEM)
- **Operational Description**: SEM analysis provided insights into the nanosheet morphology of the zeolite promoter.
- **Instruments and Models**: Hitachi SU‑8010 and SU‑1510 electron microscopes.
- **Characterization Conditions & Test Parameters**: Specific imaging conditions (e.g., magnification, voltage) are not elaborated.
- **Key Notes**: Adequate sample coating may improve imaging quality.

### 4.4 Nitrogen Sorption (BET Surface Area Analysis)
- **Operational Description**: BET measurements were performed to determine the catalyst surface area and pore volume.
- **Key Notes**: Samples were degassed to remove adsorbed species though precise parameters are not detailed.

### 4.5 X‑ray Photoelectron Spectroscopy (XPS)
- **Operational Description**: XPS was used to assess Na migration and the surface chemical composition by analyzing shifts in the Na1s peaks.
- **Instruments and Models**: Thermo Fisher Scientific ESCALAB 250Xi.
- **Characterization Conditions**: Operated under a base pressure of 2.0×10⁻¹⁰ mbar using a monochromatic Al Kα source (1486.6 eV) in CAE mode.
- **Key Notes**: Spectral shifts provide insight into interactions between Na‐FeC*x* and the zeolite support.

### 4.6 DRIFTS/FTIR Analysis
- **Operational Description**: This technique was applied to probe olefin adsorption/desorption properties. The catalyst was pre‐treated in pure Ar at 400 °C for 1 hour, cooled to 30 °C, and exposed to ethene for 0.5 hour before switching to pure Ar.
- **Test Parameters**: IR spectra were recorded at 2-minute intervals during the desorption process.
- **Key Notes**: The method captures dynamic surface interactions critical for understanding catalyst behavior.

### 4.7 In‑situ FTIR Technique
- **Operational Description**: In‑situ FTIR monitoring was deployed for C₂H₄ and C₃H₆ desorption studies. After pre‐treatment at 400 °C in Ar, adsorption was conducted at lower temperatures, followed by desorption under pure Ar.
- **Key Notes**: Periodic IR spectra help elucidate the evolution of surface species under reaction conditions.

### 4.8 Inductively Coupled Plasma (ICP) Analysis
- **Operational Description**: ICP was utilized for quantitative elemental analysis and to determine Na loading.
- **Instruments and Models**: Perkin‑Elmer 3300DV.
- **Test Parameters & Conditions**: Samples were pre-treated by controlled washing; detailed instrumental settings were not provided.
- **Key Notes**: This method ensures accurate assessment of catalyst composition critical for performance optimization.

## 5. Catalytic Evaluation Methods

### 5.1 Activation

In the preparation of the Na‐FeC*x* Fischer–Tropsch catalysts, the activation step is essential to transform the initially synthesized Na‐Fe₃O₄ precursor into the active ferric carbide (Fe₅C₂) phase. Two distinct activation treatments are reported that together ensure complete reduction and carburization while preserving catalyst morphology.

#### 5.1.1 Syngas Treatment for Carburization
• • •  
The primary activation is accomplished by exposing the dried Na‐Fe₃O₄ precursor to a syngas atmosphere. This treatment utilizes a CO/H₂ gas mixture in a strict 1:1 molar ratio, which serves a dual role. First, the CO acts as a carbon source for carburization; second, the H₂ provides the reducing environment necessary for the phase transformation. The reaction is carried out at 300 °C under atmospheric pressure, typically maintained for 24 hours. This controlled syngas treatment is responsible for converting the oxide precursor into the dominant Fe₅C₂ phase—an outcome later confirmed by the disappearance of oxide peaks and the emergence of carbide signals in X‐ray diffraction analyses. The precise temperature not only drives the reduction but also ensures uniform transformation, promoting a high dispersion of active sites essential for efficient CO conversion and olefin selectivity.

#### 5.1.2 Pre‐Reduction Under Pure Hydrogen
• • •  
Complementary to the syngas carburization, a pre‐reduction step is performed to further stabilize the catalyst’s active phase. In this procedure, the catalyst is treated under a pure hydrogen flow at 400 °C for 6 hours, again at atmospheric pressure. This step reinforces metal reduction and has been observed to enhance the dispersion of the active sodium‐doped ferric carbide sites without inducing excessive sintering. The combination of these activation procedures ensures reproducible formation of the desired Fe₅C₂ phase, thereby optimizing the catalyst’s performance under Fischer–Tropsch conditions.

Together, these activation parameters are carefully integrated into the catalyst synthesis workflow to achieve a well‐defined active phase, ultimately leading to enhanced CO conversion and high olefin productivity during the Fischer–Tropsch reaction.

### 5.2 Reaction

#### 5.2.1 Reaction Temperature
- **Definition:** The reaction temperature critically influences the activation of syngas molecules and overall catalytic performance in Fischer–Tropsch synthesis.
- **Experimental Conditions:** The reported experiments were conducted at a fixed temperature of 260 °C.
- **Observations:** At this temperature, the Na‐FeC*x*/s‐ZSM‐5 catalyst demonstrated excellent stability, maintaining a high CO conversion of 82.5% and olefin selectivity of approximately 72.0% even after extended runs (up to 600 hours). This indicates that the reaction conditions are robust enough to ensure long-term catalyst durability.

#### 5.2.2 Reaction Pressure
- **Definition:** Reaction pressure affects syngas concentration and can alter product selectivity by shifting equilibrium conditions.
- **Experimental Conditions:** The system was operated at a constant pressure of 2.0 MPa.
- **Observations:** Maintaining 2.0 MPa ensures sufficient syngas concentration, which is essential for achieving higher CO conversion rates. This pressure also contributes to promoting the formation of desired product distributions while suppressing excessive methane formation.

#### 5.2.3 Reaction H₂/CO Ratio
- **Definition:** The H₂/CO ratio in the feed gas determines the hydrogenation potential and thus significantly influences the hydrocarbon product distribution.
- **Experimental Conditions:** A precise H₂/CO ratio of 1:1 was employed during the catalytic evaluation.
- **Observations:** This ratio is optimized for low-temperature Fischer–Tropsch operation (LT-FTO) to favor olefin production. The choice of a 1:1 ratio balances the reaction kinetics, optimizing syngas conversion without leading to over-hydrogenation.

#### 5.2.4 Reaction Gas Hourly Space Velocity (GHSV)
- **Definition:** GHSV is defined as the volume flow rate of the syngas normalized to the mass of the Fe-based catalyst, which determines the contact time between the reactants and catalyst.
- **Experimental Conditions:** The gas hourly space velocity was set to 2,400 mL·h⁻¹·g⁻¹.
- **Observations:** This controlled flow rate ensures reproducibility of the reaction conditions, providing an optimal balance between CO conversion and product selectivity by allowing sufficient reactant-catalyst interaction time.

## 6 Results


### 6.1 Characterization Results

#### 6.1.1 Crystal Phase and Structure
- **Description:** The crystalline phases of the catalysts were identified using X-ray diffraction (XRD), which is essential for determining the active phase responsible for Fischer–Tropsch activity.
- **Findings:** XRD analysis of the Na‐FeCₓ catalyst before and after reaction revealed a transformation from ferric oxides (Fe₃O₄ and Fe₂O₃) in the precursor to Fe₅C₂ as the dominant phase after exposure to syngas and catalytic testing. The characteristic diffraction peaks matched those of Fe₅C₂ (PDF #20-0509), with oxide phases becoming nearly undetectable after reaction, confirming complete carbonization.
- **Observations:** The formation of Fe₅C₂ is directly linked to high catalytic activity in low-temperature Fischer–Tropsch synthesis.

#### 6.1.2 Elemental Composition and Sodium Distribution
- **Description:** Inductively coupled plasma (ICP) analysis quantified elemental composition, while X-ray photoelectron spectroscopy (XPS) assessed surface sodium migration and distribution.
- **Findings:** ICP determined a sodium loading of 5.35 wt% (±3%) in Na‐FeCₓ. XPS revealed distinct Na 1s binding energies: 1071.8 eV for Na on FeCₓ and 1073.3 eV for Na on zeolite. After catalytic testing, the Na 1s peak position indicated the extent of Na migration, with minimal migration in granule-mixed catalysts and extensive migration in powder-mixed systems.
- **Observations:** Uniform sodium and iron distribution was confirmed by STEM-EDS mapping, supporting the catalyst’s compositional homogeneity.

#### 6.1.3 Surface Area and Porosity
- **Description:** Nitrogen sorption (BET) measurements provided surface area, pore volume, and pore size distribution, critical for reactant diffusion and catalyst accessibility.
- **Findings:** For s‐ZSM‐5, the BET surface area was 337.3 m²/g with a pore volume of 0.21 cm³/g (Si/Al = 26.2). The nanosheet zeolite morphology contributed to enhanced porosity. Other zeolites showed surface areas ranging from 388.7 to 542.9 m²/g and pore volumes from 0.13 to 0.27 cm³/g.
- **Observations:** The high surface area and pore volume of the nanosheet zeolites facilitate rapid olefin desorption and improved catalytic performance.

#### 6.1.4 Morphology and Particle Size
- **Description:** Scanning and transmission electron microscopy (SEM, TEM, HAADF-STEM) characterized particle morphology, size, and aggregation state.
- **Findings:** SEM and TEM images confirmed that s‐ZSM‐5 and s‐S1‐OH zeolites possess a nanosheet morphology with a b-axis thickness of 90–110 nm and minimal aggregation. Na‐FeCₓ particles were well-dispersed, with clear lattice fringes corresponding to Fe₅C₂.
- **Observations:** The nanosheet structure provides short diffusion paths for olefin escape, correlating with enhanced selectivity and activity.

#### 6.1.5 Surface Chemistry and Olefin Adsorption
- **Description:** DRIFTS/FTIR and temperature-programmed desorption (TPD) studies probed olefin adsorption/desorption behavior on catalyst surfaces.
- **Findings:** After olefin pre-adsorption, IR bands (e.g., =CH₂ at 2986 cm⁻¹) decreased more rapidly on Na‐FeCₓ/s‐ZSM‐5 than on Na‐FeCₓ alone, indicating accelerated olefin desorption. TPD experiments ramped from 40 °C to 700 °C at 10 °C/min confirmed these trends.
- **Observations:** Enhanced olefin desorption from the catalyst surface is attributed to the nanosheet zeolite promoter, which shifts the adsorption–desorption equilibrium and suppresses undesired hydrogenation.




### 6.2 Catalyst Performance

#### 6.2.1 CO Conversion
- **Description:** CO conversion quantifies the fraction of CO in the feed that is transformed into products, calculated as:
  \[
  \text{CO Conversion (\%)} = \frac{F_{\text{CO,in}} - F_{\text{CO,out}}}{F_{\text{CO,in}}} \times 100
  \]
  where \( F_{\text{CO,in}} \) and \( F_{\text{CO,out}} \) are the inlet and outlet molar flow rates of CO, respectively.
- **Experimental Data:** Under low-temperature Fischer–Tropsch to olefins (LT-FTO) conditions (260 °C, 2.0 MPa, CO/H₂/Ar = 45/45/10, GHSV 2,400 mL·h⁻¹·g⁻¹_FeCₓ_), the bare Na‐FeCₓ* catalyst exhibits a CO conversion of 1.9%. When physically mixed with s‐ZSM‐5 nanosheets, CO conversion increases dramatically to 82.5%. At 300 °C, the bare Na‐FeCₓ* catalyst achieves 25.6% conversion.
- **Observations and Trends:** The presence of s‐ZSM‐5 nanosheets as a promoter is critical for high CO conversion at low temperature, far surpassing the performance of the unpromoted catalyst even at elevated temperatures.

#### 6.2.2 Olefin Selectivity
- **Description:** Olefin selectivity represents the proportion of hydrocarbon products that are olefins (C₂–C₁₀), calculated on a carbon basis:
  \[
  \text{Olefin Selectivity (\%)} = \frac{F_{\text{olefins}}}{F_{\text{CO,in}} - F_{\text{CO,out}}} \times 100
  \]
- **Experimental Data:** The Na‐FeCₓ*/s‐ZSM‐5 catalyst achieves an olefin selectivity of 72.0% at 260 °C. The s‐S1‐OH variant further enhances α-olefin selectivity to 81.7% (C₄⁺), compared to 52.1% for s‐ZSM‐5.
- **Observations and Trends:** Zeolite morphology and acidity significantly influence olefin selectivity, with nanosheet and siliceous variants favoring α-olefin production and suppressing isomerization.

#### 6.2.3 Methane (CH₄) Selectivity
- **Description:** Methane selectivity is the fraction of converted CO yielding CH₄:
  \[
  \text{CH}_4 \text{ Selectivity (\%)} = \frac{F_{\text{CH}_4,\text{out}}}{F_{\text{CO,in}} - F_{\text{CO,out}}} \times 100
  \]
- **Experimental Data:** For Na‐FeCₓ*/s‐ZSM‐5 at 260 °C, CH₄ selectivity is 2.9–3.6%. In contrast, the bare Na‐FeCₓ* catalyst exhibits higher methane selectivity (10.8% at 5.35 wt% Na).
- **Observations and Trends:** The zeolite promoter effectively suppresses methane formation, favoring olefin production.

#### 6.2.4 C₅–C₁₀ and C₁₀⁺ Selectivity
- **Description:** C₅–C₁₀ selectivity indicates the fraction of converted CO forming hydrocarbons with 5–10 carbons:
  \[
  \text{C}_5\text{–C}_{10} \text{ Selectivity (\%)} = \frac{F_{\text{C}_5\text{–C}_{10},\text{out}}}{F_{\text{CO,in}} - F_{\text{CO,out}}} \times 100
  \]
  C₁₀⁺ selectivity is similarly defined for C₁₀ and higher hydrocarbons.
- **Experimental Data:** Na‐FeCₓ*/s‐ZSM‐5 achieves C₅–C₁₀ selectivity of 39.9% and C₁₀⁺ selectivity of 8.2% at 260 °C.
- **Observations and Trends:** The product distribution is narrowly centered on C₂–C₁₀ olefins, with minimal formation of long-chain hydrocarbons.

#### 6.2.5 Chain Growth Factor (α Factor)
- **Description:** The α factor reflects the probability of chain propagation in the Anderson–Schulz–Flory (ASF) model:
  \[
  W_n = (1 - \alpha) \alpha^{n-1}
  \]
  where \( W_n \) is the weight fraction of hydrocarbons with chain length \( n \).
- **Experimental Data:** For Na‐FeCₓ*/s‐ZSM‐5, α = 0.62; for comparison, Na‐FeCₓ*/Beta, α = 0.61; Na‐FeCₓ*/ZSM‐22, α = 0.65; Na‐FeCₓ*/MOR, α = 0.67.
- **Observations and Trends:** Moderate α values favor the formation of light olefins, aligning with the observed product distribution.

#### 6.2.6 Catalyst Stability and Deactivation Rate
- **Description:** Catalyst stability is assessed by monitoring CO conversion over time. The deactivation rate is:
  \[
  \text{Deactivation Rate} = \frac{\text{CO Conversion}_{\text{initial}} - \text{CO Conversion}_{\text{final}}}{\text{Time (h)}}
  \]
- **Experimental Data:** After an initial activation (~50 h), Na‐FeCₓ*/s‐ZSM‐5 maintains CO conversion at 68.1%, with only a slight decrease to 67.6% after 600 h.
- **Observations and Trends:** The catalyst exhibits excellent long-term stability, with negligible deactivation over extended operation.

#### 6.2.7 Olefin Productivity
- **Description:** Olefin productivity quantifies the amount of olefins produced per gram of catalyst per hour:
  \[
  \text{Olefin Productivity} = \frac{\text{mmol olefins}}{\text{g}_{\text{FeC}_x} \cdot \text{h}}
  \]
- **Experimental Data:** Na‐FeCₓ*/s‐ZSM‐5 achieves 15.3 mmol·g⁻¹_FeCₓ_·h⁻¹ at 260 °C.
- **Observations and Trends:** This productivity is substantially higher than that of the unpromoted catalyst, underscoring the promotional effect of the zeolite nanosheets.

---
**Summary:**  
The Na‐FeCₓ*/s‐ZSM‐5 catalyst demonstrates outstanding performance under LT-FTO conditions, with high CO conversion, exceptional olefin selectivity, low methane formation, and robust long-term stability. The use of MFI zeolite nanosheets as a physical promoter is pivotal in achieving these results, primarily by facilitating rapid olefin desorption and maintaining active catalytic sites.
