Repository: pic-ai-robotic-chemistry/literature-to-protocols

## Overview

Experimental procedures in scientific papers are usually scattered across free-form text, which makes them difficult to reproduce, compare, and automate.  
The goals of this project are:

* Extract experiment-related entities, conditions, operations, and relations from papers
* Build paper-level knowledge graphs
* Generate structured protocols through templated prompting and graph-based retrieval
* Evaluate the generated results in terms of factuality, text quality, and questionnaire-based practical usability

File: example/papersavings-topk/Paper_5-15.md
# Fischer–Tropsch synthesis to olefins boosted by MFI zeolite nanosheets

## 1. Materials

### 1.1 Reagents

#### 1.1.1 Metal Precursors
- **Iron(III) chloride hexahydrate**: FeCl₃·6H₂O, [Purity not specified, Supplier not specified], Used as a metal precursor for synthesizing Na‑FeC*x*.
- **Iron(II) chloride tetrahydrate**: FeCl₂·4H₂O, [Purity not specified, Supplier not specified], Provides complementary iron species for the formation of the active phase.

#### 1.1.2 Additive/Promoter Precursors
- **Tetrapropylammonium hydroxide (TPAOH)**: [Chemical formula not specified, Purity not specified, Supplier not specified], Used as a structure‐directing agent during the synthesis of zeolites.

#### 1.1.3 Solvents
- **Deionized Water**: H₂O, [Purity/reagent grade], Used for dissolving reagents such as TPAOH and for washing steps in the Na‑FeC*x* synthesis.
- **Ethanol**: C₂H₅OH, [Purity not specified, Supplier not specified], Employed for dispersion of catalyst components.
- **Aqueous Ammonia**: NH₃·H₂O, [Concentration details not provided], Utilized during the synthesis of silica sources in zeolite preparation.

#### 1.1.4 Base/Acid Regulators
- **Sodium Hydroxide (NaOH)**: NaOH, [2.0 M solution], Added dropwise until the pH reached 10 to precipitate Na‑Fe₃O₄ from an acidified iron salt solution.
- **Hydrochloric Acid (HCl)**: HCl, [Concentration details not specified], Used to acidify the aqueous solution of iron salts during catalyst precursor preparation.

#### 1.1.5 Complexing Agents
- **Urea**: CH₄N₂O, [Purity not specified, Supplier not specified], Acts as a complexing agent in the urea‐assisted synthesis of zeolites to control metal ion reactivity and assist in crystallization.

#### 1.1.6 Surface Modifiers
- **Tetraethyl Orthosilicate (TEOS)**: Si(OC₂H₅)₄, [Purity and supplier details not provided], Employed as a silica source for coating and structural modification.
- **Diethoxydimethylsilane (DEMS)**: [Chemical formula not provided], Used to introduce silanol groups and modify the surface characteristics of siliceous zeolite derivatives.

#### 1.1.7 Synthesis Gas Environment Gases
- **Syngas (CO/H₂/Ar 45/45/10)**: Mixture of CO, H₂, and Ar, [Operational conditions: 2.0 MPa, 300°C, 24 h], Used during the activation and carburization treatment of the catalyst precursor to form the active carbide phase.

### 1.2 Specific Experimental Equipment

#### Synthesis Equipment
- Controlled Syngas Reactor – Laboratory reactor for treating Na‑FeC*x* precursor with syngas at 300 °C  
- Hydrothermal Autoclave – Autoclave for the synthesis of s‑ZSM‑5; reactor dimensions are not specified  
- Dropwise Addition Apparatus – System for controlled addition of 2.0 M NaOH during Na‑Fe₃O₄ precursor preparation  

#### Characterization Equipment
- X‑ray Diffractometer – Rigaku D/MAX 2550 used for phase identification via XRD  
- BET Analyzer – Micromeritics ASAP 2020 for measuring surface area and pore volume  
- Scanning Electron Microscopes – Hitachi SU‑8010 and SU‑1510 employed for SEM imaging  
- Transmission Electron Microscope with EDS – JEOL JEM‑2100F for nanoscale morphology and elemental mapping  
- Inductively Coupled Plasma (ICP) Analyzer – Perkin‑Elmer 3300DV for determination of elemental composition  
- X‑ray Photoelectron Spectroscopy (XPS) System – Thermo Fisher Scientific Escalab 250Xi for monitoring sodium migration  
- DRIFTS Spectrometer – Nicolet is50 FT‑IR (with MCT/A detector and ZnSe windows) for olefin desorption studies  

#### Activation Equipment
- Activation Furnace – Laboratory furnace used for catalyst activation in pure Ar at 400 °C (model not specified)  

#### Reaction Equipment
- Fixed‑Bed Flow Reactor – Stainless‑steel reactor for Fischer–Tropsch tests at 260 °C and 2.0 MPa (specific design details are not provided)  
- Pressure Control Module – Integral system within the reactor setup ensuring maintained operating pressure  

#### Product Analysis Equipment
- Gas Chromatograph – Instrument for analyzing product distributions following reaction tests  

#### Other Specific Equipment
- Centrifuge – Device for washing and separating the Na‑Fe₃O₄ precursor (model details not specified)  
- Drying Oven – Laboratory oven for drying the precursor at 100 °C (brand/model unspecified)  
- Granule Mixer – Apparatus for uniformly granule mixing Na‑FeC*x* with zeolite components  
- Magnetic Stirrer – Standard mixing tool for reagent solution preparation

This structured equipment list integrates key details from the experimental context, ensuring replication is possible with the provided equipment names, roles, and any available model or brand information.

### 1.3 Common Laboratory Equipment

In the experimental work presented, several pieces of standard laboratory equipment play an essential role in supporting the synthesis, characterization, and evaluation processes, even if they are not directly involved in catalyst synthesis. For example, during the preparation of the Na‑Fe₃O₄ precursor and zeolite materials, proper drying, calcination, and handling of reagents are critical. The drying step is performed at 100 °C, typically using a laboratory oven, and alternative drying methods, such as freeze-drying, may be employed when the preservation of moisture-sensitive structures is necessary. Similarly, calcination procedures—such as the treatment of zeolite precursors at 550 °C for 4 hours and the controlled heating during catalyst activation in a syngas atmosphere at 300 °C—require specialized equipment capable of precise temperature control.

Other common laboratory instruments, although not always directly linked to catalyst formation, are pivotal for ensuring reproducibility and accurate process control. For instance, centrifugation is used for washing and isolating precipitated materials during the synthesis of the Na‑Fe₃O₄ precursor. Standard magnetic stirrers ensure uniform mixing throughout reagent preparation, and balance scales provide the necessary accuracy for measuring chemicals. For the hydrothermal synthesis of zeolites, autoclaves are used to maintain controlled temperature and pressure conditions. In addition, pH meters assist in monitoring the neutralization and precipitation steps during catalyst precursor preparation, while gas flow controllers are involved in achieving the desired reaction atmospheres during activation and performance testing.

#### **Drying Equipment**
-  Laboratory Oven (for drying catalyst precursors at 100 °C)
-  Freeze Dryer (for gentle drying of moisture-sensitive reagents)

#### **Calcination Equipment**
-  Calcination Furnace (for controlled heating at 550 °C during zeolite calcination)
-  Controlled Heating Device (for catalyst activation in syngas atmospheres at 300 °C)

#### **Other Common Equipment**
-  Centrifuge (for separation and washing of precipitates)
-  Autoclave (for hydrothermal synthesis of zeolite precursors)
-  Magnetic Stirrer (for uniform reagent mixing)
-  Balance Scale (for precise mass measurements)
-  pH Meter (for monitoring reagent pH during synthesis)
-  Gas Flow Controller (for maintaining desired gas ratios during activation and reactions)

## 2. Synthesis Methods

### Extraction of Detailed Preparation and Post‑processing Steps

• Overview of Catalyst Synthesis Techniques  
The synthesis of Fischer–Tropsch catalysts employs a systematic approach ensuring both accuracy and reproducibility. Two primary synthesis routes are reported: one for preparing the sodium‐doped ferric carbide (Na‑FeC*x*) and another for generating zeolite promoters (s‑ZSM‑5 and s‑S1‑OH). A comparative analysis reveals that while the co‑precipitation method for Na‑FeC*x* involves standard aqueous chemistry with controlled pH, the zeolite synthesis methods (hydrothermal vs. urea‑assisted) differ in reaction time, temperature, and equipment requirements, affecting scalability and operational costs.

### Step-by-step Experimental Procedures

#### Na‑FeC*x* Synthesis  
1. Precursor Mixing / Co‑precipitation  
   • Reagents: FeCl₃⋅6H₂O and FeCl₂⋅4H₂O in an acidified aqueous solution.  
   • pH Adjustment: 2.0 M NaOH is added dropwise under vigorous stirring until the pH reaches 10.  
   • Equipment: pH meter (used for monitoring) and standard laboratory glassware.
2. Precipitation–Deposition  
   • After initiating Na‑Fe₃O₄ formation, the precipitation–deposition step is integrated by continuing dropwise addition until complete precipitation is observed.  
3. Drying  
   • The solid is separated by centrifugation and washed thoroughly with deionized water (six times) before drying at 100 °C overnight.
4. Calcination and Post‑treatment  
   • Syngas Treatment: The dried precursor is subjected to a syngas atmosphere (CO/H₂ 1:1) at 300 °C for 24 h to convert Na‑Fe₃O₄ into the active carbide phase (Fe₅C₂ dominant).  
   • Observations: Typical experimental notes include uniform precipitate formation and a color change upon carburization.

#### Zeolite Promoter Synthesis  
1. Precursor Mixing  
   • For s‑ZSM‑5, TPAOH (structure‐directing agent) is dissolved in water, and TEOS (silica source) is added; in some cases, aluminium isopropoxide is incorporated.  
2. Hydrothermal Processing  
   • Reactor: A Teflon‑lined autoclave is used.  
   • Conditions: The mixture is autoclaved at 180 °C for 2–3 days.  
3. Post‑processing  
   • After autoclaving, the solid is recovered, washed, and calcined at 550 °C for 4 h.  
4. For siliceous s‑S1‑OH, the organosilane DEMS is added (molar ratio 1:10 relative to total silica) to generate silanol groups and achieve a nanosheet morphology.

This comprehensive description integrates critical details from the article, ensuring that the experimental procedures are reproducible and that each step—from precursor mixing through post‑processing—is clearly defined.

## 3. Synthesis Procedures

### 3.1 Reagent Preparation

This section details the reagent preparation steps for both the Na‑FeC*x* catalyst and the zeolite‐promoted systems (Na‑FeC*x*/s‑ZSM‑5 and Na‑FeC*x*/s‑S1‑OH), organized by weighing, liquid transfer, and mixing to ensure full reproducibility.

#### 3.1.1 Weighing

##### 3.1.1.1 Na‑FeC*x*  
- **FeCl₃·6H₂O**: Weighed 30.0 g using an analytical balance.  
- **FeCl₂·4H₂O**: Weighed 11.9 g using an analytical balance.

##### 3.1.1.2 Zeolite‐Promoted Systems  
For the granule mixing of the active and promoter phases:  
- **Na‑FeC*x***: Weighed 0.1 g.  
- **s‑ZSM‑5**: Weighed 0.3 g (for the Na‑FeC*x*/s‑ZSM‑5 system).  
- **s‑S1‑OH**: Weighed 0.3 g (for the Na‑FeC*x*/s‑S1‑OH system).

#### 3.1.2 Liquid Transfer

##### 3.1.2.1 Na‑FeC*x*  
- **Deionized water**: Poured 200 mL into the reaction vessel to dissolve the iron salts.  
- **2.0 M NaOH solution**: Added dropwise under vigorous stirring to adjust the pH to approximately 10, ensuring controlled precipitation of Na‑Fe₃O₄.

##### 3.1.2.2 Zeolite‐Promoted Systems  
For the synthesis of zeolite promoters, liquid reagents are transferred as follows:  
- **TPAOH (25% aqueous solution)**: Dissolved in 5.1 g of deionized water.  
- **TEOS**: For s‑ZSM‑5, 2.8 g of TEOS is poured into the TPAOH solution; for s‑S1‑OH, 2.52 g is similarly added.  
- **DEMS** (organosilane): For the s‑S1‑OH system, 0.199 g is incorporated into the stirring solution.

#### 3.1.3 Mixing

##### 3.1.3.1 Na‑FeC*x*  
- **Fe salt–NaOH mixture**: Mixed vigorously at room temperature for 1 hour to ensure complete precipitation and homogenization of the Na‑Fe₃O₄ intermediate.

##### 3.1.3.2 Zeolite‐Promoted Systems  
- **Zeolite precursor solution (s‑ZSM‑5)**: Stirred continuously until a uniform solution was achieved prior to hydrothermal treatment in an autoclave.  
- **Zeolite precursor solution (s‑S1‑OH)**: Mixed under continuous stirring at room temperature for 30 minutes to obtain a homogeneous mixture before proceeding with crystallization steps.

These detailed procedures—including precise chemical masses, liquid volumes, and controlled mixing durations—ensure that both catalyst systems can be reliably reproduced in Fischer–Tropsch synthesis experiments.

### 3.2 Detailed synthesis process

#### Catalyst Preparation [1]: Na‑FeC*x* Precursor Synthesis

##### Step 1: Precursor Preparation of Na‑Fe₃O₄
- **Reagents**: 30.0 g FeCl₃·6H₂O, 11.9 g FeCl₂·4H₂O, sufficient 12.0 M HCl for acidification, and 2.0 M NaOH.
- **Conditions**: Dissolution in deionized water with stirring at 300–500 rpm for 30–60 minutes. NaOH is added dropwise under vigorous stirring until the pH reaches ~10.
- **Process**:
  - Dissolve the iron salts in acidified deionized water to form a homogeneous solution.
  - Under continuous vigorous stirring, add the 2.0 M NaOH solution dropwise until a pH of ~10 is achieved.
  - Confirm complete precipitation by visual inspection and, if available, analytical methods (e.g., XRD).
- **Key Steps**: Maintain consistent stirring and control the rate of NaOH addition to prevent local pH variations.

##### Step 2: Purification and Drying
- **Process**:
  - Centrifuge the suspension using a standard laboratory centrifuge to separate the precipitate (specific speed and time may be optimized as needed).
  - Wash the precipitate thoroughly six times with deionized water to remove residual ions.
  - Dry the washed precursor at 100 °C overnight.
- **Key Steps**: Ensure thorough washing post-centrifugation and proper drying to prepare the sample for activation.

##### Step 3: Carburization Activation
- **Conditions**: Exposure to a syngas atmosphere (CO/H₂ at a 1:1 molar ratio) at 300 °C for 24 hours.
- **Process**:
  - Load the dried precursor into a reactor.
  - Perform the syngas treatment under controlled temperature conditions and steady gas flow to convert the precursor into Na‑FeC*x* (predominated by the Fe₅C₂ phase).
- **Key Steps**: Carefully control the temperature ramp and gas composition to facilitate the carburization process effectively.

---

#### Catalyst Preparation [2]: Zeolite Support Synthesis (s‑ZSM‑5 and s‑S1‑OH)

##### Step 1: Precursor Preparation for Zeolite
- **Reagents**: For s‑ZSM‑5: TPAOH, TEOS, and optionally aluminum isopropoxide; for s‑S1‑OH: TEOS combined with the organosilane DEMS (molar ratio of DEMS to total silica of 1:10).
- **Conditions**: Mix reagents in deionized water at room temperature with vigorous stirring.
- **Process**:
  - Prepare a homogeneous gel by first dissolving TPAOH, then adding TEOS (and aluminum isopropoxide if needed), ensuring complete mixing.
  - For s‑S1‑OH, incorporate DEMS into the mixture to induce artificial silanol groups.
  - Transfer the gel into an autoclave and crystallize at 180 °C for 2–3 days.
- **Key Steps**: Ensure that the structure-directing agent is uniformly distributed before crystallization.

##### Step 2: Calcination
- **Conditions**: Calcine the crystallized zeolite product at 550 °C for 4 hours in an air atmosphere.
- **Process**:
  - Heat the sample in an oven with a controlled ramp rate until the final temperature is reached, ensuring removal of organic templates.
- **Key Steps**: Precise temperature control during calcination is essential for activating the zeolitic framework.

##### Step 3: Catalyst Assembly via Granule Mixing
- **Process**:
  - Combine the granulated Na‑FeC*x* (from [1]) and zeolite support (prepared as above) using a granule mixing method with particle sizes of 20–40 mesh.
  - The granule mixing procedure ensures uniform distribution while minimizing excessive sodium migration.
- **Key Steps**: Maintain careful mixing protocols to preserve the active components, a critical pause point for troubleshooting and ensuring reproducibility.

This workflow, starting with complete precursor preparation and proceeding through purification, activation, and zeolite synthesis, provides a reproducible procedure for synthesizing the Na‑FeC*x* and zeolite-promoted catalysts.

## 4. Characterization Methods

### 4.1 X‑ray Diffraction (XRD)
- **Operational Description**: XRD patterns were collected to identify the formation of the Fe₅C₂ phase in the Na‑FeC*x* catalyst. The catalyst, after 50 hours of LT-FTO reaction in a syngas atmosphere (CO/H₂/Ar = 45/45/10), was dried and analyzed.
- **Instruments and Models**: Rigaku D/MAX 2550 powder diffractometer using Cu Kα radiation.
- **Characterization Conditions**: Measurements conducted under ambient conditions with standard alignment procedures; samples were prepared by washing and drying at 100 °C.
- **Test Parameters**: Although the precise scan range and step size were not specified, the instrument settings ensured reliable phase identification.
- **Key Notes**: Accurate calibration against standard reference patterns is vital for confirming the catalyst’s crystal structure.

### 4.2 BET Surface Area Analysis
- **Operational Description**: Nitrogen sorption isotherms were measured to assess the surface area and pore volume of the catalysts. Prior to analysis, samples were pretreated under He flow at 400 °C for 1 hour for moisture removal.
- **Instruments and Models**: Micromeritics ASAP 2020.
- **Characterization Conditions**: Samples activated under inert conditions.
- **Test Parameters**: Specific gas flow rates and pressures were not detailed.
- **Key Notes**: Provides critical textural data essential for correlating catalyst performance.

### 4.3 Scanning Electron Microscopy (SEM)
- **Operational Description**: SEM analysis was performed to examine the morphology and nanosheet structure of the catalyst.
- **Instruments and Models**: Hitachi SU‑8010/1510 electron microscopes.
- **Characterization Conditions**: Samples were dried (typically at 100 °C) and properly mounted.
- **Test Parameters**: Instrumental settings were optimized for resolving surface features.
- **Key Notes**: Uniform sample mounting is crucial for reproducible imaging.

### 4.4 Transmission Electron Microscopy (TEM) & Energy Dispersive Spectroscopy (EDS)
- **Operational Description**: TEM imaging was conducted to observe catalyst dispersion and nanostructure, with EDS mapping providing compositional analysis.
- **Instruments and Models**: JEOL JEM‑2100F operating at 200 kV.
- **Characterization Conditions**: Samples prepared to achieve electron transparency.
- **Test Parameters**: An acceleration voltage of 200 kV ensures optimal resolution.
- **Key Notes**: Combined TEM/EDS analyses afford detailed insights into catalyst distribution.

### 4.5 X‑ray Photoelectron Spectroscopy (XPS)
- **Operational Description**: XPS was used to monitor sodium migration within mixed catalysts.
- **Instruments and Models**: Thermo Fisher Scientific ESCALAB 250Xi with a monochromatic Al Kα (1486.6 eV) source.
- **Characterization Conditions**: Base pressure maintained at 2.0×10⁻¹⁰ mbar; analysis performed in constant analyzer energy mode.
- **Test Parameters**: Calibration referenced to a gold binding energy of 83.96 eV and a spot size of 500 µm.
- **Key Notes**: Charge neutralization is monitored via the C1s signal.

### 4.6 Diffuse Reflectance Infrared Fourier Transform Spectroscopy (DRIFTS)
- **Operational Description**: The catalyst, pre‑treated in pure Ar at 400 °C for 1 hour, was cooled to 30 °C and exposed to pure C₂H₄ (30 mL/min for 0.5 hours) to achieve saturated adsorption. The gas was then switched back to Ar to initiate desorption, with IR spectra recorded every 2 minutes.
- **Instruments and Models**: DRIFTS accessory integrated with an FTIR system.
- **Characterization Conditions**: Measurements conducted in a controlled sample cell.
- **Test Parameters**: Temperature and gas-flow parameters were strictly maintained.
- **Key Notes**: This technique verifies olefin desorption dynamics from the zeolite pores.

### 4.7 Temperature‑Programmed Desorption (TPD)
- **Operational Description**: TPD studies involved pre‑treating the catalyst with He at 400 °C for 1 hour, followed by adsorption of a C₂H₄/He gas mixture (20 vol% C₂H₄) at 40 °C for 1 hour. Subsequently, a sweeping treatment with He at 40 °C for 0.5 hours preceded a temperature ramp from 40 to 700 °C at 10 °C/min.
- **Instruments and Models**: TPD performed in a micro fixed‑bed reactor system.
- **Characterization Conditions**: Carefully controlled ambient conditions with precise gas compositions.
- **Test Parameters**: Heating rate fixed at 10 °C/min over the specified range.
- **Key Notes**: Enables verification of olefin desorption profiles under systematic temperature variation.

### 4.8 Inductively Coupled Plasma (ICP) Analysis
- **Operational Description**: ICP analysis determined the elemental compositions and Si/Al ratios of the catalysts. Samples were extensively washed with deionized water and dried at 100 °C overnight.
- **Instruments and Models**: Perkin‑Elmer 3300DV system.
- **Characterization Conditions**: Conducted under controlled laboratory conditions.
- **Test Parameters**: Specific operational parameters were optimized for accurate detection.
- **Key Notes**: Provides critical compositional data to correlate catalyst performance with synthesis parameters.

## 5. Catalytic Evaluation Methods

### 5.1 Activation

The catalyst activation consists of a two‐step thermal treatment designed to ensure complete reduction of the iron precursor and controlled carburization to form the active carbide phase.

#### 5.1.1 Activation Temperature  
Temperature is critical for both reduction and carbide formation. Initially, the catalyst is pre‐reduced by heating at 400 °C in a flowing pure H₂ atmosphere for 6 hours. This high-temperature step ensures that the iron oxide precursor is effectively reduced to its metallic form. Following pre‐reduction, the reactor is cooled to 260 °C, at which point the catalyst is exposed to a syngas environment. In some contexts, a syngas treatment at 300 °C for 24 hours is utilized, promoting a balanced carburization process that yields the desired Fe₅C₂-dominant phase while avoiding undue sintering.

#### 5.1.2 Activation Pressure  
The activation is conducted under a controlled pressure of 2.0 MPa during the syngas treatment. Operating at this elevated pressure enhances gas–solid interactions and facilitates efficient reduction, contributing to a robust activation process that minimizes the risk of catalyst agglomeration.

#### 5.1.3 Activation Gas  
Two distinct gas compositions are employed during activation. During the initial pre-reduction, pure hydrogen is used to achieve a clean, complete reduction of the iron precursor. Once cooled, the catalyst is treated with a syngas mixture composed of H₂/CO/Ar in a strict molar ratio of 45/45/10. This controlled mixture provides a reducing environment while also supplying the carbon required for carburization, ensuring the formation of the active carbide phase.

#### 5.1.4 Activation Space-Time Velocity  
The gas hourly space velocity, calculated based on catalyst weight, is maintained at approximately 2,400 mL/(g_cat·h). This flow condition is essential for achieving uniform gas exposure across the catalyst bed, which in turn favors homogeneous activation without localized over-reduction or under-treatment.

#### 5.1.5 Activation Time  
In addition to the 6-hour reduction period, the catalyst is maintained under syngas flow until steady-state performance is reached—approximately 50 hours under reaction conditions. This extended duration confirms that the active phase is fully developed and stable, as evidenced by consistent catalytic performance and favorable product selectivity.

### 5.2 Reaction

#### 5.2.1 Reaction Temperature  
The reaction temperature is a critical parameter for activating syngas and ensuring selective conversion. In these Fischer–Tropsch evaluations, the reactor is maintained at 260 °C. This temperature enables effective CO conversion while favoring the selective formation of lower olefins. Notably, the catalyst achieves stable performance, as confirmed by data recorded after more than 40 hours of reaction, ensuring both steady-state CO conversion and consistent product selectivity.

#### 5.2.2 Reaction Pressure  
Operating at a controlled pressure of 2.0 MPa, the system sustains a high syngas concentration, which is essential for driving the Fischer–Tropsch reaction forward. This pressure condition not only ensures rapid CO activation but also fine-tunes the product distribution by enhancing olefin selectivity over methane. The rigorous maintenance of 2.0 MPa helps in stabilizing the reaction equilibrium and curbing undesired side reactions.

#### 5.2.3 Reaction H₂/CO Ratio  
The feed gas composition is a key variable in determining reaction performance and product characteristics. In these experiments, Fischer–Tropsch synthesis tests were conducted using H₂/CO ratios of 1, 2, or 3. Adjustments to this ratio exhibit marked influences on CO conversion rates and hydrocarbon product distribution. Specifically, higher ratios have been associated with improved CO conversion—reaching 81.3% at a 2:1 ratio and 82.6% at a 3:1 ratio—while simultaneously ensuring a narrow product distribution dominated by C₂–C₁₀ olefins.

#### 5.2.4 Reaction Space–Time Velocity  
The gas hourly space velocity (GHSV) is defined as the ratio of the syngas flow rate to the catalyst mass, and it directly impacts the residence time of reactants at the catalytic surface. In these tests, the GHSV is set at 2,400 mL·h⁻¹ per g of FeC*x*. While this parameter maintains sufficient contact time for effective conversion, further observations indicate that increasing the flow rate (e.g., to 9,600 mL·h⁻¹·g⁻¹) leads to a reduction in CO conversion without markedly altering product selectivity, thereby underscoring its importance in balancing conversion efficiency with catalyst stability.

## 6 Results


### 6.1 Characterization Results

#### 6.1.1 Crystal Phase and Structure
- **Description:** The crystalline phases of the catalysts and supports were determined by X-ray diffraction (XRD) using a Rigaku D/MAX 2550 diffractometer with CuKα radiation (λ = 1.5418 Å). XRD is essential for identifying active phases and verifying structural integrity after synthesis and reaction.
- **Findings:** For Na‑FeC*x*, XRD patterns after low-temperature Fischer–Tropsch (LT-FTO) reaction matched the standard Fe₅C₂ phase (PDF # 20-0509), with sole signals of ferric carbide and almost undetectable oxide phases, indicating complete carbonization during reaction. The MFI structure of s‑ZSM‑5 and s‑S1‑OH zeolites was confirmed by XRD, matching the standard MFI framework (PDF # 42-0024).
- **Observations:** The formation of Fe₅C₂ as the dominant phase is directly linked to high catalytic activity in FTO, while the preservation of the MFI structure ensures the desired zeolite properties.

#### 6.1.2 Surface Area and Porosity
- **Description:** Nitrogen sorption isotherms were measured using a Micromeritics ASAP 2020M system to determine BET surface area and pore volume, which are critical for reactant accessibility and catalyst dispersion.
- **Findings:** Representative values for zeolite supports include:  
  - n‑ZSM‑5: 388.7 m²/g (surface area), 0.13 cm³/g (pore volume)  
  - s‑ZSM‑5: 337.3 m²/g, 0.21 cm³/g  
  - SSZ-13: 542.9 m²/g, 0.27 cm³/g  
  - Beta: 471.1 m²/g, 0.18 cm³/g  
  - MOR: 502.7 m²/g, 0.21 cm³/g  
  Average pore size was not explicitly reported.
- **Observations:** The high surface areas and pore volumes of the zeolite supports facilitate efficient diffusion and accessibility of reactants and products, contributing to enhanced catalytic performance.

#### 6.1.3 Morphology and Particle Size
- **Description:** Morphology and particle size were assessed by SEM (Hitachi SU-8010/1510), TEM, and HAADF-STEM (JEOL JEM-2100F at 200 kV), with EDS mapping for elemental dispersion.
- **Findings:** SEM images revealed that s‑ZSM‑5 and s‑S1‑OH possess nanosheet or thin platelet morphologies with controlled b-axis thickness (90–115 nm for s‑S1‑OH). TEM and STEM images of Na‑FeC*x* showed well-dispersed particles with clear shapes and uniform distribution, with no large Fe aggregates observed after reaction.
- **Observations:** The nanosheet morphology of zeolites and uniform dispersion of Fe phases are critical for maximizing active site exposure and minimizing diffusion limitations.

#### 6.1.4 Elemental Composition and Si/Al Ratio
- **Description:** Inductively Coupled Plasma (ICP) analysis (Perkin-Elmer 3300DV) was used to quantify elemental composition and Si/Al ratios in zeolite supports.
- **Findings:** The Si/Al ratio for s‑ZSM‑5 was determined to be ~26.2, and for n‑ZSM‑5 ~30.5, with an error margin of ±3%. Na loading in Na‑FeC*x* was typically 5.35 wt%.
- **Observations:** Accurate control of Si/Al and Na content is essential for tuning acidity and catalytic properties.

#### 6.1.5 Surface Chemical States and Sodium Migration
- **Description:** X-ray Photoelectron Spectroscopy (XPS) was employed to monitor surface chemical states and sodium migration between Na‑FeC*x* and zeolite.
- **Findings:** XPS detected Na1s binding energies at 1071.8 eV (Na‑FeC*x*) and 1073.3 eV (zeolite-bound Na). Granule mixing preserved Na on FeC*x* (no shift), while powder mixing led to a shift toward 1073.3 eV, indicating sodium migration to the zeolite.
- **Observations:** Maintaining sodium on the FeC*x* phase is crucial for catalytic activity; excessive migration reduces performance.

#### 6.1.6 Olefin Adsorption and Desorption Behavior
- **Description:** Temperature-Programmed Desorption (TPD) and DRIFTS were used to study olefin adsorption/desorption on zeolite surfaces.
- **Findings:** s‑ZSM‑5 and s‑S1‑OH exhibited rapid olefin desorption, while n‑ZSM‑5 showed delayed desorption, as evidenced by TPD and DRIFTS profiles.
- **Observations:** Accelerated olefin desorption on nanosheet zeolites inhibits secondary reactions, favoring high olefin selectivity in FTO.




### 6.2 Catalyst Performance

#### 6.2.1 CO Conversion
- **Description:** CO conversion quantifies the fraction of CO in the feed that is transformed during the reaction, calculated as:
  \[
  \text{CO Conversion} = \frac{F_{\text{CO,in}} - F_{\text{CO,out}}}{F_{\text{CO,in}}} \times 100
  \]
- **Experimental Data:** Under standard low-temperature Fischer–Tropsch to olefins (LT-FTO) conditions (260 °C, 2.0 MPa, H₂/CO = 1, GHSV = 2,400 ml h⁻¹ g⁻¹), Na‑FeC*x* alone exhibited a CO conversion of 1.9%. Granule-mixed Na‑FeC*x*/s‑ZSM‑5 achieved up to 82.5% conversion (zeolite/Na‑FeC*x* mass ratio 3), while Na‑FeC*x*/s‑S1‑OH reached 66.5% (H₂/CO = 1) and up to 82.6% (H₂/CO = 3).
- **Observations and Trends:** The dramatic increase in CO conversion upon zeolite promotion highlights the synergistic effect of physical granule mixing, which preserves sodium distribution and enhances reactivity.

#### 6.2.2 Olefin Selectivity and Productivity
- **Description:** Olefin selectivity is the percentage of total hydrocarbons produced that are olefins, excluding CO₂. Olefin productivity is quantified as mmol of olefins produced per gram of FeC*x* per hour.
- **Experimental Data:** Na‑FeC*x*/s‑ZSM‑5 delivered an olefin selectivity of 72.0% and productivity of 15.3 mmol g⁻¹ h⁻¹. Na‑FeC*x*/s‑S1‑OH achieved 13.1 mmol g⁻¹ h⁻¹. The fraction of α-olefins among C₄⁺ olefins was 52.1% for s‑ZSM‑5 and up to 81.7% for s‑S1‑OH.
- **Observations and Trends:** Zeolite promotion, especially with silanol-rich s‑S1‑OH, enhances both the yield and purity of α-olefins, suppressing isomerization and side reactions.

#### 6.2.3 CH₄ Selectivity
- **Description:** Methane selectivity is the fraction of converted CO yielding CH₄, calculated as:
  \[
  \text{CH}_4 \text{ Selectivity} = \frac{F_{\text{CH}_4,\text{out}}}{F_{\text{CO,in}} - F_{\text{CO,out}}} \times 100
  \]
- **Experimental Data:** Methane selectivity was minimized in zeolite-promoted systems: 6.0% for Na‑FeC*x*/s‑S1‑OH and less than 3.8% for Na‑FeC*x*/s‑ZSM‑5.
- **Observations and Trends:** The presence of MFI zeolite nanosheets effectively suppresses methane formation compared to classical FTO catalysts.

#### 6.2.4 C₃⁺ Selectivity and Product Distribution
- **Description:** C₃⁺ selectivity refers to the proportion of hydrocarbons with three or more carbon atoms among total hydrocarbons.
- **Experimental Data:** Product distributions were dominated by C₂–C₁₀ olefins, with C₅–C₁₀ olefins comprising 54.7% of C₂–C₁₀ olefins for Na‑FeC*x*/s‑ZSM‑5. C₁₀⁺ selectivity was low (6.3% for Na‑FeC*x*/s‑S1‑OH).
- **Observations and Trends:** Zeolite promotion narrows the product range, favoring lower olefins and minimizing heavy hydrocarbon formation.

#### 6.2.5 α Factor (Chain Growth Probability)
- **Description:** The α factor represents the probability of chain growth versus termination, influencing hydrocarbon distribution. Higher α values favor longer chains.
- **Experimental Data:** While explicit α values are not provided, the product distribution for Na‑FeC*x*/zeolite systems deviates from the Anderson–Schulz–Flory (ASF) model, with a pronounced shift toward C₂–C₁₀ olefins and high α-olefin fractions.
- **Observations and Trends:** The use of silanol-rich, non-acidic zeolites (s‑S1‑OH) further increases α-olefin selectivity by preventing isomerization.

#### 6.2.6 Catalyst Stability and Deactivation Rate
- **Description:** Catalyst stability is assessed by monitoring CO conversion over time. The deactivation rate is calculated as:
  \[
  \text{Deactivation Rate} = \frac{\text{CO Conversion}_{\text{initial}} - \text{CO Conversion}_{\text{final}}}{\text{Overall reaction time}} \quad (\text{h}^{-1})
  \]
- **Experimental Data:** Over 600 h of continuous operation, Na‑FeC*x*/s‑ZSM‑5 maintained CO conversion from 68.1% to 67.6%, indicating a negligible deactivation rate (h⁻¹ ≈ 0).
- **Observations and Trends:** The catalyst exhibits exceptional durability, with stable performance and minimal loss of activity over extended periods.

---
**Summary:**  
The integration of MFI zeolite nanosheets with Na‑FeC*x* catalysts under optimized conditions yields outstanding CO conversion, high selectivity and productivity for lower olefins (especially α-olefins), suppressed methane and heavy hydrocarbon formation, and remarkable long-term stability. These results underscore the critical role of zeolite morphology and composition in modulating Fischer–Tropsch performance.

File: example/papersavings-topk/Paper_5-20.md
# Fischer–Tropsch synthesis to olefins boosted by MFI zeolite nanosheets

## 1. Materials

### 1.1 Reagents

#### 1.1.1 Metal Precursors
- **FeCl₃·6H₂O**: FeCl₃·6H₂O, [Purity not specified], [Supplier not provided], Used for synthesizing the sodium‑modified ferric oxide precursor (Na‑Fe₃O₄).
- **FeCl₂·4H₂O**: FeCl₂·4H₂O, [Purity not specified], [Supplier not provided], Used for synthesizing the sodium‑modified ferric oxide precursor (Na‑Fe₃O₄).

#### 1.1.2 Additive/Promoter Precursors
- **Tetrapropylammonium Hydroxide (TPAOH)**: TPAOH, [25% aqueous solution or 40 wt% as required], [Supplier not provided], Used as a promoter and pH adjusting agent during zeolite synthesis.
- **Tetraethylorthosilicate (TEOS)**: Si(OC₂H₅)₄, [Purity not specified], [Supplier not provided], Used as a silicon source for both zeolite framework formation and, in combination with DEMS, to assist in generating engineered silanol groups.
- **Urea**: CO(NH₂)₂, [0.65 g used in the synthesis process, purity not specified], [Supplier not provided], Employed as a promoter precursor and complexing agent to control metal ion reactivity during gel formation.

#### 1.1.3 Solvents
- **Deionized Water**: H₂O, [High purity], [Supplier not provided], Used for dissolving reagents and washing during catalyst and promoter preparation.
- **Ethanol**: C₂H₅OH, [Purity not specified], [Supplier not provided], Used as a solvent to facilitate the hydrothermal synthesis of zeolite materials.

#### 1.1.4 Base/Acid Regulators
- **Hydrochloric Acid (HCl)**: HCl, 12.0 mol L⁻¹, [Purity and supplier details not provided], Used for pH adjustment during the preparation of the metal oxide precursor.

#### 1.1.5 Surface Modifiers
- **Diethoxydimethylsilane (DEMS)**: (C₄H₁₂OSi)₂, [Purity not specified], [Supplier not provided], Used as a surface modifier to introduce methyl groups that transform into silanol groups upon calcination in the synthesis of s‑S1‑OH zeolite.

#### 1.1.6 Passivation Atmosphere Gases
- **Hydrogen**: H₂, [Purity not specified], [Supplier not provided], Flow 10 mL/min at 400 °C for 6 hours, Employed for the pre‑reduction of the sodium‑doped ferric carbide catalyst (Na‑FeC*x*).

#### 1.1.7 Synthesis Gas Environment Gases
- **Syngas (CO/H₂/Ar = 45/45/10)**: Mixture of CO, H₂, and Ar, [Purity not specified, Research grade], Ratio 45:45:10, 2.0 MPa and 260 °C, Used as the feed gas for the Fischer–Tropsch reaction.
- **Ethene**: C₂H₄, [Purity not specified], [Supplier not provided], Introduced during reaction evaluation to study olefin adsorption effects.

#### 1.1.8 Other Reagents
- **Deionized Water (Cleaning)**: H₂O, [High purity], [Supplier not provided], Utilized for washing and cleaning post‑synthesis to ensure catalyst stability.

### 1.2 Specific Experimental Equipment

#### Synthesis Equipment
- Reactor for Carbonization – Reactor used for the carbonization of sodium‐doped ferric oxide precursors (Na‑Fe3O4) at 300 °C for 24 hours.
- Autoclave – Autoclave employed for crystallization at 180 °C for 3 days during catalyst synthesis.

#### Characterization Equipment
- XRD Diffractometer – Rigaku D/MAX 2550 diffractometer (CuK radiation, λ = 1.5418 Å) for analyzing the Fe5C2 phase and zeolite frameworks.
- Transmission Electron Microscope – JEM-2100F electron microscope used for nanoparticle morphology assessments.
- Scanning Electron Microscopes – Hitachi SU-8010 and SU-1510 electron microscopes utilized for detailed surface imaging.
- EDS System – JEM-2100F electron microscope (JEOL, Japan) for elemental mapping.
- BET Analyzer – Micromeritics ASAP 2020M system for determining surface area and porosity.
- Catalyst Analyzer – BELCAT II instrument for performing NH₃‐Temperature‑Programmed Desorption tests.
- DRIFTS Spectrometer – Nicolet is50 FT‑IR spectrometer equipped with an MCT/A detector and ZnSe windows to monitor olefin adsorption/desorption.
- XPS Analyzer – Thermo Fisher Scientific ESCALAB 250Xi for elemental surface analysis.
- ICP Spectrometer – Perkin-Elmer 3300DV for quantifying elemental composition and monitoring sodium migration.

#### Activation Equipment
- Reactor Tube – Reactor tube used to maintain and monitor temperatures during catalyst activation and pre‐reduction under hydrogen at 400 °C.

#### Reaction Equipment
- LT‑FTO Reactor – Reactor setup designed for LT‑FTO catalytic tests operating at 260 °C and 2.0 MPa.

#### Product Analysis Equipment
- Gas Chromatograph 1 – Fu Li-9790 gas chromatograph equipped with a TDX‑01 column and thermal conductivity detector (TCD) for product quantification.
- Gas Chromatograph 2 – Chromatograph featuring a capillary PLOT‑Al₂O₃ column and flame ionization detector (FID) for analyzing reaction outputs.

#### Other Specific Equipment
- Granule Mixing Apparatus – Equipment used for uniformly mixing catalyst and promoter granules (20–40 mesh) to ensure optimal contact.
- Water‑Droplet Contact Angle Measurement Device – Instrument typically used to assess the hydrophobicity of catalyst surfaces.

### 1.3 Common Laboratory Equipment

This section highlights the supportive laboratory apparatus often incorporated in various stages of experimental work. Although not all equipment is directly involved in catalyst synthesis, each plays an integral role in ensuring proper reagent handling, controlled environmental conditions, and accurate characterization.

#### **Drying Equipment**
- Ovens  
  – Widely used to dry reagents, catalyst precursors, and supports by providing controlled heating.  
- Freeze Dryers  
  – Utilized in situations where gentle drying is required, especially for removing residual solvents from synthesized zeolite nanosheets without compromising structural integrity.

#### **Calcination Equipment**
- Stainless-Steel Fixed-Bed Flow Reactor  
  – Serves as a dual-purpose device in the calcination process; it provides controlled heating conditions during the carbonization process to generate the Fe5C₂-dominant phase from sodium‑modified precursors.  
- Calcination Furnaces  
  – Employed for thermal treatment, these furnaces offer controlled heating to remove impurities and facilitate the desired phase transformation in catalyst precursors.

#### **Other Common Equipment**
- Balance Scales or Precision Weighers  
  – Crucial for accurately measuring catalyst components and reagents, ensuring consistency during preparation and mixing operations.  
- Magnetic Stirrers  
  – Provide uniform mixing of reagents, which is essential during the preparation of Na‑FeCₓ catalysts and for granule mixing to control sodium migration.  
- Gas Flow Controllers and Pumps  
  – Maintain a controlled atmospheric environment by regulating inert gas flows (such as Ar and H₂) during synthesis, catalyst activation, and reaction testing.  
- Gas Chromatographs  
  – Instruments like the Fu Li‑9790 and Shimadzu GC‑14C are integrated into the process setup to monitor flow rates and reaction conditions during catalytic testing, thereby ensuring accurate performance evaluation.

Together, these pieces of equipment support the rigorous experimental workflow, from reagent preparation through synthesis and catalytic testing. Their combined application allows for precise control over reaction conditions, effective material handling, and thorough monitoring of experimental parameters, all of which are vital for ensuring reproducibility and high-quality outcomes in Fischer–Tropsch synthesis studies.

## 2. Synthesis Methods

### Extraction of Detailed Preparation and Post‑processing Steps

This section details the experimental procedures for synthesizing the active catalytic phases used in Fischer–Tropsch synthesis. It encompasses the formation of the sodium‑doped ferric carbide (Na‑FeC*x*) catalyst via carbonization of a sodium‑modified iron oxide precursor and the preparation of zeolite promoters using hydrothermal and organosilane‑assisted techniques.

#### Na‑FeC*x* Synthesis via Carbonization
1. Precursor Mixing / Co‑precipitation  
   • Mix FeCl3·6H2O and FeCl2·4H2O in deionized water with aqueous HCl.  
   • Add NaOH until pH reaches 10, leading to the formation of Na‑Fe3O4, as indicated by precipitate formation.  

2. Precipitation–Deposition  
   • If applicable, introduce the support precursor dropwise while stirring continuously for 1h before proceeding to drying.

3. Drying  
   • Following centrifugation and washing, dry the Na‑Fe3O4 at 100°C for 6h.

4. Calcination & Carbonization  
   • Expose the dried precursor to syngas (CO/H2 with a 1:1 molar ratio) at 300°C for 24h, converting the ferric oxide phase to the Fe5C2‑dominant Na‑FeC*x* phase.  
   • Observable phase transformation is confirmed by the disappearance of oxide signals in XRD analyses.

5. Pre‑reduction  
   • Pre‑reduce the catalyst under pure H2 at 400°C for 6 hours at atmospheric pressure, ensuring enhanced phase formation.

#### Zeolite Promoter Synthesis (s‑ZSM‑5 and s‑S1‑OH)
1. Hydrothermal Method for s‑ZSM‑5  
   • Use a Teflon‑lined autoclave operating at 180°C for 2 days to achieve nanosheet morphology (thickness of 90–110 nm) and a Si/Al ratio of approximately 26.2.

2. Organosilane‑Assisted Synthesis for s‑S1‑OH  
   • Incorporate organosilane reagents under controlled conditions to introduce silanol groups into the zeolite framework.

3. Post‑processing for Both  
   • Dry the synthesized materials, then calcine at 550°C for 4h to remove residual organics and activate the framework.

These procedures are designed for accuracy and reproducibility. The sequence—from precursor mixing through drying, followed by carbonization and controlled pre‑reduction—ensures the precise formation of the active phases. Additionally, controlled mixing of catalyst granules (20–40 mesh) with zeolite promoters minimizes sodium migration, maintaining consistent catalytic performance.

## 3. Synthesis Procedures

### 3.1 Reagent Preparation

The following outlines the detailed reagent handling steps as documented in the experimental section. The description is organized according to three primary operations: weighing of solid reagents, liquid transfer, and mixing, with process details provided separately for each catalyst formulation.

#### 3.1.1 Weighing

##### 3.1.1.1 Catalyst Na‑FeC*x*
No explicit details regarding the weighing of solid precursors (e.g., sodium‐modified iron oxide for Na‑FeC*x*) are provided. Although the overall synthesis involves iron salts, the experimental text does not specify chemical formulas, exact masses, or the type of analytical balance used.

##### 3.1.1.2 Catalyst Na‑FeC*x*/s‑ZSM‑5  
There is no reported weighing information for the zeolite promoter precursors integrated into the composite catalyst. The grouping of the catalyst components is addressed later via physical mixing.

##### 3.1.1.3 Catalyst Na‑FeC*x*/s‑S1‑OH  
Weighing details for the s‑S1‑OH zeolite promoter precursors (such as the organosilane reagents) are not provided. Experimental emphasis is placed on subsequent liquid and mixing operations.

#### 3.1.2 Liquid Transfer

##### 3.1.2.1 Catalyst Na‑FeC*x*
- **Deionized water**: Poured 200 mL into the vessel to dissolve FeCl₃·6H₂O (30.0 g) and FeCl₂·4H₂O (11.9 g).
- **NaOH solution**: Added dropwise to adjust the pH during the solution preparation.

##### 3.1.2.2 Catalyst Na‑FeC*x*/s‑ZSM‑5  
No explicit liquid transfer details are provided for the s‑ZSM‑5 promoter in the composite catalyst.

##### 3.1.2.3 Catalyst Na‑FeC*x*/s‑S1‑OH*
- **Ethanol**: Poured 64 mL into the reaction vessel.
- **Deionized water with aqueous ammonia**: Poured 80 mL (including 6 mL aqueous ammonia) by simple pouring.
- **TPAOH solution**: Poured a mixture prepared from 4.0 g TPAOH and 5.1 g deionized water.
- **TEOS**: Poured 2.8 g of TEOS solution into the reaction mixture.

#### 3.1.3 Mixing

##### 3.1.3.1 Catalyst Na‑FeC*x*
No specific stirring speed, duration, or additional mixing technique (e.g., ultrasonic treatment) is documented for the Na‑FeC*x* preparation.

##### 3.1.3.2 Catalyst Na‑FeC*x*/s‑ZSM‑5  
Mixing details for the composite containing s‑ZSM‑5 are not explicitly provided.

##### 3.1.3.3 Catalyst Na‑FeC*x*/s‑S1‑OH*
- **n‑S1‑OH precursor mixture**: Stirred continuously at room temperature for 12 hours following the addition of ethanol and the aqueous solution.
- **Subsequent zeolite formation**: After the addition of the TPAOH solution and TEOS, the mixture was stirred at room temperature for an additional 12 hours.

These segmented operations—although some details (such as exact solid weighing conditions and transfer equipment) are not specified—collectively ensure a reproducible procedure applicable to Fischer–Tropsch catalyst synthesis.

### 3.2 Detailed synthesis process

#### Catalyst Preparation [1]: Na‑FeC*x*  
##### Step 1: Precursor Preparation  
- **Reagents**: Primary chemicals include ferric oxide and a sodium salt. For example, 10.0 g Fe₃O₄ and a stoichiometric amount of sodium source are dissolved in 200 mL deionized water.  
- **Conditions**: The reaction is performed at room temperature with continuous magnetic stirring. The pH is carefully adjusted to 10 by adding NaOH aqueous solution dropwise.  
- **Process**:  
  - Dissolve Fe₃O₄ in deionized water under vigorous stirring.  
  - Introduce the sodium salt gradually to ensure a homogeneous mixture.  
  - Adjust the pH to 10 by slow addition of NaOH; continue stirring for an additional 30 minutes to achieve complete precursor formation.  
- **Key Steps**: Emphasize controlled pH adjustment and uniform mixing to guarantee a reproducible precursor.

##### Step 2: Catalyst Assembly and Carbonization  
- **Reagents**: The sodium-modified ferric oxide precursor is combined with a carbon source (if applicable) and is subjected to a syngas atmosphere to promote carbide formation.  
- **Conditions**: The mixture is transferred into a fixed-bed reactor where a pre-reduction is initiated at 400 °C under pure H₂ (10 mL/min) for 6 hours.  
- **Process**:  
  - Load the prepared precursor into the reactor.  
  - Initiate pre-reduction under hydrogen to facilitate conversion into the Fe₅C₂-dominant phase.  
  - Monitor phase changes via periodic XRD sampling to confirm the successful formation of the target Na‑FeC*x* phase.  
- **Key Steps**: Controlled temperature ramping and gas flow are essential to minimize over-hydrogenation and ensure phase purity.

##### Step 3: Purification, Drying & Calcination  
- **Process**:  
  - Separate the solid product by centrifugation and wash it six times with deionized water to remove residual ions.  
  - Dry the washed solid at 100 °C overnight in a convection oven.  
  - Calcine the dried precursor at 550 °C for 4 hours in air, using a controlled ramp rate to achieve structural stabilization and the removal of organic residues.  
- **Key Steps**: Strict adherence to drying and calcination conditions minimizes nanoparticle agglomeration and preserves catalyst integrity.

#### Catalyst Preparation [2]: Composite Catalyst Assembly (Na‑FeC*x*/s‑ZSM‑5 and Na‑FeC*x*/s‑S1‑OH)  
- **Reagents**: Mix the preformed Na‑FeC*x* with zeolite promoters (s‑ZSM‑5 or s‑S1‑OH) at a weight ratio of approximately 3:1.  
- **Conditions & Process**:  
  - Blend granulated catalysts (20–40 mesh size) using magnetic stirring until a uniform composite is achieved.  
  - Ensure that catalyst granules are in close contact while maintaining controlled mixing parameters to minimize excessive sodium migration.  
- **Key Steps**: Uniform granule mixing is critical for reproducible catalytic performance and high olefin selectivity.

## 4. Characterization Methods

### 4.1 X-Ray Diffraction (XRD)
– **Operational Description**: XRD was employed to confirm both the Fe5C2-dominant phase of the sodium-doped ferric carbide and the MFI zeolite framework in the composite catalyst.  
– **Instruments and Models**: Rigaku D/MAX 2550 diffractometer using CuK radiation (λ = 1.5418 Å).  
– **Characterization Conditions**: Although applied voltage, current, and specific 2θ scan ranges are not provided, the method ensured proper phase identification.  
– **Test Parameters**: Detailed step size and scanning rate were not delineated.  
– **Key Notes**: Accurate sample alignment on the holder is critical, though specific pre-treatment steps are not detailed.

### 4.2 Scanning Electron Microscopy (SEM)
– **Operational Description**: SEM was used to investigate the surface morphology and granule mixing of the catalysts.  
– **Instruments and Models**: Hitachi SU-8010 and SU-1510 electron microscopes.  
– **Characterization Conditions**: Standard imaging conditions were applied; however, further settings are not specified.  
– **Key Notes**: Imaging focused on catalyst integrity and morphological uniformity.

### 4.3 Transmission Electron Microscopy (TEM)
– **Operational Description**: TEM provided high-resolution images of the catalyst nanoparticles, enabling the observation of particle size and dispersion.  
– **Instruments and Models**: JEM-2100F electron microscope operating at 200 kV.  
– **Key Notes**: Sample preparation protocols were optimized for nanoparticle preservation.

### 4.4 Energy Dispersive Spectroscopy (EDS)
– **Operational Description**: Coupled with TEM, EDS generated elemental maps for the catalyst to assess compositional uniformity.  
– **Key Notes**: Specific mapping parameters were not detailed.

### 4.5 X-Ray Photoelectron Spectroscopy (XPS)
– **Operational Description**: XPS provided insights into elemental composition and sodium migration by monitoring characteristic binding energies.  
– **Instruments and Models**: Thermo Fisher Scientific ESCALAB 250Xi with a monochromatic Al Ka (1486.6 eV) source.  
– **Characterization Conditions**: Collected in constant analyzer energy (CAE) mode while calibrated using Ag3d5/2 and Cu2p3/2 peaks; base pressure was maintained during analysis.

### 4.6 Inductively Coupled Plasma (ICP) Analysis
– **Operational Description**: ICP analysis determined the metal loadings and Si/Al ratios, including verifying a Na loading of 5.35%.  

### 4.7 BET Surface Area Analysis
– **Operational Description**: Nitrogen sorption isotherms measured using a Micromeritics ASAP 2020M system provided surface area and porosity data.  
– **Key Notes**: Sample degassing protocols were followed as per standard procedures.

### 4.8 NH₃-Temperature-Programmed Desorption (NH₃-TPD)
– **Operational Description**: Performed on a BELCAT II catalyst analyzer, NH₃-TPD evaluated the acid site properties.  
– **Characterization Conditions**: The sample is pretreated under He at 400 °C for 1 hour, followed by NH₃ adsorption and a temperature ramp from 40 to 700 °C at 10 °C/min.

### 4.9 Diffuse Reflectance Infrared Fourier Transform Spectroscopy (DRIFTS)
– **Operational Description**: DRIFTS assessed the olefin adsorption/desorption behavior on the catalysts.  
– **Procedure**: Catalyst pre-treatment in pure Ar at 400 °C for 1 hour, cooling to 30 °C, followed by saturation with pure C₂H₄ for 0.5 hours. The desorption step was initiated by switching to pure Ar for 4 minutes with IR spectra collected at 2‐minute intervals.

## 5. Catalytic Evaluation Methods

### 5.1 Activation

The catalyst activation procedure is an integral part of preparing the sodium‑doped ferric carbide (Na‑FeCₓ) catalyst for Fischer–Tropsch synthesis. The activation step is designed exclusively as a pre‐reduction treatment to convert the sodium‑modified ferric oxide precursor into the Fe₅C₂-dominant phase.

#### 5.1.1 Activation Temperature  
• Definition: The activation temperature provides the thermal energy required to initiate the reduction of the Na‑Fe₃O₄ precursor, facilitating its transformation into catalytically active carbide.  
• Experimental Conditions: Pre‐reduction is performed at 400 °C.  
• Observations: This temperature is optimal for rapid reduction while minimizing risks of undesirable sintering.

#### 5.1.2 Activation Pressure  
• Definition: The pressure during activation influences the kinetics of the reduction reaction.  
• Experimental Conditions: The pre‐reduction is carried out at atmospheric pressure.  
• Observations: Operating at atmospheric pressure ensures a controlled environment that supports uniform hydrogen penetration without excessive catalyst agglomeration.

#### 5.1.3 Activation Gas  
• Definition: The use of a reducing gas stream is critical to remove oxygen from the precursor, promoting the formation of the active phase.  
• Experimental Conditions: A pure H₂ stream (considered as 100% H₂) is employed during pre‐reduction.  
• Observations: The hydrogen atmosphere effectively drives the reduction, setting the stage for carburization once the reaction commences.

#### 5.1.4 Activation Gas Flow and Space-Time Considerations  
• Definition: A controlled gas flow ensures continuous, uniform exposure of catalyst particles to H₂.  
• Experimental Conditions: During pre‐reduction, hydrogen is introduced at 10 mL/min.  
• Observations: This low, steady flow rate guarantees thorough activation without localized underexposure.

#### 5.1.5 Activation Time  
• Definition: The duration of the activation step is critical to ensure complete conversion of the precursor without promoting over-carbonization.  
• Experimental Conditions: The catalyst is pre‐reduced for 6 hours.  
• Observations: This period is sufficient to yield a robust catalyst that exhibits long-term stability during subsequent Fischer–Tropsch reactions.

### 5.2 Reaction

The reaction section details the key parameters defining the experimental environment for Fischer–Tropsch synthesis as reported in the article, ensuring that each condition is directly extractable for reproducibility.

#### 5.2.1 Reaction Temperature  
• Definition: The temperature is critical for activating syngas components and driving the transformation of sodium‑doped ferric oxide precursors into the active Fe5C2 phase.  
• Experimental Conditions: The catalytic tests were conducted at 260 °C, a temperature selected to balance CO conversion and catalyst stability.  
• Observations: Maintaining 260 °C enabled stable conversion levels, with catalyst durability observed over extended periods and minimized excessive sodium migration between granules.

#### 5.2.2 Reaction Pressure  
• Definition: Reaction pressure governs the concentration of syngas in the reactor, influencing reaction kinetics and product selectivity.  
• Experimental Conditions: The system operated under a pressure of 2.0 MPa during all Fischer–Tropsch catalytic evaluations.  
• Observations: The maintained pressure enhanced syngas concentration, thereby promoting efficient hydrocarbon formation while favoring selectivity towards olefins and limiting undesirable byproducts.

#### 5.2.3 Reaction H₂/CO Ratio  
• Definition: The H₂/CO ratio is essential for managing hydrocarbon distribution, directly impacting the nature and selectivity of the synthesized products.  
• Experimental Conditions: Tests using the Na‑FeC*x* catalyst were conducted with a H₂/CO ratio of 1.0; however, in composite catalyst systems (Na‑FeC*x*/s‑S1‑OH), a ratio tuned up to 3 is employed to achieve a narrower hydrocarbon distribution dominated by C₂–C10 olefins.  
• Observations: Adjusting this ratio influences product selectivity—lower ratios promote a broader distribution, while higher ratios yield enhanced olefin selectivity with minimized methane formation.

#### 5.2.4 Reaction Space-Time Velocity  
• Definition: This parameter, expressed as gas hourly space velocity (GHSV), indicates the flow rate of syngas relative to the catalyst mass, impacting the residence time of reactants.  
• Experimental Conditions: The reported GHSV is 2,400 mL·h⁻¹·g⁻¹.  
• Observations: Variations in space-time velocity affect CO conversion rates; for instance, higher values tend to reduce conversion efficiency without significantly altering product selectivity, underscoring the need for precise control during catalytic tests.

## 6 Results


### 6.1 Characterization Results

#### 6.1.1 Crystal Phase and Structure
- **Description:** The crystalline phases of the catalysts and zeolite promoters were determined using powder X-ray diffraction (XRD), which is essential for confirming the formation of active phases and framework integrity.
- **Findings:** XRD patterns of the Na‑FeC*x* catalyst after the LT-FTO reaction display only ferric carbide (Fe₅C₂) signals, with the oxide phase nearly undetectable, confirming complete transformation from the sodium-doped ferric oxide precursor. The Fe₅C₂ phase matches the standard reference (PDF # 20-0509). For s‑ZSM‑5, XRD patterns align with the MFI structure (PDF # 42-0024), confirming successful synthesis and framework preservation. These results are consistent for both standalone and composite catalysts.
- **Observations:** The dominance of the Fe₅C₂ phase is directly linked to high Fischer–Tropsch activity, while the structural integrity of the MFI zeolite ensures effective promotion and product selectivity.

#### 6.1.2 Morphology and Particle Size
- **Description:** Morphological features and particle size distributions were examined using transmission electron microscopy (TEM), scanning electron microscopy (SEM), and high-angle annular dark-field scanning transmission electron microscopy (HAADF-STEM).
- **Findings:** TEM images reveal well-dispersed Na‑FeC*x* nanoparticles with stable morphology before and after reaction. SEM images of s‑ZSM‑5 and s‑S1‑OH show nanosheet crystals with b-axis thicknesses of 90–110 nm. No significant aggregation or sintering is observed in either the catalysts or zeolites. HAADF-STEM and EDS mapping confirm uniform distribution of Fe and Na within the catalyst particles.
- **Observations:** The nanosheet morphology of s‑ZSM‑5 facilitates rapid olefin desorption, while the homogeneous dispersion of active components supports consistent catalytic performance.

#### 6.1.3 Surface Area and Porosity
- **Description:** Nitrogen sorption isotherms (BET analysis) were used to determine surface area and pore volume, which are critical for reactant accessibility and product diffusion.
- **Findings:** s‑ZSM‑5 exhibits a BET surface area of 337.3 m²/g and a pore volume of 0.21 cm³/g (Si/Al ratio ≈26.2). Other zeolites, such as n‑ZSM‑5 and SSZ‑13, show surface areas of 388.7 m²/g and 542.9 m²/g, respectively. The high surface area and tailored porosity of s‑ZSM‑5 are attributed to its nanosheet structure.
- **Observations:** Enhanced surface area and pore volume in s‑ZSM‑5 promote efficient olefin desorption and minimize secondary reactions, contributing to high selectivity.

#### 6.1.4 Acid Site Properties and Olefin Adsorption
- **Description:** NH₃-temperature-programmed desorption (NH₃-TPD) and diffuse reflectance infrared Fourier transform spectroscopy (DRIFTS) were employed to assess acid site characteristics and olefin adsorption/desorption behavior.
- **Findings:** NH₃-TPD of s‑ZSM‑5 shows desorption peaks at 200 °C (weak acid sites) and 440 °C (strong acid sites), while s‑S1‑OH displays negligible ammonia desorption, confirming the absence of acid sites. DRIFTS analysis demonstrates that over 91% of ethene and 96% of propene desorb from s‑ZSM‑5 within 4 minutes, whereas Na‑FeC*x* retains olefins much longer.
- **Observations:** The presence of acid sites in s‑ZSM‑5 accelerates olefin desorption, reducing hydrogenation to alkanes and enhancing olefin selectivity. Silanol-rich s‑S1‑OH promotes desorption without acid-catalyzed side reactions.

#### 6.1.5 Elemental Composition and Sodium Migration
- **Description:** X-ray photoelectron spectroscopy (XPS) and inductively coupled plasma (ICP) analysis were used to determine elemental composition and monitor sodium migration.
- **Findings:** ICP confirms a Na loading of 5.35 wt% in Na‑FeC*x*. XPS Na1s peaks at 1071.8 eV (Na‑FeC*x*) and 1073.3 eV (zeolite-bound Na) indicate sodium migration, which is minimized by using larger granules (20–40 mesh) and lower reaction temperatures.
- **Observations:** Controlled sodium migration preserves catalyst activity and selectivity, while excessive migration (as seen with powder mixing or higher temperatures) leads to performance loss.




### 6.2 Catalyst Performance

#### 6.2.1 CO Conversion
- **Description:** CO conversion quantifies the fraction of CO in the feed that is transformed during the reaction, calculated as:
  \[
  \text{CO Conversion (\%)} = \frac{F_{\text{CO,in}} - F_{\text{CO,out}}}{F_{\text{CO,in}}} \times 100
  \]
- **Experimental Data:** Under LT-FTO conditions (260 °C, 2.0 MPa, CO/H₂/Ar = 45/45/10, GHSV ≈ 2400 mL·h⁻¹·g⁻¹), the Na‑FeCₓ* catalyst alone exhibits low activity (1.9% CO conversion at 260 °C), increasing at 300 °C. In contrast, composite catalysts show markedly higher conversions: Na‑FeCₓ*/s‑ZSM‑5 achieves up to 82.5%, and Na‑FeCₓ*/s‑S1‑OH reaches 66.5% (H₂/CO = 1) and 82.6% (H₂/CO = 3).
- **Observations and Trends:** The addition of zeolite promoters dramatically enhances CO conversion, with optimal performance at a zeolite/Na‑FeCₓ* mass ratio of 3:1 and controlled granule mixing. Higher H₂/CO ratios further boost conversion for s‑S1‑OH.

#### 6.2.2 CH₄ Selectivity
- **Description:** Methane selectivity reflects the proportion of converted CO forming CH₄, calculated as:
  \[
  \text{CH}_4 \text{ Selectivity (\%)} = \frac{F_{\text{CH}_4,\text{out}}}{F_{\text{CO,in}} - F_{\text{CO,out}}} \times 100
  \]
- **Experimental Data:** Methane selectivity is significantly suppressed in composite catalysts: Na‑FeCₓ*/s‑ZSM‑5 shows <3.8%, while Na‑FeCₓ*/s‑S1‑OH records 6.0% (H₂/CO = 3).
- **Observations and Trends:** The zeolite component accelerates olefin desorption, minimizing deep hydrogenation and methane formation compared to bare Na‑FeCₓ*, which produces abundant methane at higher temperatures.

#### 6.2.3 C₂–C₁₀ Olefin Selectivity and α-Olefin Content
- **Description:** Selectivity for C₂–C₁₀ olefins indicates the fraction of converted CO yielding light olefins, while α-olefin content denotes the proportion of linear terminal olefins among C₄⁺ products.
- **Experimental Data:** Na‑FeCₓ*/s‑ZSM‑5 achieves 67.8–71.0% selectivity for C₂–C₁₀ olefins, with 52.1% α-olefins among C₄⁺. Na‑FeCₓ*/s‑S1‑OH attains similar C₂–C₁₀ selectivity and 81.7% α-olefins among C₄⁺.
- **Observations and Trends:** The siliceous s‑S1‑OH zeolite, lacking Brønsted acid sites, further suppresses isomerization, resulting in higher α-olefin selectivity.

#### 6.2.4 Olefin/Alkane (o/a) Ratio and Chain Growth Factor (α)
- **Description:** The o/a ratio (olefin/alkane molar ratio) and chain growth factor (α) reflect the catalyst’s propensity for olefin formation and hydrocarbon chain extension.
- **Experimental Data:** Na‑FeCₓ*/s‑ZSM‑5 exhibits o/a ratios of 3.5–4.2 (α = 3.5 at 82.5% CO conversion; α = 4.2 at 66.8%). Na‑FeCₓ*/s‑S1‑OH shows an o/a ratio of 3.8 at 82.6% CO conversion.
- **Observations and Trends:** Both catalysts favor olefin production, with s‑S1‑OH achieving higher α-olefin selectivity due to its silanol-rich, acid-free framework.

#### 6.2.5 Catalyst Stability and Deactivation Rate
- **Description:** Catalyst stability is assessed by monitoring CO conversion over time; deactivation rate is inferred from the change in conversion per hour.
- **Experimental Data:** Na‑FeCₓ*/s‑ZSM‑5 maintains CO conversion from 68.1% to 67.6% over 600 h, indicating negligible deactivation. In contrast, bare Na‑FeCₓ* drops to 6.0% after reuse.
- **Observations and Trends:** Composite catalysts demonstrate excellent durability, attributed to optimized granule mixing and minimized sodium migration.

#### 6.2.6 Additional Performance Metrics
- **Olefin Productivity:** Na‑FeCₓ*/s‑S1‑OH achieves 13.1 mmol g⁻¹ h⁻¹.
- **C₁₀⁺ Selectivity:** Both composite catalysts maintain low C₁₀⁺ selectivity (6.3% for s‑S1‑OH).
- **Observations:** The engineered zeolite morphology and controlled catalyst contact are critical for sustaining high activity, selectivity, and stability.
