Repository: pic-ai-robotic-chemistry/literature-to-protocols

## Overview

Experimental procedures in scientific papers are usually scattered across free-form text, which makes them difficult to reproduce, compare, and automate.  
The goals of this project are:

* Extract experiment-related entities, conditions, operations, and relations from papers
* Build paper-level knowledge graphs
* Generate structured protocols through templated prompting and graph-based retrieval
* Evaluate the generated results in terms of factuality, text quality, and questionnaire-based practical usability

File: example/papersavings-topk/Paper_5-25.md
# Fischer–Tropsch synthesis to olefins boosted by MFI zeolite nanosheets

## 1. Materials

### 1.1 Reagents

#### 1.1.1 Metal Precursors
- **FeCl₃·6H₂O**: FeCl₃·6H₂O, [Purity not specified], [Supplier not specified], Used as a metal precursor for synthesizing the sodium‐doped ferric carbide (Na‐FeCₓ*) active phase.
- **FeCl₂·4H₂O**: FeCl₂·4H₂O, [Purity not specified], [Supplier not specified], Employed as an additional metal precursor contributing to the formation of the Fe₅C₂ phase.

#### 1.1.2 Additive/Promoter Precursors
- **Tetrapropylammonium Hydroxide (TPAOH)**: TPAOH, [Purity and supplier details not provided], Used as a structure‐directing agent to support the formation of the MFI zeolite nanosheets.
- **Urea**: CH₄N₂O, [Purity and supplier details not provided], Applied as an additive to assist the crystallization process during zeolite synthesis.

#### 1.1.3 Solvents
- **Deionized Water**: H₂O, [Purity not specified], Used as the primary solvent in the hydrothermal synthesis of the zeolite components.
- **Ethanol**: C₂H₅OH, [Purity not specified], Employed as a dispersion medium during various synthesis steps.

#### 1.1.4 Base/Acid Regulators
- **NaOH (Aqueous Solution)**: NaOH, [Concentration and purity not specified], Utilized for pH adjustment, added dropwise until the pH reached 10 during catalyst preparation.

#### 1.1.5 Complexing Agents
- **Aqueous HCl Solution**: HCl in water, [Concentration and purity not specified], Used to modulate the solubility of metal ions during the initial stages of catalyst precursor formation.

#### 1.1.6 Surface Modifiers
- **Diethoxydimethylsilane (DEMS)**: DEMS, [Usage: 0.199 g per synthesis batch, purity not specified], Applied to introduce silanol groups on the zeolite framework, thereby tailoring its surface properties.
- **Tetraethyl Orthosilicate (TEOS)**: Si(OC₂H₅)₄, [Purity and supplier details not provided], Employed to assist in forming the nanosheet morphology of the siliceous zeolite.

#### 1.1.7 Passivation Atmosphere Gases
- **Syngas (CO/H₂ 1:1)**: CO/H₂ mixture, [Research grade, operational at 300 °C for 24 h with a flow rate of 50 mL/min], Used during post-synthesis treatment to passivate and convert the precursor into the active Na‐FeCₓ* phase.

#### 1.1.8 Synthesis Gas Environment Gases
- **Syngas (H₂/CO/Ar 45/45/10)**: H₂/CO/Ar mixture, [Research grade, operating at 260 °C and 2.0 MPa with a flow rate of 20 mL/min], Serves as the feed gas during the Fischer–Tropsch reaction, ensuring optimized conversion and product selectivity.

### 1.2 Specific Experimental Equipment

#### Synthesis Equipment
- Stainless-steel fixed-bed flow reactor (inner diameter: 10 mm) – Used for catalyst synthesis and for carrying out the reduction or carbonization steps under pure H₂ flow at 400 °C for 6 hours.
- Autoclave – Employed for the formation of the ferric carbide phase in the presence of sodium and for the controlled hydrothermal synthesis of MFI zeolite nanosheets.

#### Characterization Equipment
- Hitachi SU-8010 and SU-1510 electron microscopes – Utilized for scanning electron microscopy (SEM) to examine catalyst morphology and particle size.
- JEM-2100F electron microscope (JEOL, Japan) – Applied for transmission electron microscopy (TEM), HAADF-STEM, and Energy Dispersive Spectroscopy (EDS) mapping.
- Rigaku D/MAX 2550 diffractometer (CuK radiation, λ = 1.5418 Å) – Used for X‐ray Diffraction (XRD) to identify the catalyst phases.
- Thermo Fisher Scientific ESCALAB 250Xi spectrometer – Employed for X‐ray Photoelectron Spectroscopy (XPS), particularly for monitoring Na 1s spectra.
- Perkin-Elmer Frontier system – Deployed for Diffuse Reflectance Infrared Fourier Transform Spectroscopy (DRIFTS) to study olefin adsorption–desorption kinetics.
- BELCAT II instrument – Operated for NH₃-Temperature Programmed Desorption (TPD) to evaluate acid site characteristics.

#### Activation Equipment
- Stainless-steel fixed-bed flow reactor – Functions in catalyst activation by enabling thermal treatment under reducing conditions.

#### Reaction Equipment
- Stainless-steel fixed-bed flow reactor – Serves for carrying out the Fischer–Tropsch synthesis reaction under controlled conditions (260 °C, 2.0 MPa).

#### Product Analysis Equipment
- Fu Li-9790 gas chromatograph (equipped with a TDX-01 column and a thermal conductivity detector) – Used for gaseous product analysis.
- Chromatograph with a capillary PLOT-Al₂O₃ column (with flame ionization detector) – Assists in analyzing reaction outputs.
- Shimadzu GC-14C gas chromatograph (with an HP-5 column) – Employed for liquid-phase product analysis.

#### Other Specific Equipment
- Granule-mixing apparatus – Utilized for combining pre-synthesized Na‐FeC*x* with the zeolite promoter to achieve the desired mass ratio for composite granules. (A one‑sentence generic description is provided as specific model details are not available.)

### 1.3 Common Laboratory Equipment

In catalyst synthesis and evaluation, several pieces of standard laboratory equipment are crucial to support different stages of the process, from reagent handling to final performance testing. Although the synthesis description for the Na‐FeC*x*/zeolite catalysts does not explicitly detail every device, common equipment is regularly employed to ensure stringent experimental conditions, reproducibility, and safety. Below is an organized list outlining key categories and the associated laboratory tools that facilitate drying, calcination, and other general experimental operations.

#### **Drying Equipment**
-  Oven  
  Two types of ovens may be used: one for routine drying of reagents and catalyst samples and another for more sensitive drying steps when moisture removal is critical.  
-  Freeze Dryer  
  Employed when preserving the microstructure of moisture-sensitive reagents or catalysts is required.

#### **Calcination Equipment**
-  High-Temperature Furnace  
  A furnace or dedicated calcination oven is essential for controlled heating during the calcination of catalyst precursors, helping to remove impurities or promote phase transitions.
-  Reaction Chamber  
  High-temperature reaction chambers provide uniform heat distribution and are often integrated with temperature monitoring sensors to ensure consistent calcination conditions.

#### **Other Common Equipment**
-  Balance Scales  
  Used for accurate measurement of reagents and catalyst components to ensure proper formulation.
-  Magnetic Stirrers and Mechanical Mixers  
  Essential tools for achieving homogeneous mixing, whether it is during the initial preparation of reagent solutions or during the granule-mixing stage of catalyst and zeolite components.
-  Pumps and Flow Control Systems  
  Integral in managing gas flow rates during reduction processes and reaction evaluations, ensuring precise control over the reaction atmosphere.
-  Pipettes, Syringes, and Filtration Setups  
  Employed for precise liquid handling and separation tasks during reagent preparation and catalyst recovery.
-  Autoclaves and Temperature/Pressure Controllers  
  These support not only crystallization and drying processes but also help maintain a controlled environment during various phases of catalyst synthesis and evaluation.

This selection of equipment reflects a comprehensive approach to experimental design, ensuring that each step—from reagent preparation to performance testing—is consistently executed under optimal conditions.

## 2. Synthesis Methods

### Extraction of Detailed Preparation and Post‑processing Steps

• The synthesis of Na‐FeC*x* involves a sequence that ensures reproducibility and precision. Initially, precursor mixing is performed by dissolving 30.0 g FeCl₃·6H₂O and 11.9 g FeCl₂·4H₂O in 200 mL deionized water with 5.0 mL of aqueous HCl. Next, a 2.0 M NaOH solution is added dropwise under constant stirring until the pH reaches 10, achieving homogeneous co‑precipitation of the metal salts.  

• Immediately after co‑precipitation, the precipitation–deposition step is implemented. Here, the solid precipitate is exposed to syngas (CO:H₂, 1:1) to induce the formation of the sodium‑doped ferric carbide phase (dominated by Fe₅C₂). This critical step is positioned after precursor mixing and before drying to ensure uniform deposition and proper phase conversion.

• The solid is then dried at 100°C overnight to remove residual moisture. Subsequent calcination is conducted at 450°C for 5 hours to stabilize the catalyst structure. In some protocols, a pre‑reduction at 400°C for 6 hours in pure H₂ is performed, followed by syngas treatment at 300°C for 24 hours to further activate the Na‐FeC*x* phase.

• For the zeolite component, two methods are used. The conventional hydrothermal method for s‑ZSM‑5 involves preparing a precursor gel (typically containing TEOS and TPAOH in deionized water) and crystallizing it in a Teflon‑lined autoclave at 180°C for 3 days. For s‑S1‑OH, diethoxydimethylsilane (DEMS) is incorporated into the precursor gel to introduce silanol groups, yielding nanosheets with a controlled b‑axis thickness of 90–110 nm. Post‑synthesis, the zeolite is washed, dried, and calcined at 550°C for 4 hours.

• Finally, granule‑mixing of the pre‑synthesized Na‐FeC*x* with the zeolite promoter is performed at a zeolite-to‑Na‐FeC*x* mass ratio of 3, ensuring optimal catalyst performance and product selectivity.

## 3. Synthesis Procedures

### 3.1 Reagent Preparation

In this section, the reagent preparation steps are organized by catalyst type, ensuring catalyst‑specific grouping under the sub‐sections of weighing, liquid transfer, and mixing. The following details are extracted directly from the experimental documentation to enhance reproducibility.

#### 3.1.1 Weighing

##### 3.1.1.1 Na‐FeC*x*/s‐ZSM‐5  
- **FeCl₃⋅6H₂O**: Weighed 30.0 g using an analytical balance.  
- **FeCl₂⋅4H₂O**: Weighed 11.9 g using an analytical balance.

##### 3.1.1.2 Na‐FeC*x*/s‐S1‐OH  
- **Note**: Specific solid reagent weighing details for the Na‐FeC*x*/s‐S1‐OH catalyst are not explicitly provided in the documented procedure.

#### 3.1.2 Liquid Transfer

##### 3.1.2.1 Na‐FeC*x*/s‐ZSM‐5  
- **Deionized Water**: Poured 200 mL into the reaction container using a graduated cylinder, thereby facilitating dissolution of the ferric salts.

##### 3.1.2.2 Na‐FeC*x*/s‐S1‐OH  
- **Deionized Water**: Poured 5.1 g into the precursor solution with controlled addition under stirring, ensuring even distribution in the synthesis gel.

#### 3.1.3 Mixing

##### 3.1.3.1 Na‐FeC*x*/s‐ZSM‐5  
- **Ferric Precursor Solution**: Mixed thoroughly to form a homogeneous solution. Although specific stirring speeds and durations are not provided, the protocol emphasizes the need for adequate agitation to ensure complete dissolution and uniformity prior to granule mixing with the zeolite phase.  
- **Granule Mixing**: The pre‐synthesized Na‐FeC*x* is combined with the siliceous ZSM‐5 under ambient conditions at a mass ratio of approximately 3, a step critical to catalyst performance.

##### 3.1.3.2 Na‐FeC*x*/s‐S1‐OH  
- **Zeolite Precursor Suspension**: Mixed under ambient conditions to achieve a uniform dispersion of reagents. In this case, while stirring parameters such as speed and duration are not explicitly detailed, the method mandates thorough mixing to support the organosilane‐assisted modification process.

These catalyst‐specific preparation steps—including the explicit documentation of reagent names, quantities, and transfer methods—play a critical role in ensuring replicability of the Fischer–Tropsch synthesis procedure, as well as providing clarity for subsequent catalytic evaluation.

### 3.2 Detailed synthesis process

#### Catalyst Preparation [1]: Na‐FeC*x*/Zeolite Catalysts

##### Step 1: Precursor Preparation – Na‐FeC*x* Phase  
- **Reagents**:  
  • Sodium salt (promoter, e.g., providing ~4.08% Na loading)  
  • Iron source (e.g., iron oxide or nitrate)  
  • Deionized water  
- **Conditions**:  
  • Dissolution under vigorous stirring at room temperature  
  • pH adjustment by dropwise addition of NaOH solution until reaching pH 10  
  • Mixing duration: Stir for at least 1 hour to achieve a homogeneous solution  
- **Process**:  
  1. Dissolve the measured sodium and iron precursors in 50 mL deionized water, ensuring complete dissolution.  
  2. Add NaOH dropwise under continuous stirring until the pH stabilizes at 10, ensuring uniform precipitation of the intermediate iron hydroxide.  
  3. Maintain stirring for an additional 30 minutes to achieve complete reaction.

- **Key Steps**: Ensure accurate pH control during precipitation for reproducibility.

##### Step 2: Precursor Preparation – Zeolite Component  
- **Reagents**:  
  • Tetraethylorthosilicate (TEOS) for s-ZSM-5 or mixed with diethoxydimethylsilane (DEMS) for s-S1-OH  
  • Additional synthesis gel components for hydrothermal crystallization  
- **Conditions**:  
  • Stir the mixture at room temperature for 12 hours  
  • Crystallization in an autoclave at 180 °C (3 days for s-ZSM-5; 2–4 days for s-S1-OH depending on desired nanosheet morphology)  
- **Process**:  
  1. Combine TEOS (and DEMS for s-S1-OH) with the synthesis gel, ensuring thorough mixing.  
  2. Transfer the gel to an autoclave and crystallize at 180 °C.  

##### Step 3: Catalyst Assembly  
- **Reagents**: Combine the pre-synthesized Na‐FeC*x* phase with the zeolite component.  
- **Conditions**:  
  • Use a zeolite-to‐Na‐FeC*x* mass ratio of approximately 3  
  • Granule mixing to achieve composite granules (20–40 mesh)  
- **Process**: Mechanically mix the two phases ensuring uniform distribution to avoid Na migration issues.

##### Step 4: Purification, Drying & Calcination  
- **Purification**:  
  • Separate by centrifugation and wash repeatedly with deionized water until the solid is clean.  
- **Drying**:  
  • Dry the material at 100 °C overnight in a standard oven.  
- **Calcination**:  
  • Heat in air at a final temperature of 550 °C for 4 hours (ramp rate as per equipment specifications).

##### Step 5: Activation  
- **Process**:  
  • Pre-reduce the catalyst at 400 °C for 6 hours under a pure H₂ flow (10 mL/min at atmospheric pressure).

**Key Points & Cautions**:  
• Strict adherence to reagent quantities and pH during precursor preparation is critical.  
• Monitor stirring durations and temperature settings carefully to ensure reproducibility of both Na‐FeC*x* and zeolite components.  
• The granule mixing step is essential to maintain catalyst integrity and performance.

## 4. Characterization Methods

### 4.1 X‑ray Diffraction (XRD)
- **Operational Description**: XRD is applied to confirm the presence of the Fe5C2 phase in the active catalyst and to verify the MFI framework in the zeolite. The analysis distinguishes crystalline phases within the composite.
- **Instruments and Models**: Measurements were performed using a Rigaku D/MAX 2550 diffractometer.
- **Characterization Conditions**: Utilizes Cu Kα radiation (λ = 1.5418 Å). While the specific scan range and sample mounting details are not elaborated, the procedure emphasizes proper alignment to detect subtle peak overlaps.
- **Test Parameters**: Standard parameters such as step size and scanning rate are employed to differentiate between catalyst phases.
- **Key Notes**: Sample alignment is critical to minimize peak interference between Fe5C2 and zeolite phases.

### 4.2 Scanning Electron Microscopy (SEM)
- **Operational Description**: SEM is used to assess catalyst morphology and particle size. Catalyst granules are ground into powder to ensure a uniform sample.
- **Instruments and Models**: Specific instrument details are not provided.
- **Characterization Conditions and Test Parameters**: Basic imaging conditions with standard accelerating voltage and magnification settings are assumed although precise values were not specified.
- **Key Notes**: Meticulous sample preparation helps minimize contamination and ensure representative imaging of the catalyst surface.

### 4.3 Transmission Electron Microscopy (TEM) & Energy Dispersive Spectroscopy (EDS)
- **Operational Description**: TEM coupled with HAADF-STEM and EDS mapping is applied for high-resolution imaging and elemental distribution analysis.
- **Instruments and Models**: Detailed instrument models and settings (e.g., acceleration voltage) are not described.
- **Key Notes**: Sample deposition onto grids is performed after powdering catalyst granules; EDS mapping assists in correlating catalyst composition with performance.

### 4.4 NH₃‑Temperature Programmed Desorption (NH₃‑TPD)
- **Operational Description**: NH₃-TPD evaluates the acid site density in the zeolite component.
- **Instruments and Models**: Experiments are conducted on a BELCAT II catalyst analyzer.
- **Characterization Conditions**: Catalyst pre-treatment is executed under a helium flow at 400 °C for 1 hour.
- **Key Notes**: Accurate pre-treatment is vital for reliable desorption data; however, the temperature ramp rate and gas flow specifics are not detailed.

### 4.5 X‑ray Photoelectron Spectroscopy (XPS)
- **Operational Description**: XPS is utilized to monitor surface composition and sodium migration.
- **Instruments and Models**: Analysis is performed using a Thermo Fisher Scientific ESCALAB 250Xi spectrometer.
- **Characterization Conditions and Test Parameters**: Calibration involves setting binding energies to 368.21 eV (Ag3d₅/₂) and 932.62 eV (Cu2p₃/₂). The Na 1s peaks are identified at 1071.8 eV and 1073.3 eV. Samples are ground from granule-mixed catalysts prior to analysis.
- **Key Notes**: Rigorous calibration and sample preparation ensure the precision of surface composition analyses.

### 4.6 Diffuse Reflectance Infrared Fourier Transform Spectroscopy (DRIFTS)
- **Operational Description**: DRIFTS investigates olefin adsorption–desorption kinetics on catalyst surfaces.
- **Instruments and Models**: Instrument specifics are not provided.
- **Characterization Conditions**: Samples are first pre-treated in pure Ar at 400 °C for 1 hour and then cooled to 30 °C. An olefin (e.g., ethene) is introduced at 30 mL/min for 0.5 hours, followed by a purge with pure Ar.
- **Test Parameters**: IR spectra are recorded at two-minute intervals during desorption.
- **Key Notes**: The technique’s temporal resolution is key to capturing dynamic adsorption–desorption behaviors.

## 5. Catalytic Evaluation Methods

### 5.1 Activation

The catalyst activation process is a critical pre‐reaction step designed to transform the sodium‐doped ferric carbide precursor into the desired active Fe₅C₂ phase with minimal sintering. The following subsections detail each activation parameter as experimentally specified.

#### 5.1.1 Activation Temperature
- **Definition:** The activation temperature is key for initiating the reduction of the catalyst precursor and facilitating the formation of the active carbide phase without triggering excessive sintering.
- **Experimental Conditions:** The catalyst is pre‐reduced at 400 °C.
- **Observations:** Operating at 400 °C effectively exposes active sites by removing residual surface oxygen, ensuring the catalyst reaches an optimal reduction state while maintaining structural integrity.

#### 5.1.2 Activation Pressure
- **Definition:** Activation pressure influences the kinetics of the reduction reaction by modulating gas‐catalyst interaction.
- **Experimental Conditions:** The reduction is performed at atmospheric pressure (1 bar) with pure hydrogen.
- **Observations:** Using atmospheric pressure allows for a controlled and uniform reduction, preventing rapid agglomeration of catalyst particles.

#### 5.1.3 Activation Gas
- **Definition:** The gas composition during activation directly affects the extent and uniformity of the reduction process.
- **Experimental Conditions:** The activation is carried out under a pure hydrogen (H₂) atmosphere.
- **Observations:** A hydrogen‐only atmosphere is critical for ensuring an effective reduction while avoiding interference from reactive impurities.

#### 5.1.4 Activation Space-Time Velocity
- **Definition:** Space-time velocity dictates the rate at which hydrogen contacts the catalyst, impacting the overall activation efficiency.
- **Experimental Conditions:** Instead of a conventional space-time velocity value, a controlled hydrogen flow of 10 mL/min is used in the fixed-bed reactor.
- **Observations:** This low and regulated flow rate promotes intimate contact between H₂ and the catalyst, facilitating complete reduction without over-exposure.

#### 5.1.5 Activation Time
- **Definition:** The duration of activation ensures complete transformation of the precursor to its active phase while minimizing possible sintering.
- **Experimental Conditions:** The activation process is maintained for 6 hours.
- **Observations:** A 6-hour activation period strikes a balance between total reduction of the precursor and preserving high surface area, ultimately leading to improved catalytic performance in Fischer–Tropsch synthesis.

### 5.2 Reaction

This section details the reaction conditions applied during the Fischer–Tropsch catalytic evaluation, emphasizing reproducibility and direct extraction from the reported study.

#### 5.2.1 Reaction Temperature
- **Definition:** The reaction temperature is a key parameter that governs the activation of syngas and influences both catalyst activity and hydrocarbon selectivity.
- **Experimental Conditions:** The catalytic tests were consistently performed at 260 °C.
- **Observations:** Operating at 260 °C allowed for optimal CO conversion and promoted the formation of targeted olefins while suppressing unnecessary deep hydrogenation, ensuring sustained catalyst performance over extended reaction durations.

#### 5.2.2 Reaction Pressure
- **Definition:** Reaction pressure directly impacts the concentration of reactants in the catalyst bed and thereby affects both conversion efficiency and product distribution.
- **Experimental Conditions:** The Fischer–Tropsch reactions were carried out under a pressure of 2.0 MPa.
- **Observations:** Maintaining this pressure contributed to enhanced syngas concentration within the reactor, resulting in improved product selectivity as well as effective catalyst utilization.

#### 5.2.3 Reaction H₂/CO Ratio
- **Definition:** The H₂/CO ratio is crucial in determining the balance between hydrogenation and chain-growth reactions, impacting the distribution between olefins and alkanes.
- **Experimental Conditions:** For the bare Na‐FeC*x* catalyst experiments, an H₂/CO ratio of 1 was employed. In contrast, when using Na‐FeC*x*/s‐S1‐OH catalysts, the ratio was adjusted to 3.
- **Observations:** Increasing the H₂/CO ratio to 3 significantly boosted CO conversion (up to 82.6%) and shifted the product slate towards a higher olefin/alkane ratio (observed o/a ratio of 3.8), directly supporting the desired olefin production.

#### 5.2.4 Reaction Space-Time Velocity
- **Definition:** The gas hourly space velocity (GHSV) quantifies the volumetric flow of syngas per unit mass of catalyst, influencing the residence time of reactants.
- **Experimental Conditions:** A GHSV of 2400 mL·h⁻¹·g⁻¹ was maintained during the tests.
- **Observations:** Operating at this GHSV ensured sufficient contact time between the reactants and catalyst, leading to stable conversion rates and reliable catalytic performance over prolonged periods.

Together, these conditions are carefully controlled to ensure reproducibility and to maximize the production of C₂–C10 olefins while mitigating catalyst deactivation throughout the Fischer–Tropsch synthesis process.

## 6 Results


### 6.1 Characterization Results

#### 6.1.1 Crystal Phase and Structure
- **Description:** The crystalline phases of the Na‐FeCₓ/zeolite catalysts and their supports were identified using powder X-ray diffraction (XRD) with CuKα radiation (λ = 1.5418 Å). XRD is essential for confirming the formation of the active Fe₅C₂ phase and verifying the integrity of the MFI zeolite framework.
- **Findings:** XRD patterns of the Na‐FeCₓ catalyst after LT-FTO reaction display sole signals corresponding to Fe₅C₂ (PDF #20-0509), with negligible oxide phases detected, confirming complete transformation to the active carbide. Both s‐ZSM‐5 and s‐S1‐OH zeolite supports exhibit characteristic reflections of the MFI structure (PDF #42-0024), indicating preserved crystallinity and framework integrity after synthesis and catalyst preparation.
- **Observations:** The dominance of Fe₅C₂ in the active phase is directly linked to high Fischer–Tropsch activity, while the retention of the MFI structure in the zeolite supports ensures optimal diffusion properties.

#### 6.1.2 Elemental Composition and Valence States
- **Description:** X-ray photoelectron spectroscopy (XPS) was employed to analyze surface elemental composition and oxidation states, with particular attention to Fe and Na species. The Fe 2p₃/₂ region is used to distinguish between Fe³⁺, Fe²⁺, and FeCₓ, while the Na 1s peak monitors sodium migration between catalyst components.
- **Findings:** XPS spectra confirm the presence of Fe in multiple oxidation states, with the Fe 2p₃/₂ region analyzed for Fe³⁺, Fe²⁺, and FeCₓ species. The Na 1s peak appears at 1071.8 eV for Na on FeCₓ and at 1073.3 eV for Na on zeolite, enabling tracking of sodium migration in granule- and powder-mixed samples.
- **Observations:** The detection of FeCₓ species corroborates the formation of the active carbide phase. XPS analysis also reveals that the mixing method influences sodium distribution, which is critical for catalytic performance.

#### 6.1.3 Surface Area and Porosity
- **Description:** Nitrogen sorption isotherms were measured using the BET method to determine surface area and pore volume of the zeolite supports, which are key for reactant diffusion and catalyst dispersion.
- **Findings:** The s‐ZSM‐5 zeolite exhibits a BET surface area of 337.3 m²/g and a pore volume of 0.21 cm³/g. For comparison, n‐ZSM‐5 shows 388.7 m²/g and 0.13 cm³/g, respectively. The s‐S1‐OH zeolite also demonstrates high surface area and porosity, supporting efficient mass transport.
- **Observations:** The large surface area and pore volume of the zeolite nanosheets facilitate rapid olefin diffusion, suppressing secondary reactions and enhancing selectivity.

#### 6.1.4 Morphology and Particle Size
- **Description:** Scanning electron microscopy (SEM) and transmission electron microscopy (TEM/HAADF-STEM) were used to assess catalyst morphology, particle size, and elemental distribution.
- **Findings:** SEM images show that both Na‐FeCₓ and zeolite granules retain uniform particle sizes (20–40 mesh) and distinct morphologies after mixing. TEM/HAADF-STEM with EDS mapping confirms homogeneous distribution of Fe and Na within the catalyst granules.
- **Observations:** The uniform morphology and controlled nanosheet thickness (90–110 nm for s‐ZSM‐5) are indicative of successful synthesis and mixing, contributing to catalyst stability and performance.

#### 6.1.5 Surface Acidity
- **Description:** NH₃-temperature programmed desorption (NH₃-TPD) was conducted to evaluate the presence of acid sites in the zeolite supports, which can influence olefin isomerization and selectivity.
- **Findings:** s‐ZSM‐5 displays NH₃ desorption peaks at 200 °C (weak acid sites) and 440 °C (strong acid sites), confirming the presence of acidity. In contrast, s‐S1‐OH shows almost undetectable NH₃ desorption, indicating the absence of Brønsted acid sites and the successful introduction of silanol groups.
- **Observations:** The lack of acidity in s‐S1‐OH is crucial for suppressing undesired olefin isomerization, thereby improving selectivity in Fischer–Tropsch synthesis.

#### 6.1.6 Olefin Adsorption–Desorption Properties
- **Description:** DRIFT spectroscopy was used to study the adsorption–desorption kinetics of olefins (e.g., ethene) on the catalyst surface, providing insight into product desorption and catalyst selectivity.
- **Findings:** DRIFT experiments, conducted after Ar pre-treatment at 400 °C and ethene adsorption at 30 °C, reveal rapid desorption of olefins from the zeolite surface, particularly for s‐S1‐OH.
- **Observations:** Fast olefin desorption from the zeolite nanosheets supports high olefin selectivity by minimizing secondary hydrogenation and isomerization.




### 6.2 Catalyst Performance

#### 6.2.1 CO Conversion
- **Description:** CO conversion quantifies the fraction of CO in the feed that is transformed during the reaction. It is calculated as:
  \[
  \text{CO Conversion (\%)} = \frac{F_{\text{CO,in}} - F_{\text{CO,out}}}{F_{\text{CO,in}}} \times 100
  \]
- **Experimental Data:**  
  - Bare Na‐FeCₓ* catalyst: 1.9% at 260 °C, 2.0 MPa, GHSV 2,400 mL·h⁻¹·g⁻¹, CO/H₂/Ar 45/45/10.
  - Na‐FeCₓ*/s‐ZSM‐5: up to 82.5% under identical conditions.
  - Na‐FeCₓ*/s‐S1‐OH: 82.6% at 260 °C, 2.0 MPa, GHSV 2,400 mL·h⁻¹·g⁻¹, H₂/CO ratio of 3, granule-mixed.
- **Observations and Trends:**  
  Incorporation of MFI zeolite nanosheets as promoters dramatically enhances CO conversion (over 40-fold increase), with both s‐ZSM‐5 and s‐S1‐OH variants achieving high conversion under low-temperature Fischer–Tropsch conditions.

#### 6.2.2 CO₂ Selectivity
- **Description:** CO₂ selectivity reflects the proportion of converted CO forming CO₂, indicating the extent of the water-gas shift reaction:
  \[
  \text{CO}_2 \text{ Selectivity (\%)} = \frac{F_{\text{CO}_2,\text{out}}}{F_{\text{CO,in}} - F_{\text{CO,out}}} \times 100
  \]
- **Experimental Data:**  
  - CO₂ selectivity typically exceeds 45% for all Na‐FeCₓ*/zeolite catalysts.
- **Observations and Trends:**  
  The high CO₂ selectivity is characteristic of Fe-based Fischer–Tropsch to olefins (FTO) systems. Zeolite addition does not significantly reduce CO₂ formation, as the primary role of the zeolite is to modulate hydrocarbon selectivity rather than suppress the water-gas shift reaction.

#### 6.2.3 CH₄ Selectivity
- **Description:** CH₄ selectivity measures the fraction of converted CO yielding methane:
  \[
  \text{CH}_4 \text{ Selectivity (\%)} = \frac{F_{\text{CH}_4,\text{out}}}{F_{\text{CO,in}} - F_{\text{CO,out}}} \times 100
  \]
- **Experimental Data:**  
  - Na‐FeCₓ*/s‐S1‐OH: 6.0% under optimized conditions (H₂/CO = 3).
  - Na‐FeCₓ*/s‐ZSM‐5: as low as 3.0–3.8% during steady-state operation.
  - Powder-mixed catalysts: up to 18.8% (with excessive Na migration).
- **Observations and Trends:**  
  Zeolite-promoted catalysts, especially with granule mixing, exhibit significantly reduced methane selectivity compared to bare or powder-mixed systems, highlighting the importance of catalyst architecture in suppressing undesired methane formation.

#### 6.2.4 C₁₀⁺ Selectivity
- **Description:** C₁₀⁺ selectivity indicates the fraction of products with carbon numbers greater than 10, reflecting the breadth of the hydrocarbon distribution:
  \[
  \text{C}_{10+} \text{ Selectivity (\%)} = \frac{F_{\text{C}_{10+},\text{out}}}{F_{\text{CO,in}} - F_{\text{CO,out}}} \times 100
  \]
- **Experimental Data:**  
  - Na‐FeCₓ*/s‐S1‐OH: 6.3% under standard conditions.
- **Observations and Trends:**  
  Both zeolite-promoted catalysts maintain a narrow product distribution dominated by C₁–C₁₀ hydrocarbons, with low C₁₀⁺ selectivity, which is advantageous for targeted olefin production.

#### 6.2.5 Olefin/Alkane (o/a) Ratio and Olefin Selectivity
- **Description:** The o/a ratio is the molar ratio of olefins to alkanes in the product stream, serving as a direct indicator of olefin selectivity.
- **Experimental Data:**  
  - Na‐FeCₓ*/s‐S1‐OH: o/a ratio of 3.8 at H₂/CO = 3.
  - Long-term (600 h) operation: o/a ratio of 4.2–5.2; C₂–C₁₀ olefin selectivity of 67.8–71.0%.
- **Observations and Trends:**  
  High o/a ratios and stable olefin selectivity are sustained over extended operation, confirming the effectiveness of the zeolite structure (especially s‐S1‐OH) in promoting olefin formation and suppressing secondary reactions.

#### 6.2.6 Catalyst Stability and Deactivation
- **Description:** Catalyst stability is assessed by monitoring CO conversion and selectivity over prolonged operation (up to 600 h).
- **Experimental Data:**  
  - Na‐FeCₓ*/s‐ZSM‐5: CO conversion remains at 67.6–68.1% after 600 h; C₂–C₁₀ olefin selectivity at 67.8–71.0%; methane selectivity below 3.8%.
- **Observations and Trends:**  
  The catalysts demonstrate excellent durability, with negligible deactivation and consistent product selectivity, underscoring their suitability for long-term Fischer–Tropsch to olefins applications.

---
