Repository: pic-ai-robotic-chemistry/literature-to-protocols

## Overview

Experimental procedures in scientific papers are usually scattered across free-form text, which makes them difficult to reproduce, compare, and automate.  
The goals of this project are:

* Extract experiment-related entities, conditions, operations, and relations from papers
* Build paper-level knowledge graphs
* Generate structured protocols through templated prompting and graph-based retrieval
* Evaluate the generated results in terms of factuality, text quality, and questionnaire-based practical usability

File: example/papersavings-topk/Paper_5-35.md
# Fischer–Tropsch synthesis to olefins boosted by MFI zeolite nanosheets

## 1. Materials

### 1.1 Reagents

#### 1.1.1 Metal Precursors
- **Iron(III) chloride hexahydrate**: FeCl₃·6H₂O, [Purity not specified, Supplier not specified], Used as an iron source for catalyst formation.
- **Iron(II) chloride tetrahydrate**: FeCl₂·4H₂O, [Purity not specified, Supplier not specified], Provides iron species required for forming the active phase.

#### 1.1.2 Additive/Promoter Precursors
- **Tetrapropylammonium hydroxide (TPAOH)**: [Formula: N(C₃H₇)₄OH, Purity not specified, Supplier not specified], Used as the structure‐directing agent in the synthesis of both s‑ZSM‑5 and s‑S1‑OH promoter zeolite nanosheets.
- **Tetraethyl orthosilicate (TEOS)**: Si(OC₂H₅)₄, [Purity not specified, Supplier not specified], Employed as the silica source during zeolite promoter formation.

#### 1.1.3 Solvents
- **Deionized water**: H₂O, [Purity: Laboratory grade], Used for dissolving metal precursors and preparing synthesis gels.
- **Ethanol**: C₂H₅OH, [Purity not specified, Supplier not specified], Utilized in crystallization and cleaning steps.

#### 1.1.4 Base/Acid Regulators
- **Sodium hydroxide (NaOH)**: NaOH, [Purity not specified, Supplier not specified], Added dropwise to adjust pH and introduce sodium for catalyst doping.
- **Hydrochloric acid (HCl)**: HCl, [Concentration typically 68–70%, Supplier not specified], Used to dissolve iron salts and assist in pH control.

#### 1.1.5 Surface Modifiers
- **Diethoxydimethylsilane (DEMS)**: [Chemical composition approximated as (C₂H₅O)₂Si(CH₃)₂, Purity not specified, Supplier not specified], Applied in the organosilane-assisted method to generate controlled silanol groups in the s‑S1‑OH promoter.

#### 1.1.6 Passivation Atmosphere Gases
- **Hydrogen**: H₂, [Purity not specified], Flow 10 mL/min at atmospheric pressure, used at 400 °C for 6 hours, Serves for catalyst reduction and surface passivation.

#### 1.1.7 Synthesis Gas Environment Gases
- **Syngas (CO/H₂/Ar = 45/45/10)**: Mixture of carbon monoxide, hydrogen, and argon, [Operational conditions: 2.0 MPa, 260 °C, ~2400 mL·h⁻¹ per g catalyst], Provides the feed gas for the Fischer–Tropsch reaction.

#### 1.1.8 Other Reagents
- **Urea**: (NH₂)₂CO, [Purity not specified, Supplier not specified], Utilized in the hydrothermal synthesis of zeolite nanosheets.

### 1.2 Specific Experimental Equipment

#### **Synthesis Equipment**
- Catalyst Precursor Autoclave – Autoclave for crystallization used during precursor treatment for catalyst synthesis.
- Reduction Reactor Tube – Reactor tube for performing the 400 °C reduction step during catalyst formation.
- Carbonization Reactor Tube – Reactor tube employed for carbonization of the catalyst.
- Granule Mixer – Equipment for physical mixing of Na‐FeC*x* catalyst with zeolite promoters.

#### **Characterization Equipment**
- X-ray Diffraction (XRD) – Rigaku D/MAX 2550 diffractometer (CuKα radiation).
- Nitrogen Sorption Analyzer – Micromeritics ASAP 2020M system for surface area and pore volume analysis.
- Transmission Electron Microscope (TEM) – JEM-2100F from JEOL, Japan.
- Scanning Electron Microscopes (SEM) – Hitachi SU-8010 and SU-1510 models for morphology and granule size examination.
- X-ray Photoelectron Spectroscopy (XPS) – Thermo Fisher Scientific ESCALAB 250Xi for tracking sodium migration.
- Fourier-Transform Infrared Spectrometer (FTIR) – Nicolet is50, equipped with an MCT/A detector and ZnSe windows for DRIFT studies.
- Temperature-Programmed Desorption (TPD) – BELCAT II instrument for desorption analysis.
- Mössbauer Spectrometer – Standard Mössbauer attachment for catalyst characterization.

#### **Activation Equipment**
- Controlled Temperature Furnace – Reactor tube based setup for thermal activation and reduction treatments in catalyst preparation.

#### **Reaction Equipment**
- Reactor Tube – Utilized for Fischer–Tropsch synthesis under syngas feed (operating at 2.0 MPa).

#### **Product Analysis Equipment**
- Online Gas Chromatograph – Fu Li-9790 equipped with a TDX-01 column and thermal conductivity detector.
- Online Gas Chromatograph – Configured with a capillary PLOT-Al₂O₃ column and flame ionization detector.
- Offline Gas Chromatograph – Shimadzu GC-14C fitted with an HP-5 column for liquid-phase product analysis.

#### **Other Specific Equipment**
- Laboratory Tools – Includes balance scales, magnetic stirrers, and pumps, which provide essential support during catalyst synthesis and evaluation processes.

### 1.3 Common Laboratory Equipment

In this section, we list the typical laboratory equipment that supports experimental work throughout the synthesis, characterization, and catalytic evaluation phases. This equipment, while not directly involved in the formulation of the Na‐FeC*x*/s‐ZSM‐5 and Na‐FeC*x*/s‐S1‐OH Fischer–Tropsch catalysts, plays an essential auxiliary role in ensuring precise experimental conditions and accurate reagent handling.

#### **Drying Equipment**
-  Ovens for pre-treatment and drying of reagents and synthesized catalysts  
-  Freeze dryers utilized to remove residual solvent moisture from samples  
-  Other drying setups, such as desiccators, may also be employed for moisture control prior to synthesis

Drying equipment is critical for eliminating water content from reagents, thereby preventing interference in subsequent synthesis and reaction steps. In some processes, pre-drying of the catalyst precursors helps maintain purity and achieves optimal reaction conditions.

#### **Calcination Equipment**
-  High-temperature reaction chambers designed to provide controlled heating  
-  Tube furnaces used to facilitate the calcination process by removing impurities through regulated temperature profiles  

Calcination equipment is deployed during post-synthesis treatment, ensuring that catalyst precursors are adequately activated and free of unwanted components. The controlled heating process is vital for achieving the desired phase transformations without degrading the material structure.

#### **Other Common Equipment**
-  Balance scales and precision dispensers for accurate weighing and ratio control of reagents  
-  Magnetic and overhead stirrers to ensure uniform mixing during reagent preparation and granule formation  
-  Autoclaves for hydrothermal synthesis steps, particularly in the controlled production of zeolite nanosheets  
-  Mesh sieves and sieve shakers to achieve the specified granule size (20–40 mesh) for optimal catalyst performance  
-  Gas flow systems, including chemisorption instruments and calibrated flow controllers, essential for maintaining correct reaction atmospheres during catalyst reduction and catalytic testing  
-  Standard laboratory glassware (beakers, flasks) for reagent handling and sample processing  

Together, these common laboratory tools support the rigorous experimental workflow, enabling precise control over the synthesis and evaluation steps while ensuring the repeatability and reliability of the Fischer–Tropsch catalytic performance studies.

## 2. Synthesis Methods

### Extraction of Detailed Preparation and Post‑processing Steps

This section details the synthesis of the Na‐FeC*x* Fischer–Tropsch catalyst and the preparation of zeolite promoters, ensuring reproducibility through a clearly defined sequence of procedures.

#### Na‐FeC*x* Catalyst Synthesis
1. • Precursor Mixing / Co‑precipitation  
  – Reagents: 30.0 g of FeCl₃⋅6H₂O and 11.9 g of FeCl₂⋅4H₂O are dissolved in 200 mL deionized water along with 5.0 mL of aqueous HCl (12.0 mol L⁻¹).  
  – Equipment: Standard glass reactor with controlled stirring.

2. • Precipitation–Deposition  
  – A 2.0 mol L⁻¹ NaOH aqueous solution is added dropwise under vigorous stirring until the solution reaches a pH of 10.  
  – The mixture is stirred for an additional 1 hour before the solid is separated via centrifugation.

3. • Drying  
  – The separated solid is dried at 100 °C overnight to remove moisture.

4. • Calcination  
  – The dried material is heated at 550 °C for 4 hours in air to eliminate organic templates.

5. • Post‑Treatment Steps  
  – The catalyst is then pre‑reduced at 400 °C for 6 hours in a pure H₂ atmosphere.  
  – Carbonization follows by treating the reduced catalyst with syngas (CO/H₂) at 300 °C for 24 hours.

#### Zeolite Promoter Synthesis
• s‑ZSM‑5 is synthesized via a hydrothermal method using an autoclave at 180 °C for 2 days.  
• The s‑S1‑OH promoter is prepared using an organosilane‑assisted modification: mixing TPAOH with a silica source and organosilane, followed by crystallization at 180 °C for 3 days. Post‑crystallization, the product is collected, washed, dried, and finally calcined at 550 °C for 4 hours.

#### Catalyst Granule Integration
• The Na‐FeC*x* catalyst and zeolite promoters are physically mixed in granule form with mesh sizes ranging from 20 to 40. This granule mixing is critical to minimize sodium migration and to ensure optimal proximity between the active phase and the zeolite nanochannels.

This structured approach—with precise reagent concentrations, controlled pH adjustments, and clearly defined temperature and duration parameters—ensures that the synthesis is both reproducible and scalable.

## 3. Synthesis Procedures

### 3.1 Reagent Preparation

In the present study, the synthesis of the Na‐FeC*x*/s‐ZSM‐5 and Na‐FeC*x*/s‐S1‐OH catalysts for Fischer–Tropsch synthesis is ultimately based on a classical solid‐state and granule‑mixing approach. Although the article emphasizes catalyst performance and the overall physical granule mixing to limit sodium migration, it does not provide explicit values or step‐by‐step details for each of the reagent preparation sub‐steps (weighing, liquid transfer, and mixing). For clarity and reproducibility, the following structure outlines the catalyst‑specific grouping based on the intended section format.

#### 3.1.1 Weighing

##### 3.1.1.1 Na‐FeC*x*/s‐ZSM‐5
- No explicit data for weighing of solid reagents (e.g., metal nitrates or promoters) is provided. The article instead refers to the overall active phase synthesis and subsequent physical mixing with aluminosilicate nanosheets.

##### 3.1.1.2 Na‐FeC*x*/s‐S1‐OH
- No explicit weighing details are reported. The synthesis method is described in a way that focuses on the eventual granule formulation rather than standard weighing parameters.

#### 3.1.2 Liquid Transfer

##### 3.1.2.1 Na‐FeC*x*/s‐ZSM‐5
- No specific liquid reagent volumes or transfer methods (including the type of container or equipment used) are delineated in the article for this catalyst.

##### 3.1.2.2 Na‐FeC*x*/s‐S1‐OH
- The article does not report specific instructions on liquid transfer (e.g., volume, pouring method, or equipment) for the s‐S1‐OH component.

#### 3.1.3 Mixing

##### 3.1.3.1 Na‐FeC*x*/s‐ZSM‐5
- The catalyst components are physically mixed into granules to minimize sodium migration. However, precise mixing parameters such as stirring speed, duration, or environmental conditions are not explicitly documented.

##### 3.1.3.2 Na‐FeC*x*/s‐S1‐OH
- Similar to the s‐ZSM‐5 variant, the mixing process involves physical granule formation intended to preserve the catalyst’s integrity. No detailed operating conditions (e.g., use of ultrasonic treatment or inert atmosphere) are provided.

This structured layout, while not detailing precise reagent quantities or methods, reflects the article’s focus on overall synthesis strategy and catalyst performance rather than granular operational parameters.

### 3.2 Detailed Synthesis Process

#### Catalyst Preparation [1]: Na‐FeC*x*/s‐ZSM‐5

##### Step 1: Precursor Preparation  
- **Reagents**: 30.0 g FeCl₃·6H₂O, 11.9 g FeCl₂·4H₂O, 200 mL deionized water, and 5.0 mL 12.0 M HCl.  
- **Conditions**: Dissolution at room temperature under continuous stirring.  
- **Process**:  
  - Dissolve FeCl₃·6H₂O and FeCl₂·4H₂O in the water and acid mixture to achieve a homogeneous solution.  
  - Adjust the pH to 10 by adding 2.0 M NaOH solution dropwise while stirring continuously for 0.5 hours, ensuring full precipitation of the metal hydroxide.  
- **Key Steps**: Ensure complete dissolution and controlled pH adjustment to avoid premature precipitation.

##### Step 2: Purification and Drying  
- **Process**:  
  - Separate the precipitate by centrifugation and wash it with deionized water multiple times (approximately six washes) to remove unreacted species.  
  - Dry the purified solid at 100 °C overnight in a convection oven.

##### Step 3: Calcination and Activation  
- **Drying & Calcination**:  
  - Calcine the dried precursor at 550 °C for 4 hours in air using a precision furnace; a controlled ramp rate is recommended though not explicitly specified.  
- **Activation**:  
  - Pre-reduce the calcined sample at 300 °C for 24 hours under a hydrogen atmosphere (H₂ flow at 10 mL/min) ensuring complete formation of the Na‐FeC*x* phase.

##### Step 4: Catalyst Assembly  
- **Reagents**: Use the activated Na‐FeC*x* and pre-prepared s‐ZSM‐5.  
- **Process**:  
  - Physically mix the activated catalyst with s‐ZSM‐5 granules (20–40 mesh) to minimize sodium migration and ensure optimal proximity of active sites.

---

#### Catalyst Preparation [2]: Na‐FeC*x*/s‐S1‐OH

##### Step 1: Promoter Synthesis via Organosilane Method  
- **Reagents & Conditions**:  
  - Mix TPAOH with deionized water, TEOS, and the organosilane (maintain a 1:10 molar ratio relative to silica). Stir at room temperature for 12 hours before hydrothermal treatment in an autoclave.  
- **Process**:  
  - Crystallize in the autoclave, then recover the solid by filtration and wash thoroughly.  
  - Dry and calcine at 550 °C for 4 hours to convert organic moieties into controlled silanol groups.

##### Step 2: Catalyst Assembly  
- **Process**:  
  - Granule-mix the activated Na‐FeC*x* with s‐S1‐OH (20–40 mesh) to preserve catalyst integrity and mitigate sodium migration while achieving high olefin selectivity.

---

Careful adherence to the workflow order—precursor preparation, purification, drying, calcination, activation, and final assembly—ensures reproducibility and optimal Fischer–Tropsch catalytic performance.

## 4. Characterization Methods

### 4.1 X‑ray Diffraction (XRD)
- **Operational Description**: XRD is employed to determine the crystalline phases of the Na‐FeC*x*/s‐ZSM‐5 catalyst. The sample is prepared and aligned for optimal diffraction, and the resulting patterns confirm both the Fe5C2 phase and the zeolite MFI structure.
- **Instruments and Models**: Rigaku D/MAX 2550.
- **Characterization Conditions**: Utilizes Cu Kα radiation (λ = 1.5418 Å) with careful instrument calibration using standards (e.g., Au4f7/2 at 83.96 eV).
- **Test Parameters**: Although the detailed scan range is not specified, the procedure includes steps for achieving reproducible alignment and calibration.
- **Key Notes**: Proper sample preparation and calibration are essential for minimizing errors and ensuring accurate phase identification.

### 4.2 BET Surface Area Analysis
- **Operational Description**: Nitrogen sorption isotherms are measured to determine the catalyst’s surface area and pore volume.
- **Instruments and Models**: Micromeritics ASAP 2020M.
- **Characterization Conditions**: Measurements are conducted under cryogenic conditions after a dehydration pretreatment under vacuum.
- **Test Parameters**: While specific pressure settings and temperature details are not fully elaborated, careful moisture removal is emphasized.
- **Key Notes**: Ensuring contaminants are eliminated prior to analysis is critical for reliable porosity data.

### 4.3 Transmission Electron Microscopy (TEM) & EDS
- **Operational Description**: TEM provides high-resolution imaging and elemental distribution (via EDS) of catalyst morphology. Samples are dispersed in an appropriate solvent, deposited onto grids, and dried.
- **Instruments and Models**: JEM‑2100F.
- **Characterization Conditions**: Operated at an acceleration voltage of 200 kV.
- **Test Parameters**: Standard EDS acquisition settings are used to complement the imaging.
- **Key Notes**: Uniform dispersion is vital to avoid aggregation and artifacts.

### 4.4 Scanning Electron Microscopy (SEM)
- **Operational Description**: SEM examines catalyst granule morphology after mounting on stubs, with optional conductive coating if necessary.
- **Instruments and Models**: Hitachi SU‑8010 and SU‑1510.
- **Characterization Conditions**: Operating voltages and magnification are adjusted based on sample characteristics.
- **Test Parameters**: Instrument settings are optimized during each session.
- **Key Notes**: Consistent sample preparation assures imaging reproducibility.

### 4.5 X‑ray Photoelectron Spectroscopy (XPS)
- **Operational Description**: XPS is used to quantify the surface composition and monitor sodium migration through Na1s peak shifts.
- **Instruments and Models**: Thermo Fisher Scientific Escalab 250Xi.
- **Characterization Conditions**: Utilizes a monochromatic Al Kα (1486.6 eV) source with calibrated work functions.
- **Test Parameters**: Spectra are collected in constant analyzer energy (CAE) mode, ensuring reproducible settings.
- **Key Notes**: Pre-treatment in inert gas conditions (e.g., He or Ar at ~400 °C) is critical to remove adsorbed species.

### 4.6 H₂ Temperature‑Programmed Reduction (H₂‑TPR)
- **Operational Description**: The reduction profile is determined by pre-reducing the catalyst at 400 °C for 6 hours in a controlled H₂ flow, followed by cooling to 260 °C for reduction analysis.
- **Instruments and Models**: Micro fixed‑bed reactor equipped with a TCD.
- **Characterization Conditions**: Conducted under a 10 mL/min flow of H₂ at atmospheric pressure.
- **Test Parameters**: Temperature ramping and sample pretreatment steps are rigorously controlled.
- **Key Notes**: Uniform catalyst loading and precise temperature control are paramount.

### 4.7 Diffuse Reflectance Infrared Fourier Transform Spectroscopy (DRIFTS)
- **Operational Description**: DRIFTS monitors olefin adsorption–desorption dynamics. The catalyst is pre-treated by heating in pure Ar at 400 °C for 1 hour, cooled to 30 °C, then exposed to olefin for adsorption studies.
- **Instruments and Models**: Nicolet is50 FT‑IR spectrometer equipped with an MCT/A detector and ZnSe windows.
- **Characterization Conditions**: Measurements are taken at room temperature post pre-treatment.
- **Test Parameters**: IR spectra are recorded in 2‑minute intervals during the desorption phase.
- **Key Notes**: Precise timing and gas switching are essential for capturing dynamic behavior accurately.

### 4.8 In‑situ Techniques
- **Operational Description**: In‑situ XRD and FTIR techniques are integrated to monitor structural and surface chemistry changes under actual reaction conditions.
- **Instruments and Models**: Custom in‑situ setups configured for real‑time analysis.
- **Characterization Conditions**: Conducted under controlled temperature and gas atmospheres to mimic Fischer–Tropsch reaction environments.
- **Test Parameters**: Continuous monitoring parameters are aligned with reaction phase requirements.
- **Key Notes**: These techniques provide vital insights into active catalyst transformations during operation.

## 5. Catalytic Evaluation Methods

### 5.1 Activation

The catalyst activation process is a critical preparatory step in the synthesis of the Na‐FeCₓ/zeolite Fischer–Tropsch catalysts. This activation, performed as a pre‐reaction treatment, ensures that the precursor ferric oxide is efficiently reduced to form the active metallic carbide phase, predominantly Fe₅C₂, while also maintaining the catalyst’s structural integrity with respect to sodium incorporation.

#### 5.1.1 Activation Temperature
- **Definition:** The activation temperature is the key thermal condition that drives the reduction of the iron oxide precursor, thereby enabling the subsequent formation of the active carbide phase.
- **Experimental Conditions:** The catalyst is activated at 400 °C.
- **Observations:** Activation at 400 °C provides sufficient thermal energy for reduction; however, it may also promote sodium migration in systems with smaller granules or powder mixing, as evidenced by shifts in the Na 1s XPS peak. This emphasizes the need for careful control of granule size during synthesis.

#### 5.1.2 Activation Pressure
- **Definition:** Pressure during activation influences the kinetics of the reduction reaction by affecting gas diffusion and contact with the catalyst surface.
- **Experimental Conditions:** The activation process is carried out under atmospheric pressure (approximately 1 bar).
- **Observations:** Operating at atmospheric pressure ensures stable reduction kinetics without inducing catalyst agglomeration or undue structural stress.

#### 5.1.3 Activation Gas
- **Definition:** The gas used during activation serves as the reducing agent, essential for stripping oxygen from the precursor and facilitating the transition to the active metallic phase.
- **Experimental Conditions:** A pure hydrogen (H₂) atmosphere is employed during the reduction process.
- **Observations:** Hydrogen effectively reduces the iron oxide to lower oxidation states, paving the way for the formation of the active Fe₅C₂ phase. Its use, however, requires precise management to balance reduction efficiency and control sodium migration.

#### 5.1.4 Activation Time
- **Definition:** Activation time is the duration for which the catalyst remains under the specified reduction conditions, ensuring complete transformation without prolonged exposure that could lead to detrimental effects.
- **Experimental Conditions:** The catalyst is maintained under activation conditions for 6 hours.
- **Observations:** A 6‑hour reduction period is optimized to achieve full conversion to the active phase while minimizing the risk of extensive sodium migration that could compromise catalyst stability and performance.

### 5.2 Reaction

The Fischer–Tropsch reaction was carried out in a stainless-steel fixed-bed reactor under rigorously controlled conditions to ensure reproducibility and reliable performance evaluation of the Na‐FeC*x*/s‐ZSM‐5 and Na‐FeC*x*/s‐S1‐OH catalysts.

#### 5.2.1 Reaction Temperature  
• Definition: The reaction temperature is critical for activating syngas (CO and H₂) and determining both catalyst activity and product selectivity.  
• Experimental Conditions: The reactor was maintained at 260 °C throughout the catalytic tests. Prior to reaction, the catalyst was pre‐reduced at 400 °C for 6 hours in a pure H₂ flow and then cooled to the designated reaction temperature of 260 °C.  
• Observations: At 260 °C, notable differences were observed between the bare and zeolite‐promoted catalysts. For instance, the bare Na‐FeC*x* exhibited only about 1.9% CO conversion while the promoted catalysts demonstrated significantly higher CO conversion and improved olefin selectivity under identical conditions.

#### 5.2.2 Reaction Pressure  
• Definition: Reaction pressure influences the effective concentration of syngas molecules in the reactor, thereby impacting the kinetics and overall conversion.  
• Experimental Conditions: The reaction was performed at a constant pressure of 2.0 MPa.  
• Observations: Operating at 2.0 MPa ensured that the syngas remained in close contact with the catalyst, contributing to efficient catalytic turnover and favorable hydrocarbon formation.

#### 5.2.3 Reaction H₂/CO Ratio and Syngas Composition  
• Definition: The H₂/CO ratio plays a pivotal role in hydrocarbon chain growth and product distribution, while the overall syngas composition sets the stoichiometric balance for the Fischer–Tropsch synthesis.  
• Experimental Conditions: The feed gas was composed of a CO/H₂/Ar ratio of 45/45/10, with adjustments to the H₂/CO ratio (e.g., elevated to 3 in selected tests for the Na‐FeC*x*/s‐S1‐OH variant) used to optimize CO conversion and product selectivity.  
• Observations: An increased H₂/CO ratio was correlated with enhanced CO conversion (up to 82.6% in some cases) and narrower product distributions dominated by C₁–C₁₀ hydrocarbons.

#### 5.2.4 Reaction Space-Time Velocity  
• Definition: Also known as the gas hourly space velocity (GHSV), this parameter relates the feed gas flow rate to the catalyst mass and directly affects the contact time and conversion efficiency.  
• Experimental Conditions: A GHSV of 2,400 mL·h⁻¹·g⁻¹ (based on the weight of the Fe-based catalyst) was maintained during testing.  
• Observations: This value provided a balance between sufficient reactant contact and high catalyst stability, enabling a steady state to be achieved within the reactor.

## 6 Results


### 6.1 Characterization Results

#### 6.1.1 Crystal Phase and Structure
- **Description:** The crystalline phases of the catalysts and zeolite promoters were identified using X-ray diffraction (XRD) with a Rigaku D/MAX 2550 diffractometer (CuKα, λ = 1.5418 Å). XRD is essential for confirming the formation and stability of active phases under Fischer–Tropsch conditions.
- **Findings:** XRD patterns revealed that Fe₅C₂ is the dominant crystalline phase in both Na‐FeC*x*/s‐ZSM‐5 and Na‐FeC*x*/s‐S1‐OH catalysts after the LT-FTO reaction. The zeolite components retained their respective MFI structures, indicating structural integrity post-synthesis and reaction.
- **Observations:** The presence of Fe₅C₂, with negligible oxide phases, confirms effective carbonization and the formation of the catalytically active phase. The stability of the MFI structure in both s‐ZSM‐5 and s‐S1‐OH ensures consistent promoter function.

#### 6.1.2 Elemental Composition and Sodium Migration
- **Description:** X-ray photoelectron spectroscopy (XPS, Thermo Fisher Scientific ESCALAB 250Xi) was employed to determine elemental composition and to monitor sodium migration between Na‐FeC*x* and zeolite promoters. Shifts in Na 1s binding energy provide direct evidence of sodium redistribution.
- **Findings:** XPS analysis showed Na 1s peaks at 1071.8 eV for Na on FeC*x* and at 1073.3 eV for Na on zeolite. Intermediate binding energies were observed depending on the degree of mixing and treatment.
- **Observations:** Granule mixing (20–40 mesh) effectively minimized sodium migration, preserving sodium in the Na‐FeC*x* phase. Excessive migration, as seen in powder-mixed samples, led to sodium depletion and reduced catalytic performance.

#### 6.1.3 Surface Area and Porosity
- **Description:** Nitrogen sorption isotherms (Micromeritics ASAP 2020M) were used to assess BET surface area, pore volume, and pore size distribution. These parameters are critical for reactant diffusion and product desorption.
- **Findings:** s‐ZSM‐5 exhibited a surface area of 337–543 m²/g and a pore volume of 0.13–0.27 cm³/g. The b-axis thickness of 90–110 nm in s‐ZSM‐5 nanosheets resulted in slightly lower surface area but higher pore volume compared to conventional n‐ZSM‐5, indicating enhanced micropore accessibility. The introduction of silanol groups in s‐S1‐OH did not significantly alter pore volume.
- **Observations:** Rational design of zeolite morphology, particularly nanosheet thickness, optimizes pore accessibility and diffusion, supporting high catalytic efficiency.

#### 6.1.4 Morphology and Particle Size
- **Description:** Catalyst morphology and particle size were characterized by transmission electron microscopy (TEM, JEM-2100F) and scanning electron microscopy (SEM, Hitachi SU-8010/SU-1510). These techniques elucidate the physical structure and dispersion of active phases.
- **Findings:** SEM and TEM images confirmed that s‐ZSM‐5 and s‐S1‐OH possess sheet-like morphologies with controlled b-axis thickness (90–115 nm). Na‐FeC*x* displayed well-dispersed Fe₅C₂ nanoparticles. Granule mixing preserved the distinct morphologies of both catalyst and promoter.
- **Observations:** The nanosheet structure, achieved via organosilane-assisted synthesis, enhances accessibility to active sites. Granule mixing prevents excessive sodium migration and maintains optimal catalyst morphology.

#### 6.1.5 Olefin Adsorption/Desorption Dynamics
- **Description:** DRIFT (Diffuse Reflectance Infrared Fourier Transform) and TPD (Temperature-Programmed Desorption) studies were conducted to evaluate olefin adsorption and desorption on catalyst surfaces, providing insight into product desorption kinetics.
- **Findings:** Both s‐ZSM‐5 and s‐S1‐OH accelerated olefin desorption compared to Na‐FeC*x* alone or with n‐ZSM‐5. DRIFT showed rapid decrease in IR signal intensity for olefins, while TPD indicated lower desorption temperatures for nanosheet zeolites.
- **Observations:** Enhanced olefin desorption reduces re-adsorption and secondary reactions, directly contributing to higher olefin selectivity and productivity in Fischer–Tropsch synthesis.



### 6.2 Catalyst Performance

#### 6.2.1 CO Conversion
- **Description:** CO conversion quantifies the fraction of CO in the feed that is transformed during the reaction. It is calculated as:
  \[
  \text{CO Conversion (\%)} = \frac{F_{\text{CO,in}} - F_{\text{CO,out}}}{F_{\text{CO,in}}} \times 100
  \]
- **Experimental Data:** Under LT-FTO conditions (260 °C, 2.0 MPa, GHSV 2400 mL·h⁻¹·g⁻¹, CO/H₂/Ar = 45/45/10), the bare Na‐FeCₓ* catalyst exhibited a low CO conversion of 1.9%. When physically mixed with s‐ZSM‐5 zeolite (granule size 20–40 mesh), CO conversion increased dramatically to 82.5%. The Na‐FeCₓ*/s‐S1‐OH catalyst achieved 66.5% CO conversion at H₂/CO = 1, which further increased to 82.6% at H₂/CO = 3.
- **Observations and Trends:** The integration of zeolite nanosheets as promoters significantly enhances CO conversion. Granule mixing and optimized H₂/CO ratios are critical for achieving high conversion rates.

#### 6.2.2 CO₂ Selectivity
- **Description:** CO₂ selectivity reflects the proportion of converted CO that forms CO₂, indicating the extent of the water-gas shift and oxidation reactions:
  \[
  \text{CO}_2 \text{ Selectivity (\%)} = \frac{F_{\text{CO}_2,\text{out}}}{F_{\text{CO,in}} - F_{\text{CO,out}}} \times 100
  \]
- **Experimental Data:** The Na‐FeCₓ*/s‐ZSM‐5 catalyst maintained low CO₂ selectivity under LT-FTO conditions, with values not exceeding 10%. The Na‐FeCₓ*/s‐S1‐OH catalyst also exhibited low CO₂ selectivity, consistent with suppressed water-gas shift activity.
- **Observations and Trends:** Both zeolite-promoted catalysts minimize CO₂ formation, favoring hydrocarbon synthesis over oxidation.

#### 6.2.3 CH₄ Selectivity
- **Description:** CH₄ selectivity is the fraction of methane among the hydrocarbon products, calculated as:
  \[
  \text{CH}_4 \text{ Selectivity (\%)} = \frac{F_{\text{CH}_4,\text{out}}}{\sum F_{\text{hydrocarbons}}} \times 100
  \]
- **Experimental Data:** For Na‐FeCₓ*/s‐ZSM‐5, CH₄ selectivity was below 3.8%. The Na‐FeCₓ*/s‐S1‐OH catalyst showed a slightly higher CH₄ selectivity of 6.0%.
- **Observations and Trends:** Both catalysts suppress methane formation, with s‐ZSM‐5 being more effective, likely due to enhanced olefin desorption and minimized secondary hydrogenation.

#### 6.2.4 C₃⁺ Selectivity
- **Description:** C₃⁺ selectivity represents the fraction of C₃ and higher hydrocarbons among total hydrocarbon products:
  \[
  \text{C}_3^+ \text{ Selectivity (\%)} = \frac{\sum F_{\text{C}_3 \text{ and higher}}}{\sum F_{\text{hydrocarbons}}} \times 100
  \]
- **Experimental Data:** The Na‐FeCₓ*/s‐ZSM‐5 catalyst achieved C₂–C₁₀ olefin selectivity of 67.8–71.0%, with C₁₀⁺ selectivity below 6.3%. The product distribution was dominated by C₁–C₁₀ hydrocarbons.
- **Observations and Trends:** Zeolite nanosheet promotion narrows the product distribution, favoring light olefins and minimizing heavy hydrocarbon formation.

#### 6.2.5 α Factor (Chain Growth Factor)
- **Description:** The α factor, derived from the Anderson–Schulz–Flory (ASF) model, indicates the probability of chain growth versus termination:
  \[
  \text{ASF:} \quad W_n = (1-\alpha)\alpha^{n-1}
  \]
  where \( W_n \) is the weight fraction of hydrocarbons with carbon number \( n \).
- **Experimental Data:** The article describes α values being determined by fitting product distributions to the ASF model, with the zeolite-promoted catalysts exhibiting high α values consistent with selective C₂–C₁₀ olefin production.
- **Observations and Trends:** High α values correlate with increased selectivity toward longer-chain olefins, especially when sodium migration is minimized.

#### 6.2.6 Catalyst Stability and Deactivation Rate
- **Description:** Catalyst stability is assessed by monitoring CO conversion over time. The deactivation rate is:
  \[
  \text{Deactivation Rate} = \frac{\text{CO Conversion}_{\text{initial}} - \text{CO Conversion}_{\text{final}}}{\text{Time}}
  \]
- **Experimental Data:** For Na‐FeCₓ*/s‐ZSM‐5, CO conversion remained stable (68.1% to 67.6%) over 600 hours on stream, indicating negligible deactivation. Granule mixing was essential for maintaining stability; powder mixing led to rapid deactivation.
- **Observations and Trends:** Proper granule mixing and zeolite promotion ensure long-term catalyst durability with minimal loss in activity.

#### 6.2.7 Olefin Productivity and α-Olefin Selectivity
- **Description:** Olefin productivity is the amount of olefin produced per gram of catalyst per hour. α-Olefin selectivity is the fraction of α-olefins among C₄⁺ olefins.
- **Experimental Data:** Na‐FeCₓ*/s‐ZSM‐5 achieved an olefin productivity of 15.3 mmol·g⁻¹·h⁻¹. Na‐FeCₓ*/s‐S1‐OH reached 13.1 mmol·g⁻¹·h⁻¹ and an α-olefin selectivity of 81.7% (vs. 52.1% for s‐ZSM‐5).
- **Observations and Trends:** The absence of Brønsted acid sites in s‐S1‐OH suppresses olefin isomerization, maximizing α-olefin selectivity and enhancing product value.
