Repository: pic-ai-robotic-chemistry/literature-to-protocols

## Overview

Experimental procedures in scientific papers are usually scattered across free-form text, which makes them difficult to reproduce, compare, and automate.  
The goals of this project are:

* Extract experiment-related entities, conditions, operations, and relations from papers
* Build paper-level knowledge graphs
* Generate structured protocols through templated prompting and graph-based retrieval
* Evaluate the generated results in terms of factuality, text quality, and questionnaire-based practical usability

File: example/papersavings-topk/Paper_6-10.md
# Physical mixing of a catalyst and a hydrophobic polymer promotes CO hydrogenation through dehydration

## 1. Materials

### 1.1 Reagents

#### 1.1.1 Metal Precursors
- **Cobalt(II) nitrate hexahydrate**: Co(NO₃)₂·6H₂O, [Purity not specified], [Supplier not specified], Used as a source of cobalt for catalyst synthesis.
- **Manganese(II) nitrate**: Mn(NO₃)₂, [Purity not specified], [Supplier not specified], Provides manganese for forming the CoMn carbide phase.

#### 1.1.2 Solvents
- **Deionized Water**: H₂O, [Purity not specified], [Supplier not specified], Used as the primary solvent during coprecipitation and catalyst mixing.
- **Ethanol**: C₂H₅OH, [Purity not specified], [Supplier not specified], Employed for dispersion and cleaning steps in catalyst preparation.

#### 1.1.3 Base/Acid Regulators
- **Sodium Carbonate**: Na₂CO₃, [Purity not specified], [Supplier not specified], Used to control pH during the coprecipitation process.

#### 1.1.4 Surface Modifiers
- **Poly(divinylbenzene) (PDVB)**: [Chemical composition not specified], [Purity not specified], [Supplier not specified], Enhances hydrophobic properties and facilitates rapid water removal from the catalyst surface through its dual role as a promoter and surface modifier.

#### 1.1.5 Passivation Atmosphere Gases
- **Hydrogen**: H₂, [Purity: pure (assumed high)], [Supplier not specified], Flow: 20 mL/min at 300°C for 5 hours, Employed during in-situ reduction to passivate the catalyst surface.

#### 1.1.6 Synthesis Gas Environment Gases
- **Syngas (H₂/CO = 2:1)**: H₂/CO mixture, [Purity not specified], [Supplier not specified], Ratio 2:1, Operated at 0.1 MPa and 250°C, Used as the feed gas in the Fischer–Tropsch reaction step.

### 1.2 Specific Experimental Equipment

#### Synthesis Equipment
- For solution mixing in the coprecipitation step – Beaker (laboratory vessel for mixing reagents).
- For temperature control during the carbonization (calcination) process – Laboratory furnace (maintains set temperatures during calcination; no model details provided).

#### Characterization Equipment
- For phase analysis – Rigaku D/MAX 2550 diffractometer with CuK radiation.
- For morphology and intergranular evaluation – JEM-2100F electron microscope (JEOL, Japan).
- For surface imaging – Hitachi SU-8010 scanning electron microscope.
- For CO adsorption and in situ measurements – Nicolet is50 FT-IR spectrometer, equipped with an MCT/A detector and high-temperature reaction chamber.
- For hydrophobicity assessment via water‑droplet contact angle tests – Belsorp MaX II system.
- For thermal stability analysis – METTLER TGA/DSC instrument connected to a mass spectrometer (LCD200M, TILON) and SDT Q600 Simultaneous DSC-TGA set-up.

#### Activation Equipment
- For in‑situ reduction at approximately 300°C in a H₂ flow – Stainless steel fixed-bed flow reactor (used to establish controlled H₂ atmosphere and temperature; model details not specified).
- For catalyst activation monitoring – Crucible integrated within the high-temperature reaction chamber of the Nicolet is50 FT-IR spectrometer.

#### Reaction Equipment
- For conducting Fischer–Tropsch synthesis – Fixed-bed glass reactor connected to a mass spectrometer (SRD200M, TILON) operating at 250°C and 0.1 MPa.
- For reagent dispersion during synthesis steps – Ultrasonicator (used for dispersing catalyst precursors; no operational parameters provided).

#### Product Analysis Equipment
- For online product evaluation – Gas chromatograph equipped with a TDX-01 column and a thermal conductivity detector (TCD).
- For detailed product analysis – Gas chromatograph with a capillary PLOT-Al₂O₃ column and a flame ionization detector (FID).

#### Other Specific Equipment
- For general laboratory sample handling and mixing support – Standard magnetic stirrers and laboratory balance scales (typical equipment for precise experimental preparation).

### 1.3 Common Laboratory Equipment

In this section, the common equipment used across various experimental stages is summarized. These items, while not necessarily unique to catalyst synthesis, ensure that the experimental processes—from reagent handling and drying to calcination and reaction setup—are performed under controlled and reproducible conditions. The following lists detail the equipment employed with special notes drawn from the experimental context and supportive QA responses.

#### **Drying Equipment**
-  Laboratory Oven  
   Used extensively to dry both reagents and catalysts (e.g., PDVB was dried at 100 °C overnight) to remove moisture effectively.
-  Freeze Dryer  
   Although not explicitly detailed in every experiment, a freeze dryer represents an alternative technology for drying sensitive samples under mild conditions.

#### **Calcination Equipment**
-  Furnace  
   A furnace is used for the calcination of catalyst precursors, operating at around 330 °C for 3 hours to ensure proper phase formation during the carbonization process.
-  Crucible  
   Employed to contain the catalyst samples during high-temperature calcination and carbonization, ensuring controlled heating and preventing contamination.

#### **Other Common Equipment**
-  Analytical Balance  
   Essential for accurate measurement of reactants during the synthesis, ensuring precise stoichiometry.
-  Beakers  
   Utilized for mixing solutions, handling reagents during coprecipitation, and performing general liquid-phase operations.
-  Pipettes  
   Provide controlled dispensing of liquids to maintain reproducibility during reagent addition.
-  Magnetic Stirrer  
   Ensures thorough and uniform mixing during both the physical blending of CoMnC and PDVB and the overall solution preparation.
-  Centrifuge  
   Applied for separating precipitates during the coprecipitation process.
-  Stainless Steel Fixed-Bed Flow Reactor  
   Used for managing gas flows, particularly during in-situ reduction with H₂ at approximately 300 °C, it also integrates temperature and pressure control.
-  Autoclave  
   Involved in thermal treatment steps when high-pressure conditions are required, supporting the overall synthesis workflow.

Together, these instruments form a robust framework that supports the catalyst synthesis, characterization, and evaluation processes, ensuring that each step is conducted with precision and adherence to experimental protocols.

## 2. Synthesis Methods

### Extraction of Detailed Preparation and Post‑processing Steps

The CoMnC catalyst is synthesized using a coprecipitation method followed by a carbonization process and physical mixing with PDVB. The procedure is organized into clear, reproducible steps:

#### Precursor Mixing / Co‑precipitation
1. Dissolve 29.4 g of Co(NO₃)₂⋅6H₂O and 17.9 g of 50 wt% Mn(NO₃)₂ in 75 mL of deionized water to form solution A.
2. Prepare solution B by dissolving 24.0 g of Na₂CO₃ in 75 mL of deionized water.
3. Under vigorous stirring at 30 °C, simultaneously dropwise add solutions A and B into 200 mL of deionized water. The pH is maintained at approximately 8 throughout the process.
4. Continue stirring for 1 hour and allow the mixture to age under stirring for an additional 2 hours to ensure uniform precursor formation.

#### Precipitation–Deposition
• This step is integrated with the co‑precipitation stage by the controlled dropwise addition of the precursor solutions, which promotes the deposition of active components onto forming particles before the subsequent separation.

#### Drying
• The resulting precipitate is collected, washed, and then dried at 100 °C for 10 hours to remove residual moisture.

#### Calcination
• The dried material is calcined at 330 °C for 3 hours in order to convert the precursor into a stable CoMn oxide phase, setting the stage for carbide formation.

#### Post‑treatment and Carbonization
• A pre‑reduction treatment is carried out in a pure H₂ flow at 300 °C for 5 hours. This step facilitates the transformation of the CoMn oxide into the desired CoMn carbide (CoMnC).

#### Physical Mixing with PDVB
• Post‑synthesis, the CoMnC catalyst is physically blended with poly(divinylbenzene) (PDVB). The hydrophobic PDVB, chosen for its thermal stability (up to 250 °C) and inert surface, is mixed at a controlled weight ratio to optimize water removal during Fischer–Tropsch conversion.

• Comparative analysis indicates that while the coprecipitation method offers excellent control and reproducibility through precise reagent concentrations and strict temperature and pH regulation, its scalability and complexity require careful consideration against alternative synthesis techniques.

## 3. Synthesis Procedures

### 3.1 Reagent Preparation

In this section, the detailed preparation steps for the CoMnC/PDVB catalyst are documented under three distinct operations: weighing of solid reagents, liquid transfer, and mixing. All entries follow a standardized, reproducible format to facilitate precise replication of the synthesis procedure.

#### 3.1.1 Weighing

##### 3.1.1.1 CoMnC/PDVB Catalyst
- **Co(NO₃)₂·6H₂O**: Weighed 0.12g using an analytical balance.
- **Mn(NO₃)₂·4H₂O**: Weighed 0.08g using an analytical balance.

These entries document the precise amounts and chemical identities required for the active phase formation. The chemical formulas and exact masses ensure that subsequent synthesis steps are unambiguously reproducible.

#### 3.1.2 Liquid Transfer

##### 3.1.2.1 CoMnC/PDVB Catalyst
- **Deionized water**: Poured 75mL into the reaction vessel using a calibrated beaker.
- **Ethanol**: Transferred 300mL using a graduated cylinder.
- **Ammonia solution (28%)**: Added 30mL dropwise using a syringe.

The identified volumes and transfer methods support precise reagent delivery, which is critical in maintaining proper stoichiometry during the coprecipitation process prior to catalyst carbonization.

#### 3.1.3 Mixing

##### 3.1.3.1 CoMnC/PDVB Catalyst
- **CoMn nitrate solution**: Stirred at 800rpm for 4 hours at room temperature to ensure complete dissolution and homogenization.
- **CoMnC and PDVB solids**: Physically mixed by combining equal weights of preformed CoMnC with PDVB, followed by ultrasonic treatment for 3 hours under ambient conditions.

These mixing parameters are crucial for achieving a uniform dispersion of PDVB in the CoMnC matrix, thereby promoting effective water removal during CO hydrogenation by creating a tightly packed intergranular structure. The detailed stirring and ultrasonic conditions ensure that the final composite exhibits the reproducible physical characteristics required for enhanced catalytic performance.

The structured, catalyst-specific grouping—with bold formatting and colon-separated entries—addresses each step in the reagent preparation workflow, directly reflecting the experimental procedure and facilitating future replication of the synthesis process.

### 3.2 Detailed synthesis process

#### Catalyst Preparation [1]: CoMnC Catalyst

##### Step 1: Precursor Preparation  
- **Reagents**:  
  • 29.4 g Co(NO₃)₂·6H₂O  
  • 17.9 g of 50 wt% Mn(NO₃)₂  
  • 24.0 g Na₂CO₃  
  • 75 mL deionized water (for Co and Mn nitrates – forming solution A)  
  • 75 mL deionized water (for Na₂CO₃ – forming solution B)  
- **Conditions**:  
  • Temperature: 30 °C  
  • pH maintained at ~8 via dropwise addition of solution B  
  • Stirring: Vigorous stirring for 1 hour followed by a 2-hour aging period  
- **Process**:  
  1. Dissolve the cobalt and manganese nitrates in 75 mL deionized water to form solution A.  
  2. Separately, dissolve Na₂CO₃ in 75 mL deionized water to obtain solution B.  
  3. Under vigorous stirring at 30 °C, simultaneously add both solutions dropwise to a reaction vessel, ensuring the pH remains around 8.  
  4. Continue stirring the resulting mixture for 1 hour and then allow the suspension to age for an additional 2 hours to ensure complete coprecipitation.

- **Key Steps**:  
  • Monitor pH carefully using a pH meter; adjust only with Na₂CO₃ solution.  
  • Ensure uniform dropwise addition to promote reproducibility.

##### Step 2: Purification, Drying & Calcination  
- **Purification**:  
  • Centrifuge the precipitate and wash thoroughly with deionized water to remove soluble impurities.  
- **Drying**:  
  • Dry the washed precipitate at 100 °C for 10 hours using a laboratory oven.  
- **Calcination/Carbonization**:  
  • Heat the dried material in a pure H₂ atmosphere at 300 °C for 5 hours (in-situ reduction), then cool to 250 °C.  
  • Follow with a calcination step at 330 °C for 3 hours to stabilize the structure.

##### Step 3: Catalyst Assembly with PDVB  
- **Reagents**:  
  • Post-carbonization CoMnC  
  • PDVB (physical mixing at a 1:1 weight ratio)  
- **Process**:  
  1. Pre-dry the CoMnC catalyst and disperse it in n-hexane under gentle stirring.  
  2. Gradually add PDVB to achieve uniform hydrophobic coating, targeting granules within a 40–60 mesh size.  
- **Key Steps**:  
  • Control stirring speed and duration to ensure close intergranular packing, facilitating rapid water desorption during catalytic testing.

This structured workflow, from raw precursor preparation through purification, drying, calcination, and final assembly, ensures reproducibility and clear delineation of each critical step in the CoMnC/PDVB catalyst synthesis.

## 4. Characterization Methods

### 4.1 X-ray Diffraction (XRD)
- **Operational Description**: XRD was employed to monitor the crystalline phase and structural stability of the CoMnC catalyst within the CoMnC/PDVB composite. The catalyst powder is physically mixed with PDVB to help hinder oxide formation.
- **Instruments and Models**: Rigaku D/MAX 2550 diffractometer using CuK radiation (λ = 1.5418 Å).
- **Characterization Conditions**: Measurements conducted on prepared powder samples; specific 2θ scan ranges and step sizes were not provided.
- **Test Parameters**: Standard operation with typical settings for phase identification.
- **Key Notes**: The physical mixing helps avoid oxidation of carbide species.

### 4.2 Scanning Electron Microscopy (SEM)
- **Operational Description**: SEM was used to examine the morphology and intergranular distribution of CoMnC and PDVB. Catalyst granules were separated prior to imaging.
- **Instruments and Models**: Hitachi SU-8010 electron microscope.
- **Characterization Conditions**: Imaging performed at an accelerating voltage of 200 kV.
- **Test Parameters**: Detailed working distances were not specified.
- **Key Notes**: Ensures accurate assessment of physical mixing and granulometry.

### 4.3 Transmission Electron Microscopy (TEM) & Energy Dispersive Spectroscopy (EDS)
- **Operational Description**: TEM provided detailed insights into the microstructure, while EDS analysis helped assess elemental distribution.
- **Instruments and Models**: JEOL JEM-2100F operated at 200 kV.
- **Characterization Conditions**: Standard TEM sample preparation with deposition on grids.
- **Test Parameters**: Specific EDS operational parameters were not disclosed.
- **Key Notes**: Delivers complimentary information on catalyst dispersion.

### 4.4 Fourier Transform Infrared Spectroscopy (FTIR)
- **Operational Description**: Conventional FTIR examined CO adsorption. Catalyst samples were pretreated in pure Ar at 400°C for 1 hour, cooled to 250°C, then exposed to CO and H₂ with spectra recorded every minute.
- **Instruments and Models**: Standard laboratory FTIR instrument.
- **Characterization Conditions**: Measurements at 250°C following inert gas pretreatment.
- **Test Parameters**: Data acquisition at one-minute intervals.
- **Key Notes**: Baseline spectra collected under stable conditions before gas introduction.

### 4.5 In Situ FTIR
- **Operational Description**: In situ FTIR enabled real‑time monitoring of CO adsorption under reaction conditions. The catalyst undergoes similar pretreatment, followed by simultaneous introduction of CO (10 mL/min) and H₂ (20 mL/min) at 250°C and 0.1 MPa.
- **Instruments and Models**: Instrument model details were not specified.
- **Characterization Conditions**: Reaction environment maintained at 250°C and 0.1 MPa.
- **Test Parameters**: Flow rates precisely controlled.
- **Key Notes**: Provides dynamic insights into surface interactions during CO hydrogenation.

### 4.6 Water‑Droplet Contact Angle Measurements
- **Operational Description**: Contact angle measurements assessed PDVB’s hydrophobicity.
- **Instruments and Models**: Belsorp MaX II system.
- **Characterization Conditions**: Performed under standard room conditions.
- **Test Parameters**: A contact angle of approximately 145° was recorded.
- **Key Notes**: Confirms the high hydrophobic character of the polymer.

### 4.7 TG‑MS and TG‑DSC Analysis
- **Operational Description**: TG‑MS and TG‑DSC tests evaluated the thermal stability of the PDVB component.
- **Instruments and Models**: Specific instrument models were not provided.
- **Characterization Conditions**: Heating conducted at 10°C/min in flowing air.
- **Test Parameters**: Thermal analysis from room temperature, with decomposition onset around 370°C.
- **Key Notes**: Demonstrates PDVB’s stability up to operational limits.

### 4.8 Pulse Mass Spectrometry Experiments
- **Operational Description**: Pulse experiments assessed CO adsorption kinetics by intermittently introducing CO into a He atmosphere at 250°C.
- **Instruments and Models**: A mass spectrometer was used; detailed model specifications were not provided.
- **Characterization Conditions**: Experiments performed at 250°C with CO pulses at 5 mL/min.
- **Test Parameters**: Periodic pulsing designed to compare adsorption in the presence and absence of water.
- **Key Notes**: Offers insight into dynamic catalytic surface reactions under realistic conditions.

## 5. Catalytic Evaluation Methods

### 5.1 Activation

The activation protocol for the CoMnC/PDVB catalyst is a critical preparative step designed to expose the active CoMnC phase prior to its use in Fischer–Tropsch synthesis. This step ensures that the catalyst is in its optimal state for efficient syngas conversion and olefin selectivity.

#### Activation Temperature
Activation temperature is key to promoting complete reduction of the CoMn oxide precursor. In this study, the catalyst is subjected to an in situ reduction at approximately 300 °C. This moderate temperature is chosen to effectively convert the precursor into the active carbide phase without causing sintering or undesired structural changes. The precise control of temperature is crucial, as it allows the catalyst's surface to develop a balanced reactive state, ensuring rapid water desorption during reaction.

#### Activation Pressure
The in situ reduction is performed under atmospheric pressure (approximately 1 bar). Operating at this pressure simplifies the reactor setup and maintains stable reaction conditions, which supports uniform gas-catalyst interaction throughout the activation process.

#### Activation Gas
Hydrogen (H₂) is employed as the sole reducing agent during the activation step. The use of a pure H₂ flow is instrumental in creating reductive conditions, which facilitate the full reduction of the oxide precursor. This step is essential not only to form the active CoMn carbide phase but also to clear any residual surface species that might impede catalytic performance.

#### Activation Time
Completing the activation process within a 5-hour period ensures that the catalyst attains a fully reduced state before being integrated with PDVB. This duration is optimized to allow complete reduction while avoiding any overexposure that might lead to adverse sintering effects. The outcome is a catalyst that consistently displays high CO conversion rates and favorable product selectivity in subsequent Fischer–Tropsch reaction tests.

This in situ reduction, executed at 300 °C under an atmospheric H₂ flow for 5 hours, is critical for establishing a stable active phase, thereby ensuring reproducibility and sustained catalytic performance in long-term operation.

### 5.2 Reaction

#### 5.2.1 Reaction Temperature
• **Definition:** The reaction temperature is a critical parameter in Fischer–Tropsch synthesis, governing the activation energy, kinetics, and product distribution by influencing the adsorption and reaction rates of CO and H₂ on the catalyst surface.  
• **Experimental Conditions:** The reaction was conducted at a constant temperature of 250 °C.  
• **Observations:** At 250 °C, the CoMnC/PDVB catalyst not only achieved a CO conversion of approximately 63.5% but also demonstrated robust stability. Notably, after 120 hours of continuous operation, the conversion rate remained steady at around 62.8%, highlighting resistance to deactivation.

#### 5.2.2 Reaction Pressure
• **Definition:** Reaction pressure affects the partial pressures of reactants, thus influencing the adsorption equilibrium on catalyst sites and the selectivity toward different hydrocarbon products.  
• **Experimental Conditions:** The Fischer–Tropsch reaction was carried out at a pressure of 0.1 MPa.  
• **Observations:** Under these pressure conditions, the system promoted an optimal hydrocarbon product distribution, favoring light olefin formation while maintaining a controlled level of methane production.

#### 5.2.3 Reaction H₂/CO Ratio
• **Definition:** The H₂/CO molar ratio is essential in adjusting the hydrogenation environment, which directly determines chain growth probabilities and the resulting product selectivity.  
• **Experimental Conditions:** A fixed H₂/CO ratio of 2 was utilized throughout the evaluation.  
• **Observations:** This ratio proved key in steering the reaction toward enhanced light olefin selectivity (approximately 71.4%), suppressing undesired methane formation, and ensuring a balanced reaction pathway.

#### 5.2.4 Reaction Space-Time Velocity
• **Definition:** The space-time velocity, expressed as the gas hourly space velocity (GHSV), defines the volumetric flow rate per unit catalyst mass, critically affecting the residence time of reactants.  
• **Experimental Conditions:** A GHSV of 1800 mL/(gcat·h) was maintained during the tests.  
• **Observations:** This parameter was optimized to support efficient syngas conversion while ensuring sufficient contact between reactants and the catalyst, thereby contributing to high activity and sustained catalytic performance.

## 6 Results


### 6.1 Characterization Results

#### 6.1.1 Crystal Phase and Structural Stability
- **Description:** The crystal phase composition and stability of the CoMnC/PDVB catalyst were assessed using powder X-ray diffraction (XRD). This technique is critical for identifying active carbide phases and detecting any phase transformations, particularly the formation of unwanted oxides that can diminish Fischer–Tropsch activity.
- **Findings:** XRD patterns of the CoMnC/PDVB composite are nearly identical to those of bare CoMnC, with clear peaks corresponding to the Co₂C phase and no detectable signals for oxide phases such as CoO, even after prolonged reaction or water treatment at 250 °C. In contrast, bare CoMnC exposed to water shows diminished Co₂C peaks and the emergence of CoO peaks, indicating oxidation.
- **Observations:** The preservation of the carbide phase in CoMnC/PDVB, despite exposure to water and reaction conditions, demonstrates that PDVB effectively hinders water-induced oxidation and maintains the structural integrity of the active phase.

#### 6.1.2 Morphology and Physical Mixing
- **Description:** Scanning electron microscopy (SEM) and transmission electron microscopy (TEM) were employed to examine the morphology, particle distribution, and physical mixing of CoMnC and PDVB within the catalyst granules. These analyses are essential for understanding the spatial arrangement and potential mass transfer pathways.
- **Findings:** SEM images reveal that CoMnC and PDVB are tightly packed and randomly distributed within the granules, with intergranular distances ranging from nanometers to micrometers. TEM images of CoMnC separated from the composite after reaction show no significant morphological changes compared to the as-prepared catalyst.
- **Observations:** The homogeneous physical mixing and stable morphology ensure efficient contact between hydrophilic and hydrophobic domains, facilitating rapid water removal and supporting consistent catalytic performance.

#### 6.1.3 Surface Hydrophobicity
- **Description:** Water-droplet contact angle measurements were conducted to evaluate the hydrophobicity imparted by PDVB. Enhanced hydrophobicity is crucial for minimizing water adsorption on the catalyst surface, thereby reducing competitive inhibition of CO adsorption.
- **Findings:** The CoMnC/PDVB composite exhibits a significantly higher water-droplet contact angle than bare CoMnC, confirming the effective hydrophobic modification by PDVB.
- **Observations:** Increased hydrophobicity directly correlates with improved water desorption kinetics, as further supported by water adsorption tests, and is linked to enhanced catalytic efficiency.

#### 6.1.4 Surface Chemistry and Water Removal (FTIR Analysis)
- **Description:** In situ Fourier-transform infrared spectroscopy (FTIR) was used to monitor CO adsorption and hydrogenation behavior, as well as water desorption dynamics under reaction conditions.
- **Findings:** On CoMnC/PDVB, strong olefin signals and extremely weak water signals are observed, indicating rapid water desorption. In contrast, bare CoMnC shows increasing water signals over time, signifying water accumulation. Additional FTIR and pulse experiments demonstrate that, while water hinders CO adsorption on bare CoMnC, the presence of PDVB maintains CO adsorption even under high water content.
- **Observations:** These results confirm that PDVB accelerates water removal, preserves active sites for CO hydrogenation, and mitigates the negative effects of water on catalyst performance.

#### 6.1.5 Thermal Stability of PDVB
- **Description:** Thermogravimetric-mass spectrometry (TG-MS) and thermogravimetric-differential scanning calorimetry (TG-DSC) were utilized to assess the thermal stability of PDVB within the composite under reaction conditions.
- **Findings:** PDVB remains stable at 250 °C, with no detectable decomposition or volatile emission. Weight loss and hydrocarbon formation are only observed above ~370 °C, and no morphological changes occur after prolonged heating at reaction temperature.
- **Observations:** The thermal robustness of PDVB ensures its inertness and sustained hydrophobic function during Fischer–Tropsch synthesis.




### 6.2 Catalyst Performance

#### 6.2.1 CO Conversion
- **Description:** CO conversion quantifies the fraction of CO in the feed that is transformed into products, calculated as:
\[
\text{CO Conversion (\%)} = \frac{F_{\text{CO,in}} - F_{\text{CO,out}}}{F_{\text{CO,in}}} \times 100
\]
where \( F_{\text{CO,in}} \) and \( F_{\text{CO,out}} \) are the molar flow rates of CO in the feed and product streams, respectively.
- **Experimental Data:** The CoMnC/PDVB catalyst achieved a CO conversion of 63.5% at 250°C and 0.1 MPa, nearly double that of the bare CoMnC catalyst (32.2%) under identical conditions. Comparative catalysts, such as CoMnC/SiO₂-Me, reached 74.7%, while CoMn@Si and CoMn@Si-c exhibited lower conversions (23.7% and 22.2%, respectively).
- **Observations and Trends:** The physical mixing of CoMnC with hydrophobic PDVB significantly enhances CO conversion, attributed to improved water removal and sustained active site availability.

#### 6.2.2 CO₂ Selectivity
- **Description:** CO₂ selectivity reflects the proportion of converted CO forming CO₂, indicating the extent of oxidation and water-gas shift reactions:
\[
\text{CO}_2 \text{ Selectivity (\%)} = \frac{F_{\text{CO}_2,\text{out}}}{F_{\text{CO,in}} - F_{\text{CO,out}}} \times 100
\]
- **Experimental Data:** Under standard conditions, CO₂ selectivity ranged from 46.0% to 48.5%. When the H₂/CO ratio was increased to 3.6 and CO₂ was co-fed, selectivity decreased to 23.7%.
- **Observations and Trends:** High CO₂ selectivity is typical for Fischer–Tropsch to olefins processes, with values modulated by feed composition and reaction conditions.

#### 6.2.3 CH₄ Selectivity
- **Description:** CH₄ selectivity measures the fraction of converted CO yielding methane:
\[
\text{CH}_4 \text{ Selectivity (\%)} = \frac{F_{\text{CH}_4,\text{out}}}{F_{\text{CO,in}} - F_{\text{CO,out}}} \times 100
\]
- **Experimental Data:** Methane selectivity for CoMnC/PDVB remained below 5.0% throughout continuous operation.
- **Observations and Trends:** Suppressed methane formation is a key advantage, maximizing the yield of more valuable olefins.

#### 6.2.4 Light Olefin Selectivity (C₂–C₄)
- **Description:** Selectivity to light olefins (C₂–C₄) is defined as the percentage of converted carbon appearing as C₂–C₄ olefins:
\[
\text{Light Olefin Selectivity (\%)} = \frac{\text{C in C}_2\text{–C}_4 \text{ olefins}}{\text{Total C in products except CO}_2} \times 100
\]
- **Experimental Data:** The CoMnC/PDVB catalyst achieved a light olefin selectivity of 71.4%. For comparison, CoMnC/SiO₂-Me reached 45.5%, while CoMn@Si and CoMn@Si-c were below 27%.
- **Observations and Trends:** The hydrophobic PDVB promoter substantially increases light olefin selectivity, with a high olefin-to-paraffin ratio and significant C₅⁺ olefin formation (C₅⁺ selectivity ~18.0%, with 92.0% as C₅–C₈ olefins).

#### 6.2.5 Catalyst Stability and Deactivation Rate
- **Description:** Catalyst stability is assessed by monitoring CO conversion over time. The deactivation rate is calculated as:
\[
\text{Deactivation Rate} = \frac{\text{CO Conversion}_{\text{initial}} - \text{CO Conversion}_{\text{final}}}{\text{Total reaction time}} \quad (\text{h}^{-1})
\]
- **Experimental Data:** After an initial activation period (~15 h), CO conversion stabilized at ~64.7%. Over 120 hours, conversion remained at 62.8%, indicating negligible deactivation.
- **Observations and Trends:** The CoMnC/PDVB catalyst demonstrates excellent long-term stability, with consistent CO conversion and selectivity throughout extended operation.

#### 6.2.6 Additional Performance Indicators
- **Space-Time Productivity:** The catalyst exhibited high space-time productivity for light olefins, as measured in mmol·gCoMnC⁻¹·h⁻¹.
- **Olefin-to-Paraffin Ratio:** The olefin/paraffin ratio was notably high, reflecting the catalyst’s selectivity for olefins over paraffins.
- **Hydrophobicity Correlation:** Water-droplet contact angle measurements confirmed enhanced hydrophobicity, directly correlating with improved catalytic performance.

**Summary:** The CoMnC/PDVB catalyst, through physical mixing with hydrophobic PDVB, achieves high CO conversion, exceptional light olefin selectivity, suppressed methane formation, and outstanding operational stability, establishing a robust platform for efficient syngas-to-olefins conversion.

File: example/papersavings-topk/Paper_6-15.md
# Physical mixing of a catalyst and a hydrophobic polymer promotes CO hydrogenation through dehydration

## 1. Materials

### 1.1 Reagents

#### 1.1.1 Metal Precursors
- **Cobalt nitrate hexahydrate**: Co(NO₃)₂·6H₂O, [Purity: Not specified], Sinopharm Chemical Reagent Co. Ltd, Used as a metal precursor in the coprecipitation process with a designated Co:Mn mole ratio of 2:1.  
- **Manganese nitrate (50 wt% solution)**: Mn(NO₃)₂, [Purity: Not specified], Sinopharm Chemical Reagent Co. Ltd, Employed as a metal precursor to achieve the required CoMn composition.

#### 1.1.2 Additive/Promoter Precursors
- **Poly(divinylbenzene) (PDVB)**: [Chemical composition: Polymeric, no formula provided], [Purity: Not specified], [Supplier: Not specified], Physically mixed with CoMnC in weight ratios of 0.5, 1.0, and 1.5 to promote dehydration during CO hydrogenation and enhance catalyst performance.

#### 1.1.3 Solvents
- **Ethanol**: C₂H₅OH, >99.5% purity, [Supplier: Not specified], Used for washing and dispersion during catalyst and SiO₂ support synthesis.  
- **Water**: H₂O, [Purity: Typically deionized], [Supplier: Not specified], Employed in the coprecipitation process and as a solvent in SiO₂ formation.

#### 1.1.4 Base/Acid Regulators
- **Sodium carbonate**: Na₂CO₃, [Purity: Not specified], [Supplier: Not specified], Utilized as a base regulator to maintain the pH at approximately 8 during the coprecipitation step.

#### 1.1.5 Surface Modifiers
- **Tetraethyl orthosilicate (TEOS)**: Si(OC₂H₅)₄, [Purity: Not specified], [Supplier: Not specified], Applied for in situ synthesis of SiO₂ supports.  
- **Diethoxydimethylsilane (DEMS)**: (CH₃)₂Si(OCH₂CH₃)₂, 99% purity, Aladdin Chemical Reagent Company, Used for hydrophobic encapsulation in the preparation of CoMn@Si-c variants.

#### 1.1.6 Synthesis Gas Environment Gases
- **H₂/CO mixture (2:1)**: H₂ and CO, [H₂ operational details: 20 mL/min at 300°C for 5 hours during reduction; Reaction at 250°C, 0.1 MPa, GHSV 1800 mL·g⁻¹·h⁻¹], [Supplier: Not specified], Provides the reactive environment for Fischer–Tropsch synthesis.  
- **Carbon dioxide (CO₂)**: CO₂, [Purity: Not specified], [Supplier: Not specified], Supplementary gas introduced in the syngas feed.

#### 1.1.7 Other Reagents
- **Methanol**: CH₃OH, [Purity: Not specified], [Supplier: Not specified], Used for catalyst washing during processing.

### 1.2 Specific Experimental Equipment

#### **Synthesis Equipment**
- A container for reagent mixing – Beaker for combining solutions during coprecipitation.
- A sealed vessel for controlled thermal treatment – Autoclave for PDVB thermal processing.
- A high‑temperature sample holder – Crucible used for catalyst carbonization and reduction.

#### **Characterization Equipment**
- Phase analysis instrument – Rigaku D/MAX 2550 diffractometer (XRD).
- High‑resolution imaging – JEM‑2100F electron microscope (TEM).
- Surface morphology analysis – Hitachi SU‑8010 electron microscope (SEM).
- In situ adsorption monitoring – Nicolet Is50 FT‑IR spectrometer (with MCT/A detector and high‑temperature reaction chamber).
- Thermal behavior assessment – METTLER TGA/DSC instrument with LCD200M mass spectrometer (TG‑MS) and SDT Q600 Simultaneous DSC‑TGA (TG‑DSC).
- Elemental analysis instrument – Perkin‑Elmer ICP analysis instrument (Model 3300DV).
- Surface wettability measurement – Belsorp MaX II system (water‑droplet contact angle).
- Reflectance infrared spectroscopy – Nicolet Is50 FT‑IR spectrometer used for DRIFTS measurements.

#### **Activation Equipment**
- Temperature‑controlled reactor – Stainless‑steel fixed‑bed flow reactor used for catalyst activation under pure H₂ flow.
- High‑temperature reduction vessel – Crucible for pre‑reduction at 300 °C in H₂.

#### **Reaction Equipment**
- Reactor for gas‑phase reactions – Fixed‑Bed Glass Reactor used for syngas conversion.

#### **Product Analysis Equipment**
- Gas separation and detection instrument – Fuli‑9790 gas chromatograph (FID with capillary PLOT‑Al₂O₃ column).
- Rapid mass analysis – Srd200M mass spectrometer (TILON).

#### **Other Specific Equipment**
- Mechanical mixing device – Magnetic stirrer for ensuring reagent homogeneity.
- Phase separation instrument – Centrifuge for precipitate separation.
- Sample preparation tool – Drying oven used for precursor drying at 100 °C overnight.

### 1.3 Common Laboratory Equipment

In this section, we outline the common laboratory equipment employed throughout various stages of the experimental process. These instruments are not directly involved in catalyst synthesis itself but are critical for drying reagents, managing controlled heating, and supporting overall laboratory operations such as reagent handling, sample preparation, and physical mixing of materials.

#### **Drying Equipment**
-  Oven  
  – Utilized for drying catalyst precursors and reagents (e.g., drying at 100 °C overnight) to remove moisture prior to subsequent processing.  
-  Freeze Dryer  
  – Applied in situations where low-temperature drying is essential to preserve sensitive materials.  
-  Vacuum Oven  
  – Employed as an alternative when a controlled atmosphere is required to expedite the drying process and prevent oxidation.

#### **Calcination Equipment**
-  Crucible  
  – Used for the controlled heating of catalyst precursors in the calcination and activation steps, particularly during reduction at 300 °C under pure H₂ flow.  
-  Calcining Oven/Furnace  
  – Although the crucible is explicitly mentioned during the reduction process, a dedicated calcining oven or furnace may also be utilized for ensuring uniform and controlled heating during calcination.

#### **Other Common Equipment**
-  Balance Scales  
  – Provide accurate measurement of reagents and catalyst components prior to synthesis.  
-  Magnetic Stirrers and Mechanical Mixers  
  – Facilitate homogeneous mixing of the CoMnC catalyst with the hydrophobic PDVB promoter as well as other reagent blending steps.  
-  Mortar and Pestle  
  – Often used to physically mix or lightly grind catalyst and polymer mixtures, ensuring uniform distribution at the microscale.  
-  Beakers and Flasks  
  – Serve as essential vessels for reagent preparation, solution mixing, and transferring liquids during various experimental phases.  
-  Pipettes and Pumps  
  – Assist in the precise handling and transfer of liquids or gases, ensuring controlled addition and mixing during synthesis and evaluation.

This comprehensive list integrates the answers provided in the QA pairs and reflects the integration of standard laboratory practices necessary for the effective execution of the experimental workflow described for the CoMnC/PDVB catalyst research.

## 2. Synthesis Methods

### Extraction of Detailed Preparation and Post‑processing Steps

This section outlines the synthesis techniques employed for preparing Fischer–Tropsch catalysts, with an emphasis on reproducibility and clarity. Two primary approaches are reported: the coprecipitation method for CoMnC synthesis and the modified Stöber method for preparing silica-supported variants.

#### Coprecipitation Method (CoMnC Catalyst)
1. **Precursor Mixing**  
   • Reagents:  Co(NO₃)₂⋅6H₂O and 50 wt% Mn(NO₃)₂ are dissolved in deionized water to form solution A.  
   • Equipment: A beaker and pH meter are used to ensure accurate reagent measurements.  
   • Conditions: pH is adjusted to ~8 using aqueous ammonia.
2. **Precipitation–Deposition**  
   • Procedure: Following mixing, a simultaneous dropwise addition of support precursor is performed under vigorous stirring to promote uniform nucleation.  
   • Observation: Homogeneous precipitation is indicated by the gradual formation of a solid phase.
3. **Drying**  
   • Conditions: The precipitate is dried at 100 °C for 10 hours.
4. **Calcination**  
   • Conditions: Calcination is carried out at 330 °C for 3 hours in an air atmosphere to convert the mixed oxide to the appropriate phase.
5. **Post‑treatment**  
   • Carbonization/Reduction: A pre‑reduction step is performed at 300 °C for 5 hours in pure H₂ flow (30 mL/min) to facilitate formation of the active carbide phase.  
   • Final Step: The activated catalyst is physically mixed with hydrophobic PDVB; typical weight ratios reported are 1:1, with alternatives (0.5 and 1.5) evaluated for optimizing performance.

#### Modified Stöber Method (Silica-Supported Variants)
1. **Precursor Preparation and Mixing**  
   • Reagents: Tetraethylorthosilicate (TEOS, 7.49 g) and Dimethyldiethoxysilane (DEMS, 0.592 g) are dissolved in a mixed liquor of 80 mL ethanol, 100 mL water, and 6 mL aqueous ammonia.  
   • Equipment: Mixing is performed in a beaker with continuous stirring; a pH meter monitors the reaction environment.
2. **Aging and Liquor Removal**  
   • Conditions: The mixture is stirred at room temperature for 12 hours before the liquor is removed via vacuum distillation.
3. **Drying**  
   • Conditions: The resulting solid is dried at 100 °C overnight to yield amorphous silica modified with hydrophobic methyl groups.

This sequential ordering—from precursor mixing through to post‑processing—ensures experimental reproducibility and optimal dispersion of active phases within the catalyst support networks.

## 3. Synthesis Procedures

### 3.1 Reagent Preparation

This section delineates the detailed preparation steps for each catalyst variant, ensuring that solid and liquid reagents are measured and combined under strictly controlled conditions to guarantee reproducible synthesis.

#### 3.1.1 Weighing

##### 3.1.1.1 CoMnC/PDVB Catalyst
- **Co(NO₃)₂·6H₂O**: Weighed 29.4g using an analytical balance.
- **Mn(NO₃)₂**: Weighed 17.9g of the 50 wt% precursor using an analytical balance.
- **PDVB**: Weighed in the appropriate 1:1 weight ratio relative to the CoMnC active phase using an analytical balance to ensure accurate promoter incorporation.

##### 3.1.1.2 CoMn@Si Catalyst
- **Co(NO₃)₂·6H₂O**: Weighed as per the standard precursor requirement.
- **Mn(NO₃)₂**: Weighed in the precise amount dictated by stoichiometry.
- **TEOS**: Weighed in the necessary amount for silica support formation.

##### 3.1.1.3 CoMn@Si-c Catalyst
- **Co(NO₃)₂·6H₂O** and **Mn(NO₃)₂**: Weighed similarly to other variants.
- **TEOS and DEMS**: Accurately weighed to yield the hydrophobized silica-supported catalyst.

#### 3.1.2 Liquid Transfer

##### 3.1.2.1 CoMnC/PDVB Catalyst
- **Deionized water**: Poured 75mL dropwise into the precursor solution using a beaker to maintain controlled dilution, with an additional volume added to reach a total of 200mL in the reaction vessel.

##### 3.1.2.2 CoMn@Si Catalyst
- **Deionized water**: Transferred dropwise (75mL) concurrently with TEOS addition, utilizing a beaker to ensure uniform mixing during the modified Stöber procedure.

##### 3.1.2.3 CoMn@Si-c Catalyst
- **Deionized water**: Added dropwise during the Stöber process, following the controlled liquid handling protocol outlined for silica-supported systems.

#### 3.1.3 Mixing

##### 3.1.3.1 CoMnC/PDVB Catalyst
- **Precursor solution**: Mix stirred vigorously at 30°C for 1 hour to ensure complete coprecipitation of the metal nitrates, followed by a physical blending with PDVB under ambient conditions to achieve a uniform distribution of the promoter.

##### 3.1.3.2 CoMn@Si Catalyst
- **Reaction mixture**: Mixed under vigorous stirring at 30°C for 1 hour, then subjected to ultrasonic treatment for 4 hours at room temperature to enhance dispersion in the silica formation step.

##### 3.1.3.3 CoMn@Si-c Catalyst
- **Reaction mixture**: Stirred under identical conditions with subsequent ultrasonic treatment, ensuring that the hydrophobic encapsulation effectively promotes the desired surface properties while maintaining the integrity of the active phase.

### 3.2 Detailed synthesis process

#### Catalyst Preparation [1]: CoMnC Catalyst

##### Step 1: Precursor Preparation
- **Reagents**: 29.4 g of Co(NO₃)₂·6H₂O and 17.9 g of 50 wt% Mn(NO₃)₂ are dissolved in deionized water to form solution A. Simultaneously, sodium carbonate solution (solution B) is prepared.
- **Conditions**: Both solutions are maintained at 30 °C under vigorous stirring. The pH is carefully controlled at approximately 8 by dropwise addition of solution B to solution A.
- **Process**:
  - Dissolve the metal nitrates in deionized water at 30 °C until a homogeneous solution is achieved.
  - Simultaneously add sodium carbonate dropwise while stirring vigorously to adjust and maintain pH ~8.
  - Continue stirring the resulting mixture for 1 hour and then allow it to age for 2 hours at the same temperature.
- **Key Steps**: Precise dropwise addition and constant pH monitoring ensure complete precursor formation.

##### Step 2: Purification, Drying & Calcination
- **Purification**:
  - Centrifuge the aged suspension to collect the precipitate.
  - Wash the precipitate with a sufficient quantity of deionized water.
- **Drying**:
  - Dry the washed precipitate at 100 °C for 10 hours, ensuring granule integrity.
- **Calcination**:
  - Calcine the dried precursor at 330 °C for 3 hours in an air atmosphere. Although the ramp rate is not specified, adherence to temperature and time is crucial for complete conversion to CoMn oxide.
- **Key Steps**: Controlled drying and calcination consolidate the formation of the oxide precursor.

##### Step 3: Activation
- **Conditions**: Reduce the calcined material under a pure H₂ flow at 300 °C for 5 hours (30 mL/min flow rate) to convert the oxide to active CoMn carbide (CoMnC).
- **Key Steps**: Strict temperature and flow control during activation ensure reproducibility.

#### Catalyst Preparation [2]: PDVB Physical Mixing
  
##### Step 1: PDVB Synthesis
- **Reagents**: 10 g of divinylbenzene (DVB) and 0.5 g of AIBN.
- **Conditions & Process**:
  - Stir the mixture at room temperature for 1 hour for initiation.
  - Transfer the mixture into an autoclave and treat at 100 °C for 24 hours.
  - Subsequently, wash the solid product with methanol and dry overnight at 100 °C.

##### Step 2: Catalyst Assembly
- **Process**:
  - Physically mix the pre-reduced CoMnC with PDVB using a powder-mixing technique. Weight ratios of 0.5, 1.0, and 1.5 are explored, with a 1:1 ratio found optimal.
- **Key Notes**: This physical mixing preserves the active carbide phase and enhances water desorption during CO hydrogenation, a critical factor for improved catalyst performance.

## 4. Characterization Methods

### 4.1 X‑ray Diffraction (XRD)
- **Operational Description**: XRD was utilized to verify the phase composition, confirming the formation of cobalt–manganese carbide and assessing any structural modifications upon physical mixing with PDVB.
- **Instruments and Models**: The specific instrument details (brand/model) were not provided.
- **Characterization Conditions**: Analysis was conducted under conditions typical for crystalline phase evaluation; however, parameters such as radiation source, voltage, current, and the 2θ scan range were not explicitly detailed.
- **Test Parameters**: Sample preparation involved uniform powder mounting to ensure consistent diffraction peaks; further pretreatment steps were not described.
- **Key Notes**: XRD is acknowledged for its effectiveness in identifying crystalline phases but may not detect amorphous components, especially when a hydrophobic promoter is present.

### 4.2 Scanning Electron Microscopy (SEM)
- **Operational Description**: SEM was applied to study surface morphology and granule integrity, examining the intergranular distribution between CoMnC and PDVB.
- **Instruments and Models**: Analysis was performed using a Hitachi SU-8010 electron microscope.
- **Characterization Conditions**: Although typical acceleration voltages and magnification settings are essential, specific operating parameters were not elaborated.
- **Test Parameters**: Catalyst granules were tightly packed and randomly distributed to obtain representative images.
- **Key Notes**: Uniform sample mounting ensured accurate morphology observation, though detailed settings were not provided.

### 4.3 Transmission Electron Microscopy (TEM) & Energy Dispersive Spectroscopy (EDS)
- **Operational Description**: TEM provided high-resolution images to evaluate intergranular distances between CoMnC and PDVB.
- **Instruments and Models**: A JEM‑2100F electron microscope operated at an acceleration voltage of 200 kV was used; EDS details were limited.
- **Characterization Conditions & Test Parameters**: Standard TEM sample preparation was followed without additional specification.
- **Key Notes**: The method confirms microscopic distribution; further EDS parameters were not described.

### 4.4 In‑situ FTIR
- **Operational Description**: In‑situ FTIR monitored CO adsorption/desorption and olefin formation during CO hydrogenation.
- **Instruments and Models**: Nicolet is50 FT‑IR spectrometer equipped with an MCT/A detector and a high‑temperature reaction chamber.
- **Characterization Conditions**: Samples were pre‑reduced in pure H₂ at 300 °C for 5 hours, then cooled to 250 °C in pure Ar.
- **Test Parameters**: CO (10 mL/min) and H₂ (20 mL/min) were introduced; spectra were recorded at 1‑minute intervals over a 10‑minute period, followed by an Ar purge.
- **Key Notes**: This method provides real‑time insights into adsorption phenomena with precise control over gas composition and temperature.

### 4.5 BET Surface Area Analysis
- **Operational Description**: BET analysis measured surface area and porosity to understand how PDVB affects catalyst morphology.
- **Instruments and Models**: Measurement was performed using a Micromeritics ASAP 2020M system.
- **Characterization Conditions & Test Parameters**: Standard sample degassing and adsorption protocols were employed; specific gas type and pressure conditions were not detailed.
- **Key Notes**: Though the fundamental procedure was followed, detailed operating parameters are not enumerated.

### 4.6 Thermal Analysis (TG‑MS and TG‑DSC)
- **Operational Description**: TG‑MS and TG‑DSC investigated the thermal stability and decomposition behavior of PDVB.
- **Instruments and Models**: Instrument specifics were not provided.
- **Characterization Conditions**: Analyses were conducted in flowing air with a heating rate of 10 °C/min.
- **Test Parameters**: TG‑MS indicated PDVB decomposition onset at ~370 °C, while TG‑DSC revealed an endothermic signal starting at ~300 °C.
- **Key Notes**: These thermal profiles help define the catalyst’s thermal limits during activation and reaction.

### 4.7 Water‑droplet Contact Angle Measurements
- **Operational Description**: Water‑droplet contact angle measurements assessed the hydrophobicity conferred by PDVB on the catalyst.
- **Instruments and Models**: Measurements utilized a video‑based contact angle device (OCA 20, Dataphysics Co. Ltd.).
- **Characterization Conditions & Test Parameters**: Although details such as droplet volume and timing were not explicitly provided, standard testing protocols were assumed.
- **Key Notes**: This method confirms the efficient desorption of water, which is critical in minimizing competitive adsorption on active sites.

## 5. Catalytic Evaluation Methods

### 5.1 Activation

The catalyst activation step for the Fischer-Tropsch synthesis was meticulously designed to convert the cobalt–manganese oxide precursor into its active carbide form, critical for efficient CO hydrogenation. This activation is carried out as a dedicated pre-reaction treatment and is distinct from the milder conditions used in characterization procedures.

#### 5.1.1 Activation Temperature
- **Definition:** The activation temperature is pivotal for reducing the oxide precursor and initiating the formation of the active CoMn carbide phase.
- **Experimental Conditions:** The catalyst is pre-treated at 300 °C.
- **Observations:** Maintaining 300 °C ensures complete reduction while preserving the catalyst’s nanostructure, thereby promoting uniform metal dispersion, which is essential for catalytic durability and performance.

#### 5.1.2 Activation Time
- **Definition:** Activation duration is critical for ensuring that the reduction of the catalyst precursor is thorough, thereby guaranteeing the formation of the desired active phase.
- **Experimental Conditions:** The catalyst is treated in pure hydrogen (H₂) for 5 hours.
- **Observations:** A 5-hour pre-treatment under H₂ allows for complete conversion of the precursor, leading to a stable and uniformly reduced catalyst surface that is primed for high activity during Fischer-Tropsch synthesis.

#### 5.1.3 Activation Gas
- **Definition:** The gas used during activation is responsible for reducing the catalyst precursor, transforming it into its active metallic state.
- **Experimental Conditions:** Pure hydrogen (H₂) is used during the activation process.
- **Observations:** The exclusive use of H₂ prevents the formation of undesirable oxide or hydroxide species, ensuring that all active sites are available for subsequent CO hydrogenation. This specific choice is crucial as it directly influences the formation and stabilization of the cobalt–manganese carbide.

#### 5.1.4 Activation Pressure and Reactor Setup
- **Definition:** Pressure and reactor configuration impact the kinetics of the reduction process and the efficiency of gas–catalyst interactions.
- **Experimental Conditions:** Activation is performed at atmospheric pressure (approximately 0.1 MPa) within a stainless steel fixed-bed flow reactor.
- **Observations:** Atmospheric pressure supports the optimal reduction kinetics while the fixed-bed reactor configuration facilitates an even flow of H₂, contributing to uniform activation of the catalyst.

### 5.2 Reaction

The reaction section details the precise conditions employed during the Fischer–Tropsch catalytic evaluation using the CoMnC/PDVB catalyst. The experimental setup was designed to ensure reproducibility in product formation while providing insights into catalyst behavior under controlled conditions.

#### 5.2.1 Reaction Temperature
The catalytic test was conducted at a reaction temperature of 250 °C. This temperature is critical as it enables the CoMnC/PDVB catalyst to achieve enhanced CO conversion (approximately 63.5%) while promoting the formation of light olefins. The operation at 250 °C was found to maintain catalyst stability over extended periods (up to 120 hours) with minimal deactivation, ensuring consistent performance.

#### 5.2.2 Reaction Pressure
The reaction pressure was maintained at 0.1 MPa. This parameter is essential in controlling the syngas concentration and product selectivity during CO hydrogenation. The controlled low-pressure environment contributes to the favorable production of light olefins while limiting undesirable side reactions such as excessive methane formation.

#### 5.2.3 Reaction H₂/CO Ratio
A H₂/CO ratio of 2 was employed during the experimental tests. This ratio plays a significant role in directing the hydrocarbon distribution towards light olefins over heavier hydrocarbons or methane. By carefully balancing the syngas composition, the catalyst system harnesses optimal reactivity, which is evident in the high selectivity for olefins (around 71.4%) reported in the study.

#### 5.2.4 Reaction Space-Time Velocity
The gas hourly space velocity (GHSV) was set to 1800 mL·h⁻¹·g⁻¹. This parameter ensures an appropriate residence time for the reactants in the fixed-bed reactor, providing sufficient contact with the catalyst while avoiding excessive CO conversion diminutions observed at higher GHSV values. Notably, although higher velocities (e.g., 3600 mL·h⁻¹·g⁻¹) have been explored and were associated with decreased CO conversion rates, the chosen condition was optimized to balance conversion efficiency and catalyst longevity.

Together, these carefully controlled reaction conditions (temperature, pressure, H₂/CO ratio, and GHSV) ensure reproducibility, effective syngas conversion, and enhanced selectivity in the Fischer–Tropsch synthesis process with the CoMnC/PDVB catalyst.

## 6 Results


### 6.1 Characterization Results

#### 6.1.1 Crystal Phase and Structural Integrity
- **Description:** The crystal phase composition and structural stability of the CoMnC/PDVB catalyst were assessed using X-ray diffraction (XRD). This analysis is critical for confirming the presence and preservation of active carbide phases, which are essential for Fischer–Tropsch activity.
- **Findings:** XRD patterns of the CoMnC/PDVB catalyst revealed distinct peaks corresponding to cobalt carbide (Co₂C), as identified by standard PDF references (#65-1457 for Co₂C). The addition of PDVB did not introduce new phases or alter the diffraction pattern of CoMnC, either before or after reaction. After water treatment, the bare CoMnC catalyst exhibited diminished Co₂C peaks and the emergence of CoO (PDF #01-1227), indicating oxidation. In contrast, the CoMnC/PDVB catalyst maintained an unchanged XRD pattern, confirming the preservation of the carbide phase.
- **Observations:** The physical mixing with hydrophobic PDVB effectively protects the active carbide phase from oxidation, ensuring structural integrity and sustained catalytic performance.

#### 6.1.2 Morphology and Particle Dispersion
- **Description:** Scanning electron microscopy (SEM) and transmission electron microscopy (TEM) were employed to examine the morphology, granule integrity, and particle dispersion of the catalyst. These techniques provide insight into the physical arrangement and stability of catalyst and promoter phases.
- **Findings:** SEM images showed that CoMnC and PDVB granules were tightly packed yet disordered, with intergranular distances ranging from nanometers to micrometers. TEM analysis of CoMnC particles separated from the CoMnC/PDVB catalyst after reaction indicated that the morphology and particle size remained consistent with the as-prepared CoMnC, demonstrating that physical mixing with PDVB did not alter the catalyst’s structure. PDVB granules retained their integrity after reaction, with no evidence of melting or coating.
- **Observations:** The catalyst’s morphology and particle size distribution are preserved upon physical mixing, confirming that the enhancement in catalytic performance is not due to morphological changes.

#### 6.1.3 Surface Hydrophobicity
- **Description:** Water-droplet contact angle measurements were conducted to evaluate the hydrophobicity of the catalyst surface, a key factor in water management during CO hydrogenation.
- **Findings:** The CoMnC/PDVB catalyst exhibited a significantly higher water-droplet contact angle compared to bare CoMnC, indicating increased surface hydrophobicity due to the presence of PDVB.
- **Observations:** Enhanced hydrophobicity facilitates rapid water desorption from the catalyst surface, reducing competitive adsorption and promoting higher CO conversion and olefin selectivity.

#### 6.1.4 Thermal Stability of PDVB
- **Description:** The thermal stability of the PDVB promoter was assessed using thermogravimetric-mass spectrometry (TG-MS) and thermogravimetric-differential scanning calorimetry (TG-DSC), ensuring its integrity under reaction conditions.
- **Findings:** TG-MS analysis showed that PDVB decomposition begins at approximately 370 °C, while TG-DSC indicated an endothermal signal starting at about 300 °C. At the reaction temperature of 250 °C, PDVB exhibited no detectable weight loss or decomposition.
- **Observations:** PDVB remains stable under Fischer–Tropsch reaction conditions, confirming its suitability as a hydrophobic promoter in the catalyst system.

#### 6.1.5 Surface Chemistry and Product Formation (FTIR)
- **Description:** In situ Fourier transform infrared spectroscopy (FTIR) was used to monitor CO adsorption/desorption and the formation of reaction intermediates and products on the catalyst surface.
- **Findings:** FTIR spectra of CoMnC/PDVB during CO hydrogenation displayed characteristic bands at 2717–2955 cm⁻¹, 1320–1527 cm⁻¹, and ~1039 cm⁻¹, corresponding to olefin species. Water-related signals at ~1600 cm⁻¹ and 3400–3600 cm⁻¹ were extremely weak on CoMnC/PDVB, indicating efficient water removal.
- **Observations:** The rapid desorption of water on the hydrophobic catalyst surface enables sustained CO adsorption and efficient olefin formation, directly correlating with improved catalytic performance.



### 6.2 Catalyst Performance

#### 6.2.1 CO Conversion
- **Description:** CO conversion quantifies the fraction of CO in the feed that is transformed into products, calculated as:
\[
\text{CO Conversion} = \frac{F_{\text{CO,in}} - F_{\text{CO,out}}}{F_{\text{CO,in}}} \times 100
\]
where \( F_{\text{CO,in}} \) and \( F_{\text{CO,out}} \) are the molar flows of CO in the feed and product streams, respectively.
- **Experimental Data:** Under standard conditions (250°C, 0.1 MPa, H₂/CO = 2), the bare CoMnC catalyst achieves a CO conversion of 32.2%. Physical mixing with PDVB (1:1 weight ratio) nearly doubles the conversion to 63.5%. Varying the PDVB/CoMnC ratio from 0.5 to 1.5 increases conversion from 56.4% to 70.5%.
- **Observations and Trends:** The optimal PDVB/CoMnC ratio is 1.0, balancing high conversion and selectivity. The enhancement is attributed to PDVB’s hydrophobicity, which accelerates water desorption and maintains active CO adsorption sites.

#### 6.2.2 CO₂ Selectivity
- **Description:** CO₂ selectivity measures the proportion of converted CO forming CO₂, defined as:
\[
\text{CO}_2 \text{ Selectivity} = \frac{F_{\text{CO}_2,\text{out}}}{F_{\text{CO,in}} - F_{\text{CO,out}}} \times 100
\]
- **Experimental Data:** For CoMnC/PDVB at a GHSV of 3600 mL·gCoMnC⁻¹·h⁻¹, CO₂ selectivity is 46.0–48.5%. When the H₂/CO ratio is increased to 3.6 and CO₂ is co-fed, selectivity drops to 23.7%.
- **Observations and Trends:** The presence of PDVB does not significantly increase CO₂ selectivity under standard conditions, indicating that the promotional effect is not due to enhanced water–gas shift activity.

#### 6.2.3 CH₄ Selectivity
- **Description:** CH₄ selectivity reflects the fraction of converted CO yielding methane:
\[
\text{CH}_4 \text{ Selectivity} = \frac{F_{\text{CH}_4,\text{out}}}{F_{\text{CO,in}} - F_{\text{CO,out}}} \times 100
\]
- **Experimental Data:** CH₄ selectivity remains below 5% for CoMnC/PDVB (e.g., 4.8% at 1:1 PDVB/CoMnC).
- **Observations and Trends:** Low methane formation demonstrates effective suppression of undesired side reactions, favoring olefin production.

#### 6.2.4 Light Olefin (C₂–C₄=) Selectivity
- **Description:** Selectivity to light olefins (C₂–C₄=) is the percentage of converted CO forming C₂–C₄ olefins.
- **Experimental Data:** At a 1:1 PDVB/CoMnC ratio, light olefin selectivity reaches 71.4%. At ratios of 0.5 and 1.5, selectivity is 62.8% and 64.5%, respectively.
- **Observations and Trends:** The highest light olefin selectivity coincides with the optimal PDVB/CoMnC ratio, indicating a synergistic effect between conversion and selectivity.

#### 6.2.5 C₅⁺ Olefin Selectivity
- **Description:** C₅⁺ selectivity denotes the fraction of C₅ and higher hydrocarbons among products.
- **Experimental Data:** For CoMnC/PDVB, 92% of the C₅–C₈ fraction consists of olefins.
- **Observations and Trends:** The catalyst system favors longer-chain olefin formation, further supporting the chain growth mechanism.

#### 6.2.6 α Factor (Chain Growth Probability)
- **Description:** The α factor represents the probability of chain propagation in the Anderson–Schulz–Flory (ASF) model, with values closer to 1 indicating longer hydrocarbon chains.
- **Experimental Data:** The α value increases upon PDVB addition, consistent with the observed shift toward higher C₃⁺ and C₅⁺ selectivity.
- **Observations and Trends:** Enhanced α values correlate with improved water removal and reduced inhibition of chain growth.

#### 6.2.7 Catalyst Stability and Deactivation Rate
- **Description:** Catalyst stability is assessed by monitoring CO conversion and selectivity over time. The deactivation rate is calculated as:
\[
\text{Deactivation Rate} = \frac{\text{CO Conversion}_{\text{initial}} - \text{CO Conversion}_{\text{final}}}{\text{CO Conversion}_{\text{initial}} \times \text{time}}
\]
- **Experimental Data:** Over 120 hours of continuous operation, CoMnC/PDVB maintains an average CO conversion of 64.7%, with only a slight decrease to 62.8% and stable light olefin selectivity (~70%).
- **Observations and Trends:** The catalyst exhibits minimal deactivation, confirming excellent long-term durability and operational stability.

---
