Repository: pic-ai-robotic-chemistry/literature-to-protocols

## Overview

Experimental procedures in scientific papers are usually scattered across free-form text, which makes them difficult to reproduce, compare, and automate.  
The goals of this project are:

* Extract experiment-related entities, conditions, operations, and relations from papers
* Build paper-level knowledge graphs
* Generate structured protocols through templated prompting and graph-based retrieval
* Evaluate the generated results in terms of factuality, text quality, and questionnaire-based practical usability

File: example/papersavings-topk/Paper_6-20.md
# Physical mixing of a catalyst and a hydrophobic polymer promotes CO hydrogenation through dehydration

## 1. Materials

### 1.1 Reagents

#### 1.1.1 Metal Precursors
- **Co(NO₃)₂·6H₂O**: Co(NO₃)₂·6H₂O, [purity not specified], [no supplier info], Used as the cobalt source for CoMnC synthesis.
- **Manganese Nitrate Solution**: Mn(NO₃)₂ (50 wt% solution), [purity not specified], [no supplier info], Provides the manganese component for catalyst preparation.

#### 1.1.2 Additive/Promoter Precursors
- **Divinylbenzene**: C₈H₈ (typical unit representation), [purity not specified], [no supplier info], Serves as the primary monomer for synthesizing poly(divinylbenzene) (PDVB).
- **Azobisisobutyronitrile (AIBN)**: C₈H₁₂N₄, [0.5 g used], [no supplier info], Functions as the initiator for the thermal polymerization of divinylbenzene.
- **Poly(divinylbenzene) (PDVB)**: Polymer of divinylbenzene, [synthesized in situ], [no supplier info], Acts as a hydrophobic promoter to facilitate water desorption during syngas conversion.

#### 1.1.3 Solvents
- **Deionized Water**: H₂O, [lab grade], [no supplier info], Utilized for dissolving metal nitrates and washing the precipitate.
- **Dimethylformamide (DMF)**: C₃H₇NO, [used in a 50 g solvent quantity with divinylbenzene], [operated initially at room temperature for stirring then at 100°C for 12 h], Employed for preparing nanoporous PDVB variants.
- **Ethyl Acetate (EA)**: C₄H₈O₂, [used in a 50 g solvent quantity with divinylbenzene], [operated under similar conditions as DMF], Alternative solvent for nanoporous PDVB synthesis.

#### 1.1.4 Base/Acid Regulators
- **Sodium Carbonate (Na₂CO₃)**: Na₂CO₃, [aqueous solution form, details not specified], [no supplier info], Maintains the reaction pH at approximately 8 during the co-precipitation process.

#### 1.1.5 Passivation Atmosphere Gases
- **Hydrogen (H₂)**: H₂, [purity not specified], Flow 20 mL/min at 300°C for 5 h at atmospheric pressure, Employed for the in situ pre-reduction (activation) of the catalyst.

#### 1.1.6 Synthesis Gas Environment Gases
- **Syngas (H₂/CO = 2:1)**: H₂/CO mixture, [research grade, additional specifications not provided], Operates at 0.1 MPa and 250°C, with a GHSV of 1800 mL·h⁻¹·g_cat⁻¹, Serving as the feed gas during the Fischer–Tropsch reaction.

### 1.2 Specific Experimental Equipment

#### **Synthesis Equipment**
- Mixing Beaker – Generic laboratory beaker used for combining reactants  
- Magnetic Stirrer – Generic laboratory magnetic stirring device  
- Autoclave – Autoclave for thermal polymerization of PDVB (operates at 100°C for 24 hours)  
- Centrifuge – Generic laboratory centrifuge for precipitate separation  

#### **Characterization Equipment**
- X‑ray Diffractometer – Rigaku D/MAX 2550 diffractometer  
- Transmission Electron Microscope (TEM) – JEM-2100F electron microscope (JEOL, Japan)  
- Scanning Electron Microscope (SEM) – Hitachi SU-8010 electron microscope  
- Fourier Transform Infrared Spectrometer (FTIR) – Nicolet is50 FT‑IR spectrometer  
- Thermal Analysis – SDT Q600 Simultaneous DSC‑TGA and METTLER TGA/DSC with LCD200M (TILON) for TG‑MS profiles  
- N₂ Sorption System – Micromeritics ASAP 2020M system  
- Water‑Droplet Contact Angle Tester – Belsorp MaX II system  

#### **Activation Equipment**
- Drying Oven – Generic oven for catalyst drying at 100°C  
- Calcination Furnace – Generic furnace for calcination at 330°C  
- Fixed‑Bed Flow Reactor (for H₂ Pre‑Reduction) – Stainless steel fixed‑bed reactor used for H₂ reduction at 300°C  

#### **Reaction Equipment**
- Fixed‑Bed Flow Reactor – Stainless steel reactor (inner diameter: 10 mm) used for Fischer–Tropsch reaction testing  

#### **Product Analysis Equipment**
- Gas Chromatograph – FuLi‑9790 equipped with a TDX‑01 column (TCD) and a capillary PLOT‑Al2O3 column (FID)  
- Mass Spectrometer – SRD200M (TILON)  

#### **Other Specific Equipment**
- Laboratory Balance – Generic weighing system for precise reagent measurement  

This organized list integrates the equipment used throughout catalyst synthesis, characterization, activation, and product analysis, incorporating available model information and ensuring each tool is clearly designated by its role in the experimental workflow.

### 1.3 Common Laboratory Equipment

In this section, several pieces of common laboratory equipment used throughout experimental work are outlined to support various stages such as reagent handling, synthesis procedures, and catalyst evaluation.

#### **Drying Equipment**
-  Oven  
  The catalyst precursors, after centrifugation and washing, are dried using an oven at 100°C for 10 hours. This controlled environment ensures complete moisture removal before further processing.
-  Freeze Dryer  
  Although not explicitly used in the current procedure, freeze dryers may be applicable in other experiments requiring gentle drying conditions to preserve sensitive materials.

#### **Calcination Equipment**
-  Furnace  
  During the calcination step, where the precursor is heated at 330°C for 3 hours, a furnace is utilized to provide controlled, consistent heating. This step is crucial for decomposing precursors and removing impurities.
-  Oven  
  In some instances, an oven capable of reaching the required calcination temperatures may serve the same purpose with adequate precision.

#### **Other Common Equipment**
-  Balance Scales  
  Used for accurately weighing reagents during the preparation of both the CoMnC catalyst and the PDVB promoter, ensuring precise mixing ratios.
-  Magnetic Stirrer  
  Essential during the co‐precipitation process when the Na₂CO₃ solution is added, this equipment maintains uniform mixing of the reaction mixture.
-  pH Meter  
  To monitor and adjust the pH around 8 during the reagent addition, a pH meter is employed, ensuring optimal reaction conditions.
-  Beaker or Mixing Vessel  
  Employed during the physical mixing of CoMnC and PDVB, these vessels facilitate thorough blending to achieve an even distribution of the hydrophobic promoter.
-  Autoclave  
  Although primarily used for PDVB polymerization at 100°C, the autoclave also provides controlled heating conditions that can be repurposed for other thermal treatment steps.

This assortment of equipment ensures that every stage—ranging from initial reagent handling and drying to calcination and mixing—is carried out under rigorously controlled conditions, contributing to the reproducibility and reliability of the catalytic synthesis and performance evaluations.

## 2. Synthesis Methods

### Extraction of Detailed Preparation and Post‑processing Steps

#### CoMnC Synthesis via Co‑precipitation Method

1. **Precursor Mixing / Co‑precipitation**  
   - Dissolve 29.4 g of Co(NO₃)₂·6H₂O and 17.9 g of 50 wt% Mn(NO₃)₂ in 75 mL deionized water to maintain a Co/Mn mole ratio of 2:1.  
   - Use a beaker for uniform mixing and employ a pH meter to monitor conditions.

2. **Precipitation–Deposition**  
   - Simultaneously add a Na₂CO₃ solution dropwise under vigorous stirring while maintaining the pH at approximately 8.  
   - Observe the formation of a suspension and precipitate, a key indicator of successful deposition.

3. **Aging**  
   - Stir the reaction mixture for 1 hour, then age the suspension for 2 hours at 30°C to ensure complete precipitation.

4. **Drying**  
   - Centrifuge and wash the precipitate with deionized water.  
   - Dry the material at 100°C for 10 hours to remove residual moisture.

5. **Calcination and Post‑treatment**  
   - Calcine the dried precursor at 330°C for 3 hours to form the oxide phase.  
   - Conduct a subsequent pre‑reduction in a pure H₂ atmosphere at 300°C for 5 hours, converting the oxide to the active CoMn carbide (CoMnC).

#### PDVB Synthesis via Thermal Polymerization

1. **Precursor Mixing**  
   - For nonporous PDVB, mix 10 g of divinylbenzene with 0.5 g AIBN (the radical initiator) in the absence of additional solvent.  
   - For nanoporous variants, combine the same amounts of divinylbenzene and AIBN with 50 g of a solvent (DMF or EA) to tailor porosity.

2. **Reactor Setup and Thermal Treatment**  
   - Transfer the mixture to a Teflon‑lined autoclave.  
   - Heat the nonporous system at 100°C for 24 hours, while nanoporous PDVB is treated at 100°C for 12 hours.

3. **Recovery and Final Catalyst Preparation**  
   - After thermal polymerization, recover the solid PDVB.  
   - Physically mix the synthesized CoMnC and PDVB in various weight ratios (e.g., 0.5, 1.0, and 1.5) to optimize catalytic performance without altering the inherent structures.

This detailed synthesis strategy emphasizes precise control of reaction conditions—including reagent concentrations, temperature, pH, and timing—to ensure reproducibility and accurate catalyst preparation. The integrated approach, as confirmed by accompanying QA details, supports the effective conversion of CoMn oxides to CoMnC and the formation of well‐defined PDVB, underpinning the enhanced performance observed during Fischer–Tropsch CO hydrogenation.

## 3. Synthesis Procedures

### 3.1 Reagent Preparation

In this section, the preparation of reagents for both the CoMnC catalyst and the CoMnC/PDVB composite is grouped by the operations of weighing, liquid transfer, and mixing. The following entries reflect only those details explicitly provided in the article.

#### 3.1.1 Weighing

##### 3.1.1.1 CoMnC  
No specific solid‐reagent weighing details (chemical names, formulas, or masses) for the cobalt and manganese precursors are reported in the article.

##### 3.1.1.2 CoMnC/PDVB  
- **AIBN**: Weighed 0.5g using an analytical balance.  
- **Divinylbenzene (DVB)**: Weighed 10g.

These entries pertain to the synthesis of the PDVB promoter, which is later physically mixed with the preformed CoMnC catalyst.

#### 3.1.2 Liquid Transfer

##### 3.1.2.1 CoMnC  
- **Deionized water**: Poured 75mL into the vessel containing the dissolved metal nitrates.  

This step is part of the co‑precipitation method adopted to maintain a Co/Mn mole ratio of 2:1 and to facilitate proper precursor dissolution.

##### 3.1.2.2 CoMnC/PDVB  
No unique liquid transfer step is described for the PDVB component; the promoter is synthesized via thermal polymerization where any solvent usage is integrated into its synthesis protocol.

#### 3.1.3 Mixing

##### 3.1.3.1 CoMnC  
- **CoMnC precursor solution**: Mixed by stirring vigorously for 30 minutes at 30°C to ensure homogeneous dispersion of the dissolved metal nitrates and the simultaneous addition of the Na₂CO₃ solution for pH adjustment around 8.  

This controlled mixing is critical for reproducibility in the subsequent aging, centrifugation, washing, drying, and calcination steps.

##### 3.1.3.2 CoMnC/PDVB  
- **CoMnC/PDVB blend**: Mixed manually to achieve a uniform physical distribution of CoMnC and PDVB components, ensuring equal weight ratios (or specified varying ratios) under ambient conditions.

This catalyst‐specific grouping of steps, while limited in explicit measurement details for the CoMnC precursor, outlines a reproducible procedure for both components according to the experimental design.

### 3.2 Detailed synthesis process

#### Catalyst Preparation [1]: CoMnC

##### Step [1]: Precursor Preparation
- **Reagents**: 29.4 g Co(NO₃)₂·6H₂O, 17.9 g of 50 wt% Mn(NO₃)₂, deionized water, and an aqueous solution of Na₂CO₃.
- **Conditions**: Reaction at 30°C with vigorous stirring; pH maintained at approximately 8.
- **Process**:
  - Dissolve 29.4 g of cobalt nitrate and 17.9 g of manganese nitrate in deionized water under vigorous stirring at 30°C.
  - Add the Na₂CO₃ solution dropwise while continuously monitoring the pH until it reaches about 8.
  - Stir for 1 hour after complete addition to ensure thorough co-precipitation.
  - Age the resulting suspension at 30°C for an additional 2 hours to complete the precipitation process.
- **Key Steps**: Accurate pH monitoring during Na₂CO₃ addition is critical to maintain the Co/Mn mole ratio of 2:1.

##### Step [2]: Purification and Drying
- **Process**:
  - Centrifuge the suspension and perform multiple wash cycles using ample deionized water to remove residual Na₂CO₃.
  - Dry the washed precipitate in an oven at 100°C for 10 hours.
- **Key Steps**: Ensure complete removal of impurities through adequate washing to avoid influencing later calcination.

##### Step [3]: Calcination and Activation
- **Conditions**: Calcination at 330°C for 3 hours in air; subsequent H₂ reduction at 300°C for 5 hours with a flow rate of 30 mL/min.
- **Process**:
  - Calcine the dried precursor to obtain the oxide phase.
  - Activate the catalyst by reducing the oxide to cobalt–manganese carbide under controlled H₂ flow.
- **Key Steps**: Strict adherence to temperature and time parameters guarantees the formation of the active carbide phase.

#### Catalyst Preparation [2]: PDVB

##### Step [1]: Nonporous PDVB Synthesis
- **Reagents**: 10 g divinylbenzene and 0.5 g AIBN.
- **Conditions**: Initial stirring at room temperature for 1 hour; autoclave treatment at 100°C for 24 hours.
- **Process**:
  - Mix reagents to obtain a homogeneous solution.
  - Transfer the mixture into an autoclave and conduct thermal polymerization.

##### Step [2]: Nanoporous PDVB Synthesis
- **Reagents**: 10 g divinylbenzene, 0.5 g AIBN, and 50 g of DMF (or EA).
- **Conditions**: Stir at room temperature for 1 hour; autoclave treatment at 100°C for 12 hours.
- **Process**:
  - Dissolve all reagents in the solvent, then transfer the solution into an autoclave for thermal treatment.

#### Catalyst Assembly
- **Process**:
  - Physically mix CoMnC and PDVB in predetermined weight ratios (e.g., 0.5, 1.0, 1.5) to ensure uniform distribution.
- **Key Steps**: Document each transition—from precursor preparation to final activation—to ensure reproducible synthesis conditions and consistent catalyst performance as later confirmed by detailed characterization techniques.

## 4. Characterization Methods

### 4.1 Temperature‑Programmed Surface Reaction Mass Spectrometry (TPSR‑MS)
• **Operational Description**: TPSR‑MS is employed to probe the surface reaction behavior of the Fischer–Tropsch catalyst. The method tracks changes in reaction products across a programmed temperature ramp, providing insights into active site functionality and the influence of the PDVB promoter.  
• **Instruments and Models**: Instrument specifics (manufacturer/model) are not detailed.  
• **Characterization Conditions**: A programmed temperature profile is applied, though exact ramp rates and gas compositions are not specified.  
• **Test Parameters**: Reaction monitoring is conducted under controlled flow conditions during thermal ramping.  
• **Key Notes**: Ensuring uniform catalyst loading and precise temperature control is critical for reproducibility.

### 4.2 X‑ray Diffraction (XRD)
• **Operational Description**: XRD is used for phase identification and confirming the formation of the cobalt–manganese carbide phase. Standard diffraction patterns (referencing PDF #65‑1457 for Co₂C and PDF #01‑1227 for CoO) are compared to acquired data.  
• **Instruments and Models**: Specific instrument details are not provided.  
• **Characterization Conditions**: Although the method does not list operating voltage or radiation source details, the technique is applied under conditions that ensure accurate phase detection.  
• **Test Parameters**: The 2θ scan range, step size, and scanning rate are not explicitly supplied.  
• **Key Notes**: Proper sample alignment and reference standard matching are emphasized for reliable analysis.

### 4.3 H₂ Temperature‑Programmed Reduction (H₂‑TPR)
• **Operational Description**: This method studies the reduction behavior of the catalyst. Prior to measurement, the catalyst is pre‑treated in pure H₂ flow at 300°C for 5 hours.  
• **Instruments and Models**: Details regarding reactor and detector models are not mentioned.  
• **Characterization Conditions**: A 30 mL/min H₂ flow is maintained and the temperature is ramped to 300°C.  
• **Test Parameters**: Precise heating ramping and stabilization steps are followed to ensure reproducibility.  
• **Key Notes**: Uniform catalyst pretreatment is crucial for accurate profiling.

### 4.4 In‑situ Fourier Transform Infrared Spectroscopy (FTIR)
• **Operational Description**: In‑situ FTIR is applied to assess CO adsorption and probe surface reaction intermediates. The sample is placed in a crucible and pre‑treated in pure Ar at 400°C for 1 hour before cooling to 250°C. CO (10 mL/min) and H₂ (20 mL/min) are then introduced, and background spectra are recorded before purging with Ar.  
• **Instruments and Models**: Specific FTIR system details are not provided.  
• **Characterization Conditions**: The method operates at 250°C under controlled gas flows.  
• **Test Parameters**: Key parameters include gas flow rates and pretreatment time.  
• **Key Notes**: Maintaining a stable baseline and precise flow control is essential for accurate spectral interpretation.

### 4.5 Thermal Analyses (TG‑MS and TG‑DSC)
• **Operational Description**: TG‑MS and TG‑DSC assess the thermal stability and decomposition behavior of PDVB.  
• **Instruments and Models**: Instrument models are not detailed.  
• **Characterization Conditions**: Measurements are conducted in flowing air at a heating rate of 10°C/min.  
• **Test Parameters**: The techniques monitor weight loss and heat flow concurrently.  
• **Key Notes**: These analyses provide complementary data on PDVB stability.

### 4.6 Water‑droplet Contact Angle Measurements
• **Operational Description**: Contact angle tests evaluate the hydrophobicity of the catalyst surface by measuring the water droplet contact angle.  
• **Instruments and Models**: The Belsorp MaX II system is used.  
• **Characterization Conditions**: Although droplet size and additional parameters are not specified, tests are performed under standard ambient conditions.  
• **Test Parameters**: Consistent droplet deposition is critical for reproducibility.  
• **Key Notes**: This method validates the influence of the PDVB promoter on water desorption.

### 4.7 Transmission Electron Microscopy (TEM)
• **Operational Description**: TEM is utilized for imaging the catalyst morphology and assessing particle dispersion.  
• **Instruments and Models**: Specific operating voltages or models are not provided.  
• **Characterization Conditions**: Measurement conditions are maintained to capture high‑resolution images.  
• **Test Parameters**: While magnification and resolution details are not explicitly stated, sample preparation is optimized for minimal agglomeration.  
• **Key Notes**: TEM assists in correlating structural properties with catalytic performance.

## 5. Catalytic Evaluation Methods

### 5.1 Activation

The catalyst activation process is a critical pre‐reaction treatment that transforms the precursor CoMn oxide into the active CoMn carbide phase required for Fischer–Tropsch synthesis. This activation is achieved through a controlled pre‐reduction step under specific experimental conditions.

#### 5.1.1 Activation Temperature
Activation temperature is paramount for achieving effective reduction. In this procedure, the catalyst is pre‐reduced at 300 °C in pure hydrogen. This temperature is carefully selected to ensure complete oxygen removal from the oxide precursor while maintaining catalyst integrity, thereby promoting the formation of the active carbide phase without inducing sintering.

#### 5.1.2 Activation Pressure
The pre‐reduction treatment is performed at atmospheric pressure (approximately 1 bar). Operating at this pressure facilitates uniform gas interaction with the catalyst particles, ensuring an adequate reduction environment that supports the catalyst’s structural stability and efficient conversion during the reaction.

#### 5.1.3 Activation Gas
Pure hydrogen is employed as the activation gas. Hydrogen plays a dual role by both reducing the CoMn oxide to its carbide form and preparing the active surface for syngas conversion. The exclusive use of H₂ ensures that the catalyst undergoes complete reduction without interference from other reactive gases.

#### 5.1.4 Activation Time and Flow Rate
The activation is continued for 5 hours, allowing sufficient time for the reduction process to reach completion. A hydrogen flow rate of 20 mL/min is maintained during this period, ensuring a consistent and uniform gas atmosphere throughout the catalyst bed. This controlled flow supports the efficient removal of oxygen species and the formation of active sites critical for high CO conversion and light olefin selectivity during the subsequent Fischer–Tropsch reaction.

Overall, these explicitly defined activation conditions—notably the 300 °C temperature, 5-hour duration, atmospheric pressure, and pure H₂ atmosphere—are essential to reliably produce the CoMn carbide active phase. The reproducibility and efficiency of this pre‐reduction treatment significantly contribute to the observed catalytic performance in Fischer–Tropsch synthesis.

### 5.2 Reaction

#### 5.2.1 Reaction Temperature
The reaction temperature of 250 °C is critical for Fischer–Tropsch synthesis as it drives syngas activation while minimizing unwanted by-product formation. Under this condition, the CoMnC and CoMnC/PDVB catalysts demonstrate effective CO hydrogenation. The temperature was maintained precisely through in-situ reduction (performed at 300 °C prior to cooling) and continuous monitoring within a fixed-bed flow reactor, ensuring reproducibility over extended reaction periods.

#### 5.2.2 Reaction Pressure
Conducted at a pressure of 0.1 MPa, the reaction conditions favor optimal syngas concentration and permit effective interaction between the gaseous reactants and the catalyst. Operating under this low pressure aids in attaining balanced product selectivity, particularly contributing to enhanced CO conversion rates and the formation of light olefins while reducing by-products.

#### 5.2.3 Reaction H₂/CO Ratio
An H₂/CO molar ratio of 2 is used consistently during the catalytic evaluation. This ratio is fundamental in directing the hydrocarbon distribution, promoting the formation of lighter olefins and curbing excessive methane production. Maintaining this specific ratio helps in minimizing competitive adsorption, especially of water, thereby sustaining catalyst activity throughout the process.

#### 5.2.4 Reaction Space-Time Velocity
The gas hourly space velocity (GHSV) is set at 1800 mL·h⁻¹·g_cat⁻¹. This parameter governs the reactant contact time with the catalyst and is crucial for achieving a balance between CO conversion and catalyst stability. A higher GHSV facilitates rapid water desorption from the catalyst surface—a benefit of the hydrophobic PDVB promoter—ensuring a continuous supply of active sites for the Fischer–Tropsch reaction. As a result, the CoMnC/PDVB catalyst attains notable CO conversion (63.5%) with robust performance over prolonged operation (up to 120 hours).

## 6 Results


### 6.1 Characterization Results

#### 6.1.1 Crystal Phase and Structural Stability
- **Description:** The crystalline phases and structural stability of the catalysts were assessed using X-ray diffraction (XRD), with phase identification referenced to standard PDF files for Co₂C (#65-1457) and CoO (#01-1227).
- **Findings:** XRD patterns confirmed the formation of the active cobalt–manganese carbide (CoMnC) phase, with characteristic Co₂C peaks present in both fresh and spent catalysts. After water treatment, bare CoMnC exhibited a reduction in Co₂C peaks and the emergence of CoO peaks, indicating oxidation. In contrast, CoMnC physically mixed with PDVB retained its carbide phase, demonstrating enhanced resistance to water-induced oxidation. No significant changes in phase composition were observed after pre-reduction at 300 °C or after prolonged reaction, indicating excellent structural stability.
- **Observations:** The presence of PDVB preserves the active carbide phase under syngas and water-rich conditions, directly supporting catalyst durability during Fischer–Tropsch synthesis.

#### 6.1.2 Morphology and Particle Dispersion
- **Description:** Scanning electron microscopy (SEM) and transmission electron microscopy (TEM) were employed to examine catalyst morphology, particle size, and dispersion before and after reaction.
- **Findings:** SEM images revealed that both CoMnC and PDVB were tightly packed and randomly distributed within the catalyst granules, with intergranular distances ranging from nanometers to micrometers. TEM analysis showed negligible differences in particle size and morphology between pure CoMnC and CoMnC separated from the hybrid catalyst after reaction, confirming that physical mixing with PDVB did not alter the nanostructure or cause aggregation.
- **Observations:** The intimate mixing of CoMnC and PDVB ensures efficient contact without compromising catalyst morphology, supporting stable performance.

#### 6.1.3 Surface Area and Porosity
- **Description:** Nitrogen sorption measurements were conducted using the BET method to determine surface area and pore volume, providing insight into textural properties relevant to reactant diffusion.
- **Findings:** PDVB-DMF and PDVB-EA exhibited high surface areas (623.3 m²/g and 488.2 m²/g, respectively) and large pore volumes (1.98 cm³/g and 0.74 cm³/g). SiO₂-Me also showed a substantial surface area (278.2 m²/g). Nonporous PDVB had a surface area below 5 m²/g. These values indicate that the nanoporous PDVB variants offer enhanced pathways for mass transport.
- **Observations:** High surface area and porosity facilitate improved diffusion of reactants and products, contributing to the observed catalytic enhancements.

#### 6.1.4 Hydrophobicity and Water Desorption
- **Description:** Hydrophobicity was evaluated via water-droplet contact angle measurements, and in situ FTIR was used to monitor water adsorption and desorption behavior.
- **Findings:** Hydrophobic samples, including CoMnC/PDVB-DMF and CoMnC/PDVB-EA, exhibited high contact angles (>90°), indicating strong hydrophobicity. In situ FTIR spectra showed extremely weak water signals for CoMnC/PDVB, while bare CoMnC displayed increasing water adsorption bands at ~1600 cm⁻¹ and 3400–3600 cm⁻¹. FTIR also demonstrated that, in the presence of water, CO adsorption was suppressed on bare CoMnC but remained strong on CoMnC/PDVB.
- **Observations:** The hydrophobic PDVB promoter accelerates water desorption, minimizes competitive adsorption with CO, and maintains active sites for hydrogenation, directly correlating with improved catalytic performance.

#### 6.1.5 Thermal Stability of PDVB
- **Description:** Thermal stability of PDVB was assessed using thermogravimetric-mass spectrometry (TG-MS) and thermogravimetric-differential scanning calorimetry (TG-DSC).
- **Findings:** PDVB showed no detectable weight loss or decomposition up to 250 °C, the reaction temperature. Decomposition and weight loss began only at ~370 °C. TG-DSC indicated an endothermal event starting at about 300 °C, suggesting possible melting, but no decomposition at reaction conditions. ¹³C NMR spectra and physical appearance of PDVB remained unchanged after prolonged heating.
- **Observations:** PDVB is thermally stable under Fischer–Tropsch conditions, ensuring its effectiveness as a hydrophobic promoter throughout the reaction.



### 6.2 Catalyst Performance

#### 6.2.1 CO Conversion
- **Description:** CO conversion quantifies the fraction of CO in the feed that is transformed into products, calculated as:
\[
\text{CO Conversion} = \frac{F_{\text{CO,in}} - F_{\text{CO,out}}}{F_{\text{CO,in}}} \times 100
\]
- **Experimental Data:** Under Fischer–Tropsch conditions (250°C, 0.1 MPa, H₂/CO = 2, GHSV = 1800 mL·h⁻¹·g_cat⁻¹), the bare CoMnC catalyst achieved a CO conversion of 32.2%. Physical mixing with PDVB significantly enhanced performance: CoMnC/PDVB (1:1 weight ratio) reached 63.5% conversion. Varying the PDVB/CoMnC ratio from 0.5 to 1.5 increased conversion from 56.4% to 70.5%.
- **Observations and Trends:** The addition of hydrophobic PDVB nearly doubled CO conversion, with higher PDVB content further increasing conversion. The optimal balance between conversion and selectivity was observed at a 1:1 ratio.

#### 6.2.2 CO₂ Selectivity
- **Description:** CO₂ selectivity reflects the proportion of converted CO forming CO₂, calculated as:
\[
\text{CO₂ Selectivity} = \frac{F_{\text{CO₂,out}}}{F_{\text{CO,in}} - F_{\text{CO,out}}} \times 100
\]
- **Experimental Data:** CO₂ selectivity for CoMnC/PDVB under standard conditions was 46.0–48.5%. Adjusting the H₂/CO ratio to 3.6 and introducing CO₂ in the feed reduced CO₂ selectivity to 23.7%.
- **Observations and Trends:** The presence of PDVB did not significantly increase CO₂ selectivity under standard conditions, but process adjustments allowed for its reduction.

#### 6.2.3 CH₄ Selectivity
- **Description:** CH₄ selectivity measures the fraction of converted CO yielding methane:
\[
\text{CH₄ Selectivity} = \frac{F_{\text{CH₄,out}}}{F_{\text{CO,in}} - F_{\text{CO,out}}} \times 100
\]
- **Experimental Data:** For CoMnC/PDVB (1:1), CH₄ selectivity was 4.8%. At PDVB/CoMnC ratios of 0.5 and 1.5, CH₄ selectivity was 9.8% and 8.9%, respectively.
- **Observations and Trends:** Optimal PDVB content (ratio 1) minimized methane formation, while both lower and higher PDVB ratios increased CH₄ selectivity.

#### 6.2.4 Light Olefin Selectivity (C₂–C₄=)
- **Description:** Light olefin selectivity is the percentage of converted CO forming C₂–C₄ olefins, a key target in Fischer–Tropsch synthesis.
- **Experimental Data:** Bare CoMnC yielded 60.8% light olefin selectivity (CO₂-free basis), while CoMnC/PDVB (1:1) achieved 71.4%. Selectivity was 62.8% (0.5 ratio) and 64.5% (1.5 ratio).
- **Observations and Trends:** PDVB addition significantly increased light olefin selectivity, with the highest value at a 1:1 ratio.

#### 6.2.5 C₅⁺ Selectivity
- **Description:** C₅⁺ selectivity represents the fraction of converted CO forming hydrocarbons with five or more carbon atoms.
- **Experimental Data:** For CoMnC/PDVB, C₅⁺ selectivity was ~18%, with 92% of these being C₅–C₈ olefins.
- **Observations and Trends:** Increasing PDVB content decreased C₅⁺ selectivity, favoring light olefin production.

#### 6.2.6 α Factor (Chain Growth Factor)
- **Description:** The α factor indicates the probability of chain growth during hydrocarbon formation, influencing product distribution.
- **Experimental Data:** While explicit α values are not provided, the high light olefin and low C₅⁺ selectivities for CoMnC/PDVB suggest a relatively low α, favoring short-chain olefins.
- **Observations and Trends:** The catalyst system is optimized for light olefin production, as reflected in the product distribution.

#### 6.2.7 Catalyst Stability and Deactivation Rate
- **Description:** Catalyst stability is assessed by monitoring CO conversion over extended operation. The deactivation rate is:
\[
\text{Deactivation Rate} = \frac{\text{CO Conversion}_{\text{initial}} - \text{CO Conversion}_{\text{final}}}{\text{Overall reaction time}} \quad (\text{h}^{-1})
\]
- **Experimental Data:** After activation (~15 h), CoMnC/PDVB maintained an average CO conversion of ~64.7%, with only a slight decrease to 62.8% after 120 h. Light olefin selectivity remained stable (~70%).
- **Observations and Trends:** The catalyst exhibited excellent durability, with negligible deactivation over 120 hours.

#### 6.2.8 Space-Time Productivity of Light Olefins
- **Description:** Space-time productivity quantifies the amount of light olefins produced per gram of catalyst per hour.
- **Experimental Data:** At GHSV = 7200 mL·gCoMnC⁻¹·h⁻¹, CoMnC/PDVB achieved 7.1 mmol·gCoMnC⁻¹·h⁻¹, compared to 2.1 mmol·gCoMnC⁻¹·h⁻¹ for bare CoMnC.
- **Observations and Trends:** The physical mixture with PDVB increased productivity by a factor of 3.4, underscoring the effectiveness of the hydrophobic promoter.

---
