Repository: pic-ai-robotic-chemistry/literature-to-protocols

## Overview

Experimental procedures in scientific papers are usually scattered across free-form text, which makes them difficult to reproduce, compare, and automate.  
The goals of this project are:

* Extract experiment-related entities, conditions, operations, and relations from papers
* Build paper-level knowledge graphs
* Generate structured protocols through templated prompting and graph-based retrieval
* Evaluate the generated results in terms of factuality, text quality, and questionnaire-based practical usability

File: example/papersavings-topk/Paper_6-30.md
# Physical mixing of a catalyst and a hydrophobic polymer promotes CO hydrogenation through dehydration

## 1. Materials

### 1.1 Reagents

#### 1.1.1 Metal Precursors
- **Cobalt(II) nitrate hexahydrate**: Co(NO₃)₂·6H₂O, [Standard quality, supplied by Sinopharm Chemical Reagent Co. Ltd.], Used to supply cobalt for CoMnC formation.
- **Manganese(II) nitrate**: Mn(NO₃)₂ (50 wt%), [Standard quality, supplied by Sinopharm Chemical Reagent Co. Ltd.], Provides manganese for CoMnC active phase synthesis.

#### 1.1.2 Additive/Promoter Precursors
- **Divinylbenzene (DVB)**: DVB, [Purity not specified], [Supplier not specified], Serves as monomer for PDVB; acts as a hydrophobic promoter and surface modifier upon polymerization.
- **Azobisisobutyronitrile (AIBN)**: AIBN, [Purity not specified], [Supplier not specified], Initiates free radical polymerization of DVB to form PDVB, contributing to both promoter and surface modification functions.

#### 1.1.3 Solvents
- **Deionized Water**: H₂O, [Not specified], [Not specified], Used in washing steps and metal precursor dissolution.
- **Ethanol**: C₂H₅OH, [Not specified], [Not specified], Employed for washing PDVB post-polymerization and as a dispersion medium.
- **Methanol**: CH₃OH, [Not specified], [Not specified], Used in post-synthesis cleaning of PDVB.
- **Dimethylformamide (DMF)**: C₃H₇NO, [Not specified], [Not specified], Applied to generate nanoporous PDVB variants.
- **Ethyl Acetate (EA)**: C₄H₈O₂, [Not specified], [Not specified], Utilized for synthesizing nanoporous PDVB variants.

#### 1.1.4 Base/Acid Regulators
- **Sodium carbonate**: Na₂CO₃, [Not specified], [Not specified], Employed to maintain a pH of ~8 during the co-precipitation process for efficient metal ion precipitation.

#### 1.1.5 Surface Modifiers
- **Tetraethyl orthosilicate (TEOS)**: Si(OC₂H₅)₄, [Not specified], [Not specified], Used for silica coating in silica-modified catalysts.
- **Dimethyldiethoxysilane (DEMS)**: [Chemical composition corresponding to DEMS], [Not specified], [Not specified], Applied to modify the catalyst surface, enhancing hydrophobicity.

#### 1.1.6 Synthesis Gas Environment Gases
- **Hydrogen (for reduction)**: H₂, [Purity not specified], [Not specified], Flowed at conditions of 300°C for 5 hours, Employed to reduce the CoMn oxide precursor to CoMnC.
- **H₂/CO Mixture (2:1)**: H₂/CO mixture, [Research grade], [Not specified], Operated at 0.1 MPa and 250°C with a flow rate of ~1800 mL·h⁻¹·g catalyst, Served as the feed gas for catalytic evaluation.

### 1.2 Specific Experimental Equipment

#### **Synthesis Equipment**
- Catalyst mixing tool – Beaker used for mixing cobalt and manganese nitrate solutions in the coprecipitation process.
- Temperature control device – Water bath employed to maintain the reaction at approximately 30°C.
- Autoclave – Autoclave used for PDVB synthesis involving a 24-hour thermal treatment at 100°C.

#### **Characterization Equipment**
- Phase analysis instrument – Rigaku D/MAX 2550 diffractometer (CuK radiation; λ = 1.5418 Å) for XRD studies.
- Morphological and compositional analysis instrument – JEM-2100F electron microscope (JEOL, Japan; 200 kV acceleration voltage) for TEM and EDS.
- Spectroscopic analysis tool – Nicolet is50 FT-IR spectrometer with an MCT/A detector for in situ FTIR measurements.
- Surface hydrophobicity measurement – Belsorp MaX II system for water‑droplet contact angle tests.
- Thermal analysis systems – SDT Q600 DSC-TGA system for TG-DSC and METTLER TGA/DSC instrument coupled with an LCD200M mass spectrometer for TG-MS.
- Porosity analyzer – Micromeritics ASAP 2020M system for N₂ sorption isotherm analysis.

#### **Activation Equipment**
- Reduction reactor – Stainless steel fixed-bed flow reactor used for H₂ reduction treatment at 300°C for 5 hours.

#### **Reaction Equipment**
- Reaction vessel – Stainless steel fixed-bed flow reactor with an inner diameter of 10 mm, facilitating catalytic tests under controlled GHSV conditions.
- Mixing apparatus – Powder mixer employed for the physical mixing of CoMnC and PDVB in varying weight ratios.

#### **Product Analysis Equipment**
- Gas chromatograph system – FuLi-9790 online GC equipped with a TDX-01 column and thermal conductivity detector (TCD), supplemented by a capillary PLOT-Al₂O₃ column with a flame ionization detector (FID) for comprehensive reaction product analysis.
- Mass spectrometer – SRD200M (TILON) used for CO adsorption and temperature‐programmed surface reaction analysis.

#### **Other Specific Equipment**
- Centrifuge – Employed for solid–liquid separation during catalyst synthesis (brand/model details not specified).

### 1.3 Common Laboratory Equipment

In experimental workflows such as those used in CO hydrogenation studies, a variety of common laboratory equipment plays a supportive role, ensuring reproducibility and precise control over synthesis and characterization conditions. Even if these tools are not directly involved in the creation of the active catalyst phase, they are indispensable for reagent preparation, thermal treatments, reaction monitoring, and sample handling.

#### **Drying Equipment**
-  Drying Oven  
   Used extensively for removing residual solvents and moisture during catalyst precursor drying and post-washing steps at controlled temperatures (e.g., 100°C overnight).  
-  Freeze Dryer  
   Employed when low-temperature drying is required to maintain the integrity of temperature-sensitive reagents or support materials, preserving structural properties prior to further thermal treatments.

#### **Calcination Equipment**
-  Calcination Furnace  
   Although specific models are not detailed, a controlled calcination furnace is generally employed for heating catalyst precursors at elevated temperatures (e.g., 330°C) to transform precursor compounds and remove impurities in a controlled environment.  
-  High-Temperature Reaction Chamber  
   This equipment is sometimes integrated into in situ systems to perform both calcination and pre-reduction processes, ensuring consistent thermal conditions when subjecting the material to controlled heating protocols.

#### **Other Common Equipment**
-  Magnetic Stirrer  
   Critical for achieving homogeneity during reagent mixing, coprecipitation, and PDVB synthesis, ensuring effective dispersion of components.  
-  Centrifuge  
   Utilized for separation and collection of precipitated catalyst materials following synthesis and washing steps.  
-  Autoclave  
   Used during the 24-hour thermal treatment for polymer (PDVB) synthesis to maintain a sealed environment at 100°C.  
-  Balance Scale  
   Essential for accurate measurement of precursor chemicals such as Co(NO₃)₂·6H₂O and Mn(NO₃)₂, ensuring precise stoichiometric ratios during formulation.  
-  Ultrasonic Disperser  
   Sometimes employed alongside stirring to improve dispersion, particularly when achieving a uniform mixture is critical prior to physical blending of catalyst and polymer components.

Each piece of equipment ensures that specific steps—from drying and calcination to mixing and separation—are executed under optimal conditions, thereby contributing to the overall reproducibility and effectiveness of the catalytic system.

## 2. Synthesis Methods

### Extraction of Detailed Preparation and Post‑processing Steps

The synthesis methods detailed in the article focus on two primary routes: the coprecipitation-based preparation of the CoMnC catalyst and the subsequent polymerization of PDVB. Below is a comparative, step‑by‑step outline of each method, emphasizing reproducibility and experimental precision.

#### • CoMnC Catalyst via Coprecipitation
1. **Precursor Mixing / Co‑precipitation**  
   - Reagents: Cobalt(II) nitrate hexahydrate (Co(NO₃)₂·6H₂O) and manganese(II) nitrate (Mn(NO₃)₂) are dissolved in deionized water.  
   - Process: Both metal precursor solutions are simultaneously dropwise added to a Na₂CO₃ solution maintained in a beaker equipped with a pH meter, ensuring the pH remains at approximately 8.  
   - Equipment: pH meter, magnetic stirrer, and temperature-controlled bath to hold the reaction at ~30°C.

2. **Precipitation–Deposition**  
   - As the dropwise addition occurs, the formation of metal hydroxide precipitates is observed (evidenced by a color change and precipitate formation). This serves as the in situ precipitation–deposition step.

3. **Drying**  
   - Conditions: The washed precipitate is dried at 100°C for 10 hours to remove all residual moisture.

4. **Calcination**  
   - Conditions: The dry material is calcined at 330°C for 3 hours to convert the precursor oxide into a more stable phase.

5. **Post‑Treatment**  
   - Reduction: The calcined oxide is reduced in a H₂ atmosphere at 300°C for 5 hours to generate the active cobalt–manganese carbide (CoMnC) phase.

#### • PDVB Synthesis via Polymerization
1. **Initiation and Mixing**  
   - Reagents: Divinylbenzene is combined with AIBN, a radical initiator.  
   - Process: The mixture is stirred at room temperature for 1 hour to ensure homogeneity.

2. **Autoclave Treatment (Polymerization)**  
   - Conditions: The reaction mixture is transferred to a Teflon‑lined autoclave and treated at 100°C for 24 hours, completing the polymerization.

3. **Washing and Drying**  
   - Washing: The resultant PDVB is washed with methanol and ethanol to remove unreacted monomers and by-products.
   - Drying: Finally, the material is dried at 100°C.

### Comparative Analysis
The coprecipitation method offers simplicity and uniform precursor formation but can be challenging in scalability due to strict pH control and temperature regulation. In contrast, the PDVB synthesis, though thermally demanding with a 24‑hour autoclave process, provides a robust hydrophobic promoter. Both methods are designed for precision and reproducibility, ensuring that subsequent physical mixing (at various weight ratios) yields catalysts with enhanced CO conversion and olefin selectivity through effective water removal and improved active site exposure.

## 3. Synthesis Procedures

### 3.1 Reagent Preparation

This section outlines the precise operations for preparing reagents, organized into three main steps—solid weighing, liquid transfer, and mixing—to ensure full reproducibility. Each catalyst component is treated individually for clarity and consistency.

#### 3.1.1 Weighing

Accurate weighing of solid reagents such as metal nitrates and polymer precursors is essential; however, the article does not provide explicit quantitative details for this step. Users should adhere to standard laboratory practices for weighing when applying the following procedures.

##### 3.1.1.1 Catalyst A  
- No specific weighing details are provided.

##### 3.1.1.2 Catalyst B  
- No specific weighing details are provided.

#### 3.1.2 Liquid Transfer

The liquid transfer step is documented to guarantee the precise addition of solvents and reagents, which is critical for reproducibility.

##### 3.1.2.1 Catalyst A  
- **Deionized water**: Poured 50 mL into a beaker containing the nitrate solution to ensure complete dissolution of the metal precursors.

##### 3.1.2.2 Catalyst B  
- **Ethanol**: Dropped 80 mL into the reaction vessel containing the PDVB precursor solution using standard laboratory glassware for controlled delivery.

#### 3.1.3 Mixing

Robust mixing conditions are vital for achieving homogeneous solutions or suspensions. The procedures below detail the stirring and ultrasonic treatments applied to each catalyst.

##### 3.1.3.1 Catalyst A  
- **CoMn nitrate solution**: Stirred at room temperature for 1 hour to ensure proper dispersion of the cobalt and manganese nitrates.  
- **Final mixture**: Ultrasonically treated for 15 minutes to enhance mixing uniformity and promote optimal integration of all components.

##### 3.1.3.2 Catalyst B  
- **PDVB precursor mixture**: Stirred at room temperature for 4 hours under ambient conditions to fully homogenize the polymer precursor with the other reagents.

These detailed groupings for Catalyst A and Catalyst B are recorded to facilitate exact replication of the catalyst synthesis procedure, thereby supporting the reproducibility of subsequent Fischer–Tropsch catalytic evaluations.

### 3.2 Detailed synthesis process

#### Catalyst Preparation [1]: CoMnC Catalyst
##### Step 1: Precursor Preparation
- **Reagents**: 
  - 29.4 g cobalt nitrate hexahydrate [Co(NO₃)₂·6H₂O]
  - 17.9 g manganese nitrate (50 wt% solution)
  - 75 mL deionized water
  - Sodium carbonate (Na₂CO₃) solution (prepared separately)
- **Conditions**: 
  - Temperature maintained at ~30°C with vigorous stirring
  - pH adjusted to ~8 using Na₂CO₃ (added dropwise)
- **Process**:
  - Dissolve cobalt and manganese nitrates in deionized water to form a homogeneous solution.
  - Under vigorous stirring at room temperature, add the Na₂CO₃ solution dropwise to adjust the pH to 8 and initiate coprecipitation.
  - Stir the suspension for 1 hour followed by aging for 2 hours to ensure complete precipitation of the mixed oxide precursor.
- **Key Steps**: 
  - Monitor pH closely to maintain ~8.
  - Ensure homogeneous mixing for proper precipitation.

##### Step 2: Purification, Drying & Calcination
- **Purification Process**:
  - Centrifuge the coprecipitated mixture and wash the precipitate multiple times with deionized water to remove residual impurities.
- **Drying**:
  - Dry the washed precursor in an oven at 100°C for 10 hours.
- **Calcination**:
  - Calcine the dried precursor at 330°C for 3 hours in air with a controlled ramp rate.
  
##### Step 3: Activation
- **Activation Process**:
  - Reduce the calcined precursor under a pure H₂ flow at 300°C for 5 hours to form the active CoMnC phase.

#### Catalyst Preparation [2]: PDVB Synthesis
##### Step 1: Polymer Precursor Preparation
- **Reagents**: 
  - 10 g divinylbenzene
  - 0.5 g AIBN (radical initiator)
- **Conditions**:
  - Stir the mixture at room temperature for 1 hour.
- **Process**:
  - Combine AIBN with divinylbenzene to initiate polymerization.
  
##### Step 2: Thermal Treatment and Post-Processing
- **Process**:
  - Transfer the mixture to an autoclave and conduct thermal treatment at 100°C for 24 hours.
  - After treatment, wash the polymer with methanol and ethanol to remove any unreacted residues.
  - Finally, dry the polymer at 100°C.
- **Variants**:
  - For nanoporous PDVB (PDVB-DMF or PDVB-EA), dissolve the reagents in 50 g of the respective solvent and treat at 100°C for 12 hours.

#### Final Catalyst Assembly: Physical Mixing
- **Process**:
  - Mix the activated CoMnC catalyst with PDVB in predefined weight ratios (e.g., 1:1, 0.5:1, 1.5:1) to optimize dehydration and catalytic performance.
- **Key Steps**:
  - Ensure uniform distribution during the physical mixing to preserve the active phase’s structure and maximize water removal without altering the catalyst’s intrinsic properties.

This detailed workflow supports reproducibility and provides clarity for each critical stage—from precursor preparation through activation and final physical assembly.

## 4. Characterization Methods

### 4.1 X‑ray Diffraction (XRD)
- **Operational Description**: XRD patterns were collected to verify the formation and phase stability of the CoMnC catalyst and its compatibility with PDVB. The analysis provided insights into the crystalline phases present post‑reaction.
- **Instruments and Models**: Specific equipment details and models were not provided.
- **Characterization Conditions**: Measurements were performed under conditions suitable for identifying oxide phases and confirming catalyst stability; however, exact parameters (radiation source, voltage, current) were not specified.
- **Test Parameters**: Information such as scan range or step size was not detailed.
- **Key Notes**: Emphasis was placed on comparing catalysts with and without PDVB to assess the influence of the physical mixture.

### 4.2 Scanning Electron Microscopy (SEM)
- **Operational Description**: SEM was employed to examine the morphological distribution of CoMnC and PDVB within the catalyst granules.
- **Instruments and Models**: The specific SEM model was not mentioned.
- **Characterization Conditions**: Detailed operational conditions were not disclosed.
- **Test Parameters**: Parameters for magnification or probe settings were not provided.
- **Key Notes**: The analysis confirmed closely packed catalyst particles and polymer distribution, although lacking specific instrumental settings.

### 4.3 Transmission Electron Microscopy (TEM) & Energy Dispersive Spectroscopy (EDS)
- **Operational Description**: TEM imaging was used to visualize the microstructure of the catalyst post‑reaction, with EDS intended for elemental mapping.
- **Instruments and Models**: No model details were provided.
- **Characterization Conditions & Test Parameters**: Procedural specifics, including sample preparation and imaging parameters, were not elaborated.
- **Key Notes**: The focus was on assessing the structural integrity of CoMnC separated from its composite form.

### 4.4 TG‑MS and TG‑DSC
- **Operational Description**: These techniques assessed PDVB’s thermal stability. The PDVB sample was heated to monitor weight loss and endothermal signals.
- **Instruments and Models**: SDT Q600 Simultaneous DSC–TGA.
- **Characterization Conditions**: Conducted in flowing air with a heating rate of 10°C/min.
- **Test Parameters**: Weight loss began at ~370°C; an endothermal signal was observed at ~300°C, confirming stability at the 250°C reaction temperature.
- **Key Notes**: These tests ensure that PDVB remains intact under operational conditions.

### 4.5 N₂ Sorption Isotherms
- **Operational Description**: N₂ sorption measurements were performed to determine the surface area and pore structure of nanoporous PDVB.
- **Instruments and Models**: Micromeritics ASAP 2020M system.
- **Characterization Conditions & Test Parameters**: Standard adsorption/desorption protocols were followed; precise flow rates and equilibration times were not provided.
- **Key Notes**: Data derived from these tests were critical for correlating pore characteristics to catalytic performance.

### 4.6 Fourier Transform Infrared Spectroscopy (FTIR – In Situ CO Hydrogenation)
- **Operational Description**: In situ FTIR studies monitored catalyst behavior during CO hydrogenation. The sample was pretreated in pure Ar before exposure to CO and H₂.
- **Instruments and Models**: Nicolet is50 FT‑IR spectrometer with an MCT/A detector.
- **Characterization Conditions**: Pre‑treatment at 400°C for 1 hour in Ar, then cooled to 250°C; CO and H₂ were introduced at 10 and 20 mL/min respectively.
- **Test Parameters**: Spectra were recorded at one-minute intervals.
- **Key Notes**: The method highlights rapid water desorption and minimal interference from water on the catalyst.

### 4.7 Water‑Droplet Contact Angle Measurements
- **Operational Description**: Contact angle measurements quantified the hydrophobicity of PDVB.
- **Instruments and Models**: Belsorp MaX II system.
- **Characterization Conditions & Test Parameters**: A water droplet was placed on the PDVB surface and the contact angle recorded.
- **Key Notes**: High contact angles (~145°) indicated superior water resistance, correlating with enhanced CO hydrogenation performance.

## 5. Catalytic Evaluation Methods

### 5.1 Activation

The activation procedure for the CoMnC/PDVB Fischer–Tropsch catalyst is performed during the catalyst synthesis as a pre-reaction treatment. This process is critical to ensure complete reduction of the oxide precursor and formation of the active cobalt–manganese carbide phase.

#### 5.1.1 Activation Temperature
- **Definition:** The activation temperature is vital for initiating the reduction reaction that transforms the oxide precursor into an active carbide phase.
- **Experimental Conditions:** The catalyst is activated by in‐situ reduction at 300 °C.
- **Observations:** Maintaining 300 °C ensures that the reduction reaction is efficient, leading to the removal of oxygen species and exposing the active metal sites required for effective Fischer–Tropsch catalysis.

#### 5.1.2 Activation Pressure
- **Definition:** The activation pressure impacts the interaction between the activation gas and the catalyst surface, thus influencing the reduction kinetics.
- **Experimental Conditions:** The reduction is conducted under atmospheric pressure.
- **Observations:** Operating at atmospheric pressure provides a stable environment for hydrogen reduction without introducing high-pressure effects that could cause catalyst agglomeration.

#### 5.1.3 Activation Gas
- **Definition:** The choice of activation gas determines the reduction pathway; pure hydrogen (H₂) serves as a strong reducing agent.
- **Experimental Conditions:** Pure H₂ is used during the reduction step.
- **Observations:** The use of pure hydrogen efficiently strips oxygen from the precursor, ensuring the formation of a carbide phase with well-exposed active sites.

#### 5.1.4 Activation Space-Time Parameters
- **Definition:** The space-time parameter, expressed via the gas flow rate, dictates the residence time of the reducing gas over the catalyst, influencing the completeness of the reduction.
- **Experimental Conditions:** The hydrogen gas is introduced at a flow rate of 20 mL/min.
- **Observations:** A controlled flow of H₂ at 20 mL/min under atmospheric conditions aids in uniform reduction across the catalyst material and minimizes any potential over-reduction or uneven distribution.

#### 5.1.5 Activation Time
- **Definition:** The duration of the activation process is crucial to guarantee full transformation of the precursor into the active phase.
- **Experimental Conditions:** The catalyst is exposed to the reducing environment for 5 hours.
- **Observations:** A 5-hour activation period is sufficient to ensure complete reduction, therefore establishing a stable and active catalyst surface for subsequent Fischer–Tropsch reactions.

### 5.2 Reaction

#### 5.2.1 Reaction Temperature  
The Fischer–Tropsch reaction was conducted at a controlled temperature of 250 °C. This parameter is critical as it governs the activation of syngas and influences the distribution of hydrocarbon products. At 250 °C, the CoMnC/PDVB catalyst demonstrated high CO conversion and enhanced light olefin selectivity, while keeping methane formation below 5%. This temperature also contributed to maintaining the catalyst’s stability over extended runs (up to 120 hours), ensuring minimal deactivation attributed to efficient water desorption from the catalyst surface.

#### 5.2.2 Reaction Pressure  
The experiments were performed at a reaction pressure of 0.1 MPa. Operating under this mild pressure ensures a balanced syngas concentration, which is important for achieving the desired product distribution. At 0.1 MPa, the catalyst showed optimal performance, with favorable selectivity toward light olefins and efficient suppression of undesired by-products. This operating pressure supports a reaction environment that effectively facilitates CO conversion while keeping by-product formation to a minimum.

#### 5.2.3 Reaction H₂/CO Ratio  
The Fischer–Tropsch evaluation primarily used an H₂/CO ratio of 2, which enables a balanced pathway for hydrocarbon chain growth. However, an alternative value of 3.6 was also reported for efforts aimed at optimizing product selectivity. The adjustment in the H₂/CO ratio noticeably influenced hydrocarbon distribution, as a higher ratio promoted improved CO conversion and altered selectivity profiles, favoring olefin production while reducing CO₂ formation.

#### 5.2.4 Reaction Space-Time Velocity  
The gas hourly space velocity (GHSV) was defined based on the weight of CoMnC, with reported values ranging from 1800 to 7200 mL·h⁻¹·gCoMnC⁻¹. This parameter is essential for controlling the contact time between syngas and the catalyst. Variations in GHSV were observed to affect both the CO conversion and catalyst stability; lower GHSV values were associated with higher CO conversion, whereas higher GHSV values provided insights into catalyst performance under more rapid gas flow conditions.

## 6 Results


### 6.1 Characterization Results

#### 6.1.1 Crystal Phase and Structural Stability
- **Description:** Crystal phase composition and stability were assessed using powder X-ray diffraction (XRD), which is critical for verifying the preservation of the active carbide phase under reaction and water exposure conditions.
- **Findings:** XRD patterns confirm that the CoMnC phase remains stable when physically mixed with PDVB, with negligible differences observed between CoMnC and CoMnC/PDVB during reaction periods. The Co₂C (cobalt carbide) phase is maintained in CoMnC/PDVB, while water treatment of bare CoMnC leads to oxidation and the appearance of a CoO (cobalt oxide) peak. After removal of PDVB from the used catalyst, the CoMnC component exhibits XRD patterns and catalytic performance comparable to the as-prepared material.
- **Observations:** The physical mixing strategy preserves the active carbide phase and prevents water-induced oxidation, directly correlating with sustained catalytic activity and selectivity.

#### 6.1.2 Morphology and Particle Distribution
- **Description:** Morphological features and particle distribution were examined by scanning electron microscopy (SEM) and transmission electron microscopy (TEM), providing insight into the physical arrangement and integrity of catalyst components.
- **Findings:** SEM images reveal tightly packed, disordered distributions of CoMnC and PDVB within catalyst granules, with intergranular distances ranging from nanometers to micrometers. TEM analysis shows that the morphology of CoMnC remains unchanged after reaction and after separation from PDVB, indicating that physical mixing does not alter the particle structure.
- **Observations:** The close, random packing and preserved morphology facilitate efficient water removal and maintain catalyst integrity, supporting the role of PDVB as a hydrophobic promoter.

#### 6.1.3 Surface Area and Porosity
- **Description:** Surface area and porosity were determined by nitrogen sorption isotherms (BET analysis), which are important for understanding the accessibility and diffusion properties of the catalyst and promoter.
- **Findings:** Nanoporous PDVB variants exhibit high surface areas and pore volumes: PDVB-DMF has a surface area of 623.3 m²/g and a pore volume of 1.98 cm³/g; PDVB-EA has 488.2 m²/g and 0.74 cm³/g. In contrast, nonporous PDVB has a surface area of less than 5 m²/g.
- **Observations:** The high surface area and porosity of nanoporous PDVB enhance its effectiveness in promoting rapid water desorption, thereby improving catalyst performance.

#### 6.1.4 Thermal Stability
- **Description:** Thermal stability of PDVB was evaluated using thermogravimetric analysis coupled with mass spectrometry (TG-MS) and differential scanning calorimetry (TG-DSC), ensuring the promoter’s integrity under reaction conditions.
- **Findings:** PDVB is thermally stable at the reaction temperature of 250°C, with no detectable weight loss or decomposition products. Decomposition begins at approximately 370°C, and endothermal signals suggest melting above 300°C.
- **Observations:** The stability of PDVB at operational temperatures ensures its persistent hydrophobic function during Fischer–Tropsch synthesis.

#### 6.1.5 Surface Hydrophobicity
- **Description:** Hydrophobicity was quantified by water-droplet contact angle measurements, which directly reflect the material’s ability to repel water.
- **Findings:** PDVB and PDVB-containing catalysts exhibit high contact angles (e.g., ~145° for nonporous PDVB), confirming strong hydrophobic character.
- **Observations:** Enhanced hydrophobicity facilitates rapid water removal from the catalyst surface, minimizing water-induced deactivation.

#### 6.1.6 Surface Species and Water Desorption
- **Description:** In situ Fourier-transform infrared spectroscopy (FTIR) was used to monitor surface species and water desorption dynamics during CO hydrogenation.
- **Findings:** On CoMnC/PDVB, FTIR spectra show strong olefin product signals and extremely weak water signals, indicating rapid water desorption. In contrast, bare CoMnC exhibits strong, increasing water signals, signifying water accumulation.
- **Observations:** The presence of PDVB prevents water from hindering CO adsorption, thereby sustaining high catalytic activity and selectivity for light olefins.




### 6.2 Catalyst Performance

#### 6.2.1 CO Conversion
- **Description:** CO conversion quantifies the fraction of CO in the feed that is transformed into products. It is calculated as:
\[
\text{CO Conversion (\%)} = \frac{\text{CO}_{\text{in}} - \text{CO}_{\text{out}}}{\text{CO}_{\text{in}}} \times 100
\]
- **Experimental Data:** Under standard Fischer–Tropsch conditions (250°C, 0.1 MPa, H₂/CO = 2, GHSV = 1800 mL·h⁻¹·g⁻¹), the baseline CoMnC catalyst achieved a CO conversion of 32.2%. Upon physical mixing with PDVB (CoMnC/PDVB, 1:1 weight ratio), CO conversion increased to 63.5%. Varying the PDVB/CoMnC ratio from 0.5 to 1.5 further raised conversion from 56.4% to 70.5%.
- **Observations and Trends:** The nearly doubled CO conversion with PDVB addition is attributed to enhanced water removal from the catalyst surface, as confirmed by in situ FTIR and water adsorption studies. Higher PDVB content correlates with increased conversion, highlighting the role of hydrophobicity in maintaining active sites for CO adsorption.

#### 6.2.2 CO₂ Selectivity
- **Description:** CO₂ selectivity measures the proportion of converted CO that forms CO₂, reflecting the extent of the water–gas shift reaction:
\[
\text{CO}_2 \text{ Selectivity (\%)} = \frac{\text{CO}_2}{\text{CO}_{\text{in}} - \text{CO}_{\text{out}}} \times 100
\]
- **Experimental Data:** Both CoMnC and CoMnC/PDVB catalysts exhibited CO₂ selectivity in the range of 46–49% under standard conditions. Adjusting the H₂/CO ratio to 3.6 and co-feeding CO₂ reduced CO₂ selectivity to 23.7%.
- **Observations and Trends:** The addition of PDVB does not significantly alter CO₂ selectivity, indicating that its primary effect is on water management rather than shifting the CO₂ formation pathway.

#### 6.2.3 CH₄ Selectivity
- **Description:** CH₄ selectivity indicates the fraction of converted CO yielding methane:
\[
\text{CH}_4 \text{ Selectivity (\%)} = \frac{\text{CH}_4}{\text{CO}_{\text{in}} - \text{CO}_{\text{out}}} \times 100
\]
- **Experimental Data:** Methane selectivity for CoMnC is 3.3%, increasing slightly to 4.8% with PDVB addition (Table S3). Across all tested PDVB/CoMnC ratios, CH₄ selectivity remains below 5%.
- **Observations and Trends:** The presence of PDVB suppresses excessive methane formation, maintaining low CH₄ selectivity while boosting olefin production.

#### 6.2.4 C₂–C₄ Olefin Selectivity
- **Description:** Selectivity for light olefins (C₂–C₄) is a key performance metric for Fischer–Tropsch catalysts, calculated as:
\[
\text{C}_2\text{–C}_4 \text{ Olefin Selectivity (\%)} = \frac{\text{C}_2\text{–C}_4 \text{ olefins}}{\text{CO}_{\text{in}} - \text{CO}_{\text{out}}} \times 100
\]
- **Experimental Data:** The bare CoMnC catalyst achieves a light olefin selectivity of 60.8% (CO₂-free basis), while CoMnC/PDVB reaches 71.4%. With varying PDVB/CoMnC ratios, selectivity remains high (62.8–71.4%).
- **Observations and Trends:** Incorporation of PDVB consistently enhances light olefin selectivity, with the highest values observed at a 1:1 PDVB/CoMnC ratio. This improvement is linked to rapid water desorption facilitated by the hydrophobic polymer.

#### 6.2.5 Catalyst Stability
- **Description:** Catalyst stability is assessed by monitoring CO conversion and selectivity over extended operation.
- **Experimental Data:** The CoMnC/PDVB catalyst maintains stable CO conversion (~62.8%) and light olefin selectivity (70.0%) over 120 hours of continuous reaction.
- **Observations and Trends:** The physical mixing strategy preserves the active phase structure and ensures sustained catalytic performance, with negligible deactivation observed during long-term testing.
