Repository: pic-ai-robotic-chemistry/literature-to-protocols

## Overview

Experimental procedures in scientific papers are usually scattered across free-form text, which makes them difficult to reproduce, compare, and automate.  
The goals of this project are:

* Extract experiment-related entities, conditions, operations, and relations from papers
* Build paper-level knowledge graphs
* Generate structured protocols through templated prompting and graph-based retrieval
* Evaluate the generated results in terms of factuality, text quality, and questionnaire-based practical usability

File: example/papersavings-topk/Paper_6-35.md
# Physical mixing of a catalyst and a hydrophobic polymer promotes CO hydrogenation through dehydration

## 1. Materials

### 1.1 Reagents

#### 1.1.1 Metal Precursors
- **Cobalt Nitrate Hexahydrate**: Co(NO₃)₂·6H₂O, [purity not specified], [Supplier not specified], Used as the primary metal precursor for CoMnC synthesis.
- **Manganese Nitrate (50 wt%)**: Mn(NO₃)₂, [purity not specified], [Supplier not specified], Provides manganese ions for forming the active CoMn carbide phase.

#### 1.1.2 Additive/Promoter Precursors
- **Tetraethyl Orthosilicate (TEOS)**: Si(OC₂H₅)₄, [purity not specified], [Supplier not specified], Used as a promoter precursor/surface modifier to improve water resistance.
- **Dimethyl Diethyloxysilane (DEMS)**: [Chemical composition similar to (CH₃)₂N(OC₂H₅)₂, details not fully specified], [Supplier not specified], Employed as a promoter precursor and surface modifier.
- **Divinylbenzene (DVB)**: C₈H₈, [purity not specified], [Supplier not specified], Serves as the monomer for synthesizing poly(divinylbenzene) (PDVB).
- **Azobis Isobutyronitrile (AIBN)**: C₈H₁₂N₄, 99% purity, Aladdin Chemical Reagent Company, Acts as the radical initiator for PDVB synthesis.

#### 1.1.3 Solvents
- **Dimethyl Formamide (DMF)**: C₃H₇NO, [purity not specified], [Supplier not specified], Utilized in solvent-assisted polymerization of nanoporous PDVB at 100°C for 12 hours.
- **Ethyl Acetate (EA)**: C₄H₈O₂, [purity not specified], [Supplier not specified], Employed as an alternative solvent for nanoporous PDVB synthesis under similar conditions.
- **Deionized Water**: H₂O, [ultrapure], [Laboratory grade], Used as the medium for dissolving reagents and washing during the co‑precipitation process.

#### 1.1.4 Base/Acid Regulators
- **Sodium Carbonate (Na₂CO₃)**: Na₂CO₃, [purity not specified], [Supplier not specified], Dissolved in deionized water to adjust and maintain the pH at approximately 8 during catalyst co‑precipitation (prepared and reacted at 30°C, with stirring for 1 hour and aging for 2 hours).

#### 1.1.5 Surface Modifiers
- **Poly(divinylbenzene) (PDVB)**: [Polymeric structure derived from DVB], [Precursor details provided above], Produced via free radical polymerization (nonporous: 24 hours at 100°C; nanoporous: 12 hours at 100°C with DMF or EA), Serves simultaneously as a promoter and surface modifier to enhance water desorption and improve catalytic performance.

#### 1.1.6 Synthesis Gas Environment Gases
- **Hydrogen (Reduction Gas)**: H₂, [purity not specified], [Supplier not specified], Flow 20 mL/min at 300°C for 5 hours, Used for in situ reduction and carbonization to activate the catalyst.
- **Syngas (H₂/CO, Ratio 2:1)**: H₂/CO mixture, [Research grade], [Supplier not specified], Employed during catalytic evaluation at 0.1 MPa with a GHSV of 1800 mL·h⁻¹·g⁻¹, serving as the feed for CO hydrogenation.

### 1.2 Specific Experimental Equipment

#### Synthesis Equipment
- Beaker – Utilized for mixing precursor solutions during the co‑precipitation step.
- Autoclave – Employed for the free radical polymerization of PDVB at 100°C (no specific brand or model provided).

#### Characterization Equipment
- X‑ray Diffractometer – Rigaku D/MAX 2550 diffractometer for phase identification.
- Transmission Electron Microscope (TEM) – JEM-2100F electron microscope (JEOL, Japan; 200 kV) for catalyst morphology analysis.
- Fourier Transform Infrared (FTIR) Spectrometer – Nicolet is50 FT‑IR spectrometer equipped with an MCT/A detector and a high‑temperature reaction chamber for in situ CO‑hydrogenation and CO adsorption experiments.
- BET Analyzer – Micromeritics ASAP 2020M system for surface area and pore volume measurements.
- Thermogravimetric Analyzer/Differential Scanning Calorimeter – METTLER TGA/DSC (with LCD200M, TILON mass spectrometer integration) and SDT Q600 for thermal stability assessment.
- Water‑Droplet Contact Angle Measurement System – Belsorp MaX II for hydrophobicity evaluation.
- Inductively Coupled Plasma (ICP) Instrument – Generic ICP device used for elemental analysis.
- X‑ray Photoelectron Spectroscopy (XPS) Instrument – Generic XPS setup for surface composition analysis.
- DRIFTS Setup – Generic apparatus for diffuse reflectance infrared analysis.
- Mössbauer Spectrometer – Generic setup used for Mössbauer spectroscopy assessments.

#### Activation Equipment
- Fixed‑bed Glass Reactor – Used for catalyst activation via pre‑treatment in pure H₂ at 300°C for 5 hours.

#### Reaction Equipment
- Stainless Steel Fixed‑bed Flow Reactor – With a 10 mm inner diameter, configured for CO hydrogenation reactions at 250°C and 0.1 MPa.

#### Product Analysis Equipment
- Gas Chromatograph – FuLi‑9790 equipped with a TDX‑01 column and a thermal conductivity detector (TCD) for online reaction product monitoring.
- Gas Chromatograph – FuLi‑9790 fitted with a capillary PLOT‑Al2O₃ column and a flame ionization detector (FID) for complementary product analysis.

#### Other Specific Equipment
- Drying Oven – Employed for catalyst drying at 100°C.
- Magnetic Stirrer – Utilized for ensuring homogeneous physical mixing of CoMnC with PDVB.
- pH Control Tools – Employed for maintaining pH ≈8 during catalyst synthesis via dropwise reagent addition.

### 1.3 Common Laboratory Equipment

The experimental workflow for the CoMnC/PDVB catalysts relies on a variety of common laboratory tools that support multiple stages ranging from precursor preparation to reaction evaluation. These instruments, although not exclusively used for catalyst synthesis, ensure that conditions are meticulously controlled, materials are accurately handled, and the overall experimental environment remains consistent. The equipment listed below was selected based on detailed experimental accounts and QA insights, which highlight their specific functions during drying, calcination, and routine laboratory operations.

#### **Drying Equipment**
-  Drying oven  
  A drying oven is utilized to remove moisture from catalyst precursors and reagents. For instance, the CoMnC precursor is dried at 100°C in an oven, ensuring that water is efficiently eliminated before subsequent processing steps.

#### **Calcination Equipment**
-  Calcination furnace  
  A calcination furnace is employed during the catalyst synthesis process. It is responsible for controlled heating, particularly during the calcination of the catalyst precursor at 330°C, which is essential for phase formation and impurity removal.

#### **Other Common Equipment**
-  Balance scales  
  These ensure precise weighing of reagents during the experimental setup.
-  Magnetic stirrers  
  Used for homogeneous mixing during reagent preparation and to maintain uniform temperature distribution.
-  Beakers  
  Essential for solution preparation, reagent mixing, and as reaction vessels for maintaining controlled conditions during the co‑precipitation and aging stages.
-  Stainless steel fixed-bed flow reactor  
  This reactor serves not only for catalytic testing at 250°C and 0.1 MPa but also provides a controlled atmosphere essential for in situ reduction and reaction monitoring.
-  Pumps  
  These facilitate accurate transfer and control of gases and liquids during synthesis and reaction processes.
-  Controlled atmosphere chambers  
  Used to maintain specific gas environments, ensuring that parameters such as pH and gas composition are steady during different experimental phases.

Together, these instruments form a critical backbone for the experimental procedures, offering both support and precision across catalyst synthesis, characterization, and catalytic evaluation.

## 2. Synthesis Methods

### Extraction of Detailed Preparation and Post‑processing Steps

The article reports two key synthesis routes: one for the cobalt–manganese carbide (CoMnC) catalyst and one for the hydrophobic polymer PDVB. The detailed procedures for each method are outlined below.

#### Co‑precipitation Method for CoMnC Catalyst

1. • Precursor Mixing:  
  - Dissolve cobalt(II) nitrate hexahydrate (Co(NO₃)₂⋅6H₂O) and manganese(II) nitrate (Mn(NO₃)₂) in deionized water to form solution A.  
  - Prepare solution B by dissolving sodium carbonate (Na₂CO₃) in deionized water.  

2. • Precipitation–Deposition:  
  - Add solutions A and B dropwise under vigorous stirring, maintaining the pH at approximately 8.  
  - Observable formation of a precipitate indicates effective co‑precipitation of Co and Mn ions.

3. • Post‑Mixing Steps:  
  - Stir the resulting suspension for 1 hour, followed by an aging step for 2 hours at 30°C.  
  - Centrifuge and wash the formed precipitate.

4. • Drying & Calcination:  
  - Dry the washed precipitate at 100°C for 10 hours.  
  - Calcine the dried material at 330°C for 3 hours to form the CoMn oxide.

5. • Reduction and Carbonization:  
  - Subject the calcined oxide to in situ reduction under a hydrogen atmosphere (e.g., at around 250–300°C) to transform it into the active CoMn carbide phase.

This method ensures reproducibility through strict control of reagent concentrations (as provided, for example, in the use of Na₂CO₃ for pH maintenance) and precise temperature and timing for each step.

#### Free Radical Polymerization Method for PDVB

1. • Precursor Mixing:  
  - Combine 10 g of divinylbenzene (DVB) with 0.5 g of azobisisobutyronitrile (AIBN) and stir at room temperature for 1 hour.

2. • Autoclave Treatment for Product Variants:  
  - For nonporous PDVB, transfer the mixture into a Teflon‑lined autoclave and heat at 100°C for 24 hours.  
  - For nanoporous PDVB variants, replace the reaction medium with solvents (e.g., DMF or EA) and conduct the autoclave treatment at 100°C for 12 hours.

3. • Post‑Processing:  
  - Following thermal treatment, wash and dry the product to obtain the desired polymer, which acts as a hydrophobic promoter when physically mixed with CoMnC.

In both synthesis approaches, attention to numerical values (temperature, duration, pH) and equipment (beakers, autoclave, pH meter) is paramount, ensuring that these protocols can be accurately replicated for further catalytic evaluation and comparative studies.

## 3. Synthesis Procedures

### 3.1 Reagent Preparation

#### 3.1.1 Weighing

##### 3.1.1.1 CoMnC  
- **Co(NO₃)₂·6H₂O**: Weighed 29.4g.  
- **Mn(NO₃)₂ (50 wt%)**: Weighed 17.9g.  
- **Na₂CO₃**: Weighed 24.0g.

##### 3.1.1.2 PDVB  
- **Divinylbenzene (DVB)**: Weighed 10g.  
- **AIBN**: Weighed 0.5g.

#### 3.1.2 Liquid Transfer

##### 3.1.2.1 CoMnC  
- **Deionized water for Solution A**: Poured 75mL into a mixing vessel to dissolve Co(NO₃)₂·6H₂O and Mn(NO₃)₂.  
- **Deionized water for Solution B**: Poured 75mL into a separate vessel to dissolve Na₂CO₃.  
- **Deionized water for Reaction**: Poured 200mL into the reaction beaker to serve as the medium for the co‐precipitation process.

##### 3.1.2.2 PDVB  
- **DVB/AIBN Mixture**: Poured the combined solution into an autoclave for thermal treatment.  
- **Methanol**: Poured an appropriate volume to wash the resulting solid after polymerization.

#### 3.1.3 Mixing

##### 3.1.3.1 CoMnC  
- **Precursor Solution**: Mixed by simultaneously adding Solutions A and B dropwise into the 200mL deionized water under vigorous stirring at 30°C for 1 hour, ensuring a homogeneous suspension while maintaining a pH around 8.

##### 3.1.3.2 PDVB  
- **Monomer Mixture**: Mixed at room temperature for 1 hour after the addition of AIBN to DVB to ensure full initiation of the free radical polymerization. Following transfer into the autoclave and polymerization at 100°C (for the nonporous form or at adjusted durations with solvents, for nanoporous variants), the solid was washed with methanol and stirred during the drying process to secure uniformity.

This detailed grouping of reagent preparation for CoMnC and PDVB ensures each step—from weighing solid precursors through the precise transfer of liquid reagents to the controlled mixing conditions—is clearly documented. The provided steps support reproducibility in preparing both the cobalt–manganese carbide catalyst via co‐precipitation and the hydrophobic PDVB component, aligning with the experimental requirements for Fischer–Tropsch synthesis.

### 3.2 Detailed synthesis process

#### Catalyst Preparation [1]: CoMnC Catalyst

##### Step 1: Precursor Preparation
- **Reagents**: 29.4 g of Co(NO₃)₂·6H₂O, 17.9 g of 50 wt% Mn(NO₃)₂ dissolved in 75 mL deionized water (Solution A); 24.0 g of Na₂CO₃ in 75 mL deionized water (Solution B).
- **Conditions**: Temperature maintained at 30 °C, pH adjusted to ~8 by dropwise simultaneous addition under vigorous stirring.
- **Process**:
  - Dissolve the metal nitrates separately to form Solution A.
  - Similarly, prepare Solution B by dissolving Na₂CO₃.
  - Add both solutions slowly into a reaction vessel containing deionized water while continuously monitoring pH, ensuring it remains near 8.
  - Stir the resulting suspension for 1 hour and allow aging for 2 hours at 30 °C.
- **Key Steps**: Maintain precise pH control to ensure uniform co-precipitation.

##### Step 2: Purification
- **Process**:
  - Centrifuge the aged suspension.
  - Wash the resulting precipitate thoroughly with deionized water to remove residual salts.
- **Key Steps**: Ensure complete washing to avoid contamination during later steps.

##### Step 3: Drying & Calcination
- **Drying**: Transfer the washed precipitate into an oven and dry at 100 °C for 10 hours.
- **Calcination**: Heat the dried precursor in air at 330 °C for 3 hours. Ramp rates can be optimized based on equipment calibration.
- **Key Steps**: Confirm phase formation of the oxide precursor for subsequent reduction.

##### Step 4: Activation
- **Process**:
  - Pre-reduce the calcined precursor in a pure H₂ environment at 300 °C for 5 hours, converting the oxide to the active CoMn carbide phase.
- **Key Steps**: Ensure controlled gas flow and temperature to prevent the formation of unwanted phases.

#### Catalyst Assembly [2]: Integration of PDVB
  
##### Step 1: PDVB Synthesis
- **Reagents**: 10 g divinylbenzene (DVB) with 0.5 g AIBN.
- **Conditions**:
  - For nonporous PDVB: Stir at room temperature for 1 hour, then autoclave at 100 °C for 24 hours.
  - For nanoporous PDVB: Follow a similar protocol using DMF or EA as solvent and shorten autoclave treatment to 12 hours.
- **Key Steps**: Adapt solvent conditions to tailor porosity.

##### Step 2: Final Catalyst Assembly
- **Process**:
  - Physically mix the activated CoMnC with PDVB at predetermined weight ratios (0.5, 1.0, 1.5) to enhance hydrophobicity.
  - Gently homogenize to ensure intimate contact.
- **Key Steps**: Consistent mixing promotes rapid water desorption during the catalytic reaction.

This detailed process sequence—encompassing precursor synthesis, washing, drying, calcination, activation, and final assembly—ensures reproducibility and optimal performance in CO hydrogenation experiments.

## 4. Characterization Methods

### 4.1 X-ray Diffraction (XRD)
- **Operational Description**: XRD was employed to monitor the crystalline phases of the catalysts, verifying the formation of cobalt–manganese carbide and assessing any presence of oxide phases. 
- **Instruments and Models**: Specific instrument details and models were not provided.
- **Characterization Conditions**: Operating conditions such as radiation source, voltage, current, and scan parameters (step size, scanning rate, 2θ range) were not detailed.
- **Test Parameters**: The method focused on recording diffraction patterns to confirm phase purity without extensive reporting on test parameters.
- **Key Notes**: Proper sample alignment is critical to avoid diffraction errors; however, the study did not elaborate on any specific pre-treatment steps prior to XRD measurement.

### 4.2 In‑situ Fourier Transform Infrared Spectroscopy (FTIR)
- **Operational Description**: In‑situ FTIR was used to probe CO adsorption and hydrogenation processes on the catalyst surface. The catalyst was pre‑treated in pure Ar at 400 °C for 1 hour, then cooled to 250 °C before introducing the reactant gases.
- **Instruments and Models**: Nicolet is50 FT-IR spectrometer equipped with an MCT/A detector.
- **Characterization Conditions**: During the CO adsorption phase at 250 °C, CO and H₂ gases were introduced at flow rates of 10 and 20 mL/min, respectively. Spectra were recorded at one-minute intervals.
- **Test Parameters**: Background data were collected after pre-treatment, ensuring reproducibility through consistent gas flows and temperature control.
- **Key Notes**: This method clearly links surface species identification with catalyst activity under reaction conditions.

### 4.3 Scanning Electron Microscopy (SEM)
- **Operational Description**: SEM analysis provided insights into the catalyst morphology and the physical mixing between CoMnC and PDVB.
- **Instruments and Models**: Hitachi SU‑8010 electron microscope.
- **Characterization Conditions**: Specific parameters such as acceleration voltage and working distance were not detailed.
- **Key Notes**: SEM images confirmed the intimate contact between catalyst components, with emphasis on ensuring sample conductivity and cleanliness.

### 4.4 Transmission Electron Microscopy (TEM) & Energy Dispersive Spectroscopy (EDS)
- **Operational Description**: TEM was utilized to examine the microstructural features of the catalyst. Samples were extracted from catalysts after 72 hours of reaction.
- **Instruments and Models**: JEM‑2100F (JEOL, Japan) operated at an acceleration voltage of 200 kV.
- **Test Parameters**: Detailed sample mounting procedures were not provided.
- **Key Notes**: EDS was performed in conjunction with TEM to analyze elemental composition.

### 4.5 BET Surface Area Analysis
- **Operational Description**: BET analysis was conducted to measure the surface area and pore characteristics of PDVB materials.
- **Instruments and Models**: Micromeritics ASAP 2020M system.
- **Key Notes**: While details such as degassing conditions and adsorption gas type were not specified, this method contributed to understanding catalyst support properties.

### 4.6 Water‑droplet Contact Angle Measurements
- **Operational Description**: Contact angle measurements were used to assess the hydrophobicity of catalysts.
- **Instruments and Models**: Belsorp MaX II system.
- **Key Notes**: Although droplet volume and duration parameters were not provided, this measurement supported the study’s focus on the role of hydrophobic PDVB in enhancing catalyst performance.

## 5. Catalytic Evaluation Methods

### 5.1 Activation

The catalyst activation process for the CoMnC catalyst is a critical step in transforming the precursor salts into an active carbide phase suitable for Fischer–Tropsch synthesis. This activation is carried out as a pre‐reduction treatment, ensuring that sufficient active sites are generated and stabilized.

#### 5.1.1 Activation Temperature
- **Definition:** The activation temperature is key to initiating the reduction of cobalt and manganese oxides, facilitating the carbonization required for carbide formation.
- **Experimental Conditions:** The activation is performed at 300 °C.
- **Observations:** Maintaining 300 °C ensures complete reduction of the oxide precursor, providing the necessary thermal energy for the formation of the active CoMn carbide phase without causing unwanted sintering.

#### 5.1.2 Activation Pressure
- **Definition:** Operating pressure during activation influences gas–solid interactions which are essential for efficient reduction kinetics.
- **Experimental Conditions:** The pre‐reduction is carried out at atmospheric pressure, commonly reported as approximately 0.1 MPa.
- **Observations:** Atmospheric pressure provides a controlled environment that supports effective reduction while minimizing the risk of catalyst agglomeration.

#### 5.1.3 Activation Gas
- **Definition:** The activation gas plays a crucial role in promoting the chemical transformation of the precursor. A strongly reducing gas is necessary to remove oxygen from the metal oxides.
- **Experimental Conditions:** Pure hydrogen (H₂) is employed during the activation process.
- **Observations:** The use of pure H₂ creates a robust reducing atmosphere that drives the conversion of cobalt and manganese oxides into the active carbide. This strategic choice directly impacts the catalyst’s performance in terms of CO conversion and olefin selectivity during Fischer–Tropsch synthesis.

#### 5.1.4 Activation Time
- **Definition:** The duration of activation must be optimized to ensure complete reduction while preventing overexposure that might lead to sintering.
- **Experimental Conditions:** The catalyst undergoes an in situ reduction for 5 hours.
- **Observations:** A 5-hour treatment is sufficient to fully reduce the precursor, achieving efficient carbide formation and maintaining long-term catalyst stability.

#### 5.1.5 Activation Space-Time Velocity
- **Definition:** This parameter typically controls the exposure and interaction of the catalyst surface with the reducing gas.
- **Experimental Conditions:** Although the reduction gas flow rate is specified in the article, no explicit space–time velocity parameter is provided.
- **Observations:** The absence of a defined space–time velocity indicates that the focus was placed on ensuring precise temperature, time, and gas composition conditions for reproducible catalyst activation.

### 5.2 Reaction

#### 5.2.1 Reaction Temperature  
The reaction temperature is defined as the operational temperature at which Fischer-Tropsch catalysis occurs, directly influencing the activation of syngas and the overall catalyst efficiency. In this study, the reactor was maintained at 250 °C. This temperature facilitates the activation of CoMnC catalysts by promoting hydrogen activation and effective C–O bond cleavage, which are essential for converting syngas to light olefins. Maintaining this temperature also supports catalyst stability, with evidence showing consistent performance over extended reaction periods.

#### 5.2.2 Reaction Pressure  
Reaction pressure is a critical parameter that affects the concentration of reactants and the subsequent product distribution during Fischer-Tropsch synthesis. The experiments were conducted at a system pressure of 0.1 MPa in a stainless steel fixed-bed flow reactor. This moderate pressure setting is designed to optimize syngas composition and reaction kinetics, ensuring that the delicate balance between CO adsorption and product desorption is maintained, thereby contributing to enhanced conversion rates and selectivity.

#### 5.2.3 Reaction H₂/CO Ratio  
The H₂/CO ratio determines the availability of hydrogen for CO hydrogenation and is pivotal in directing the product distribution. The article reports an H₂/CO ratio of 2 for all catalytic tests. This specific ratio is optimized to favor light olefin formation while suppressing excessive methane production. Experimental observations indicate that this balance results in a CO conversion rate of approximately 63.5% and a light olefin selectivity of around 71.4%, which underscores the importance of maintaining this ratio.

#### 5.2.4 Reaction Space-Time Velocity  
Space-time velocity, expressed as the gas hourly space velocity (GHSV), represents the ratio of the syngas flow rate to the catalyst mass and directly influences the residence time of reactants. In these experiments, the GHSV was set at 1800 mL·h⁻¹·gcat⁻¹. This parameter ensures optimal contact between the syngas and the catalyst, facilitating effective conversion while preventing catalyst overload. Elevated GHSV values were observed to reduce CO conversion, highlighting the necessity of this carefully balanced condition for sustained catalyst performance and reproducibility.

## 6 Results


### 6.1 Characterization Results

#### 6.1.1 Crystal Phase and Structure
- **Description:** The crystal phase composition and stability of the catalysts were investigated using X-ray diffraction (XRD), with particular attention to phase transformations under reaction and water treatment conditions. XRD is critical for identifying active carbide phases and detecting unwanted oxide formation, which can impact Fischer-Tropsch performance.
- **Findings:** XRD patterns confirmed the formation of Co₂C (cobalt carbide) as the main active phase in the CoMnC catalyst. Upon water treatment at 250 °C, bare CoMnC exhibited diminished Co₂C peaks and the emergence of CoO (cobalt oxide) peaks, indicating oxidation and loss of the active carbide phase. In contrast, CoMnC physically mixed with PDVB retained the characteristic Co₂C peaks with no new oxide peaks after water exposure or prolonged reaction, demonstrating that the carbide phase remained stable and oxide formation was suppressed in the presence of PDVB.
- **Observations:** The preservation of the Co₂C phase in CoMnC/PDVB highlights the protective effect of PDVB against water-induced oxidation, ensuring sustained catalytic activity.

#### 6.1.2 Surface Area and Porosity
- **Description:** Nitrogen sorption (BET) analysis was employed to determine the surface area and pore volume of PDVB materials, which are relevant for reactant diffusion and product desorption in the catalyst system.
- **Findings:** Nonporous PDVB exhibited a BET surface area of less than 5 m²/g, while nanoporous PDVB samples showed significantly higher values: 488.2 m²/g for PDVB-EA and 623.3 m²/g for PDVB-DMF. Corresponding pore volumes were 0.74 cm³/g (PDVB-EA) and 1.98 cm³/g (PDVB-DMF).
- **Observations:** The high surface area and pore volume of nanoporous PDVB facilitate enhanced reactant and product diffusion, supporting improved catalytic performance and selectivity.

#### 6.1.3 Morphology and Physical Mixing
- **Description:** Scanning electron microscopy (SEM) and transmission electron microscopy (TEM) were used to examine the morphology, particle size, and physical mixing of CoMnC and PDVB within catalyst granules.
- **Findings:** SEM images revealed that CoMnC and PDVB are tightly and randomly packed within the granules, with intergranular distances ranging from nanometers to micrometers. TEM analysis showed that the CoMnC structure remained unchanged after mixing with PDVB and after reaction, indicating that the physical mixture does not alter the catalyst’s morphology or induce aggregation.
- **Observations:** The intimate physical mixing ensures close proximity between CoMnC and PDVB, enabling effective water removal without blocking active sites or altering the catalyst’s intrinsic structure.

#### 6.1.4 Hydrophobicity and Water Adsorption
- **Description:** Contact angle measurements and water adsorption tests were conducted to assess the hydrophobicity of PDVB and its effect on water uptake by the catalyst.
- **Findings:** PDVB and its mixtures with CoMnC exhibited high water contact angles (e.g., 134°–143°), confirming strong hydrophobicity. Water adsorption tests demonstrated that CoMnC/PDVB adsorbed significantly less water than bare CoMnC at equivalent relative humidities.
- **Observations:** The hydrophobic nature of PDVB minimizes water adsorption on the catalyst surface, preventing water from occupying active sites and thereby maintaining high CO conversion rates.

#### 6.1.5 Thermal Stability
- **Description:** Thermogravimetric-mass spectrometry (TG-MS) and differential scanning calorimetry (DSC) were used to evaluate the thermal stability of PDVB under reaction conditions.
- **Findings:** PDVB showed no detectable weight loss or decomposition products at 250 °C. Significant decomposition and hydrocarbon formation were only observed above ~370 °C. An endothermal signal in DSC began at ~300 °C, suggesting possible melting above this temperature, but not under reaction conditions.
- **Observations:** The excellent thermal stability of PDVB ensures its integrity and function as a hydrophobic promoter during prolonged catalytic operation.

#### 6.1.6 Surface Species and Water Removal (FTIR)
- **Description:** In situ FTIR spectroscopy was utilized to monitor surface-adsorbed species during CO hydrogenation and CO adsorption experiments.
- **Findings:** On bare CoMnC, FTIR spectra showed increasing signals for adsorbed water over time, indicating water accumulation. In contrast, CoMnC/PDVB exhibited strong olefin signals and extremely weak water signals, suggesting rapid water desorption. CO adsorption experiments further revealed that water co-feeding suppressed CO adsorption on bare CoMnC but not on CoMnC/PDVB.
- **Observations:** These results confirm that PDVB accelerates water removal, maintains active sites for CO adsorption, and directly contributes to enhanced catalytic activity and selectivity.



### 6.2 Catalyst Performance

#### 6.2.1 CO Conversion
- **Description:** CO conversion quantifies the fraction of CO in the feed that is transformed during the reaction. It is calculated as:
  \[
  \text{CO Conversion} = \frac{F_{\text{CO,in}} - F_{\text{CO,out}}}{F_{\text{CO,in}}} \times 100
  \]
- **Experimental Data:** Under standard conditions (250°C, 0.1 MPa, H₂/CO = 2, GHSV = 1800 mL·h⁻¹·g⁻¹), the CoMnC catalyst alone achieved a CO conversion of 32.2%. Physical mixing with nonporous PDVB increased conversion to 63.5%. Nanoporous PDVB variants further enhanced conversion: 88.7% (PDVB-EA, SBET = 488.2 m²/g) and 92.4% (PDVB-DMF, SBET = 623.3 m²/g). Increasing the PDVB/CoMnC weight ratio from 0.5 to 1.5 raised conversion from 56.4% to 70.5%.
- **Observations and Trends:** The addition of hydrophobic PDVB, especially in nanoporous form, significantly boosts CO conversion. Higher PDVB content and increased nanoporosity correlate with enhanced conversion, attributed to accelerated water desorption and improved CO activation.

#### 6.2.2 CO₂ Selectivity
- **Description:** CO₂ selectivity represents the proportion of converted CO that forms CO₂, calculated as:
  \[
  \text{CO}_2 \text{ Selectivity} = \frac{F_{\text{CO}_2,\text{out}}}{F_{\text{CO,in}} - F_{\text{CO,out}}} \times 100
  \]
- **Experimental Data:** For CoMnC/PDVB, CO₂ selectivity ranged from 46.3% to 49.3% under standard conditions.
- **Observations and Trends:** The presence of PDVB does not markedly increase CO₂ selectivity, indicating that the main effect of PDVB is on hydrocarbon formation rather than promoting total oxidation.

#### 6.2.3 CH₄ Selectivity
- **Description:** CH₄ selectivity is the fraction of converted CO yielding methane:
  \[
  \text{CH}_4 \text{ Selectivity} = \frac{F_{\text{CH}_4,\text{out}}}{F_{\text{CO,in}} - F_{\text{CO,out}}} \times 100
  \]
- **Experimental Data:** Methane selectivity for CoMnC/PDVB is consistently low, at 4.7–4.8%.
- **Observations and Trends:** Low methane selectivity is maintained across all PDVB-containing catalysts, demonstrating effective suppression of undesired methanation.

#### 6.2.4 C₃⁺ Selectivity
- **Description:** C₃⁺ selectivity quantifies the fraction of converted CO forming hydrocarbons with three or more carbon atoms:
  \[
  \text{C}_3^+ \text{ Selectivity} = 100 - \frac{F_{\text{CO}_2,\text{out}} + F_{\text{CH}_4,\text{out}} + 2F_{\text{C}_2\text{H}_2,\text{out}} + 2F_{\text{C}_2\text{H}_4,\text{out}} + 2F_{\text{C}_2\text{H}_6,\text{out}}}{F_{\text{CO,in}} - F_{\text{CO,out}}} \times 100
  \]
- **Experimental Data:** Light olefin (C₂–C₄) selectivity increased from 60.8% (CoMnC) to 71.4% (CoMnC/PDVB). With nanoporous PDVB, light olefin selectivity decreased (53.4% for PDVB-EA, 37.6% for PDVB-DMF), while heavier olefin (C₅–C₈) selectivity increased.
- **Observations and Trends:** PDVB promotes light olefin formation, but higher nanoporosity shifts selectivity toward heavier hydrocarbons.

#### 6.2.5 α Factor (Chain Growth Factor)
- **Description:** The α factor reflects the probability of chain growth versus termination, influencing hydrocarbon distribution. It is derived from the Anderson–Schulz–Flory (ASF) model, with values between 0 and 1.
- **Experimental Data:** While explicit α values are not provided, the high selectivity for light olefins and moderate C₅⁺ selectivity suggest α values in the lower to mid-range typical for Fischer–Tropsch synthesis under these conditions.
- **Observations and Trends:** Rapid water desorption by PDVB maintains lower α values, favoring short-chain olefins. Increased nanoporosity raises α, shifting product distribution toward heavier olefins.

#### 6.2.6 Catalyst Stability and Deactivation Rate
- **Description:** Catalyst stability is assessed by monitoring CO conversion over time. The deactivation rate is calculated as:
  \[
  \text{Deactivation Rate} = \frac{\text{CO Conversion}_{\text{initial}} - \text{CO Conversion}_{\text{final}}}{\text{Overall reaction time}} \quad (\text{h}^{-1})
  \]
- **Experimental Data:** In a 120-hour test, CoMnC/PDVB maintained CO conversion from 64.7% to 62.8%, indicating negligible deactivation.
- **Observations and Trends:** The catalyst exhibits excellent long-term stability, with minimal loss in activity and selectivity, confirming the durability of the PDVB-promoted system.

File: example/papersavings-topk/Paper_7-0.md
# Relationship between Iron Carbide Phases (ε-Fe2C, Fe7C3, and χ‑Fe5C2) and Catalytic Performances of Fe/SiO2 Fischer−Tropsch Catalysts

## 1. Materials

### 1.1 Reagents

#### 1.1.1 Metal Precursors
- **Iron nitrate**: Fe(NO₃)₃, [Purity not specified], [Supplier details not provided], Used as the metal precursor providing active iron species for catalyst synthesis.

#### 1.1.2 Base/Acid Regulators
- **Ammonia solution**: NH₃ (aq), [Concentration not specified], [Supplier details not provided], Operated at 80 ± 1 °C with pH maintained at 8.2–8.5 during the continuous coprecipitation process to precipitate iron and silica.

#### 1.1.3 Solvents
- **Distilled water**: H₂O, [Purity not specified], [Supplier details not provided], Used for washing and filtering the precipitate during catalyst formulation.

#### 1.1.4 Passivation Atmosphere Gases
- **Carbon monoxide (CO)**: CO, [Purity not specified], [Supplier details not provided], Flow 4000 mL/(g_cat·h) at 300 °C for 20 h, Employed during pretreatment to facilitate the formation of iron carbide phases.
- **Hydrogen (H₂)**: H₂, [Purity not specified], [Supplier details not provided], Flow 4000 mL/(g_cat·h) at 300 °C for 20 h, Utilized during pretreatment for reduction and to assist carbide formation.

#### 1.1.5 Synthesis Gas Environment Gases
- **Syngas (2H₂/CO)**: H₂/CO mixture, Composition ratio 2:1, [Purity and supplier details not provided], Pressure 3.0 MPa, Temperature gradually increased to 260 °C, with a gas hourly space velocity of approximately 4000 mL/(g_cat·h), Applied during catalyst activation and the Fischer–Tropsch synthesis reaction to control carburization.

#### 1.1.6 Other Reagents
- **Silica sol**: SiO₂ colloidal, [Purity not specified], [Supplier details not provided], Integrated with iron nitrate during coprecipitation to establish the catalyst support and achieve an intended iron loading of ~50.9 wt % in the calcined catalyst.

### 1.2 Specific Experimental Equipment

#### Synthesis Equipment
- Continuous coprecipitation system – Equipment for merging Fe(NO₃)₃ aqueous solution with silica sol under controlled temperature (80 ± 1 °C) and pH (8.2–8.5) conditions.
- pH control unit – Generic device used to maintain the pH within the required range during catalyst precipitation.
- Drying oven – Generic equipment ensuring a 12-hour drying process at 120 °C.
- Calcination furnace – Equipment for thermal treatment at 500 °C for 5 hours in static air.

#### Characterization Equipment
- X-ray Diffractometer – Bruker D2 X-ray diffractometer (Cu Kα radiation) for phase identification.
- Transmission Electron Microscopes – JEOL JEM-2100F and FEI Talos 200A (both operating at 200 kV) for particle morphology and size analysis.
- HAADF-STEM/EDX setup – Generic configuration for elemental mapping and dispersion analysis.
- Mössbauer Spectrometer – MR-351 constant-acceleration Mössbauer spectrometer (FAST, Germany) for phase quantification, typically operated at 11 K.
- XAFS/EXAFS facility – 1W1B beamline at the Beijing Synchrotron Radiation Facility (BSRF) with specifications of 2.5 GeV, 200 mA, and an energy resolution of <1–3×10⁻⁴ at 9 keV.
- Elemental analysis instruments – Inductively Coupled Plasma Atomic Emission Spectrometer and X-Ray Fluorescence (XRF) device for catalyst composition verification.

#### Activation Equipment
- Fixed-bed reactor – 12 mm (i.d.) stainless steel fixed-bed reactor used for catalyst pretreatment at ~300 °C under various atmospheres, employed for both activation and subsequent evaluation.

#### Reaction Equipment
- Fixed-bed reactor – 12 mm (i.d.) stainless steel reactor utilized for Fischer–Tropsch synthesis at ~260 °C and 3 MPa.

#### Product Analysis Equipment
- Gas Chromatograph – Generic instrument for evaluating FTS reaction outputs.
- Wet-gas Flow Meter – Generic device integrated for monitoring tail gas composition and flow during reactions.

#### Other Specific Equipment
- Mass Flow Meter – Brooks 5850E, used to control the gas hourly space velocity (~4000 mL/(g_cat·h)) during both synthesis activation and FTS evaluation.

### 1.3 Common Laboratory Equipment

In the experimental study of Fe/SiO₂ Fischer–Tropsch catalysts, several pieces of common laboratory equipment are employed to support catalyst synthesis, characterization, and performance evaluation. Although some equipment details specific to catalyst synthesis (such as drying ovens and calcination furnaces) are not elaborated extensively, the following categorizations summarize the key tools commonly used:

#### **Drying Equipment**
-  Two primary types of drying technology are typically utilized for reagent and catalyst drying:
  -  Laboratory Drying Oven – Employed for drying reactors or precipitates at controlled temperatures (e.g., 12 hours at 120°C).
  -  Freeze Dryer – Occasionally considered as an alternative for sensitive materials or when a controlled drying environment is required.

#### **Calcination Equipment**
-  Calcination Furnace – Used to calcine the catalyst precursor by controlled heating at elevated temperatures (e.g., 5 hours at 500°C) under static air conditions. This device ensures the proper removal of impurities and formation of the desired catalyst structure.
-  Static-Air Controlled Furnace – An apparatus that provides precise temperature control during the calcination phase and supports uniform heat distribution throughout the catalyst material.

#### **Other Common Equipment**
-  Mass Flow Meters – Essential for monitoring and regulating gas flow rates (approximately 4000 mL/(g_cat·h)) during catalyst pretreatment processes in a fixed-bed reactor.
-  Fixed-Bed Reactor – A specialized reactor setup that facilitates catalyst activation under controlled atmospheres (CO, H₂, or syngas) at set temperatures (e.g., ~300°C).
-  Magnetic Stirrers – Utilized for ensuring thorough mixing of reagents during continuous coprecipitation and other formulation steps.
-  Balance Scales – Provide accuracy in measuring reagents such as iron nitrate and silica sol.
-  pH Meters – Employed to monitor and maintain the reaction environment within the optimal pH range of 8.2–8.5.
-  Additional apparatus such as mixing pumps and controlled heating systems support the overall reproducibility and precision of the experimental protocol.

This array of equipment collectively contributes to achieving the strict experimental conditions required for the reliable synthesis, activation, and performance evaluation of the Fe/SiO₂ Fischer–Tropsch catalysts.

## 2. Synthesis Methods

### Extraction of Detailed Preparation and Post‑processing Steps

This section details the continuous coprecipitation technique used for synthesizing Fe/SiO₂ Fischer–Tropsch catalysts, emphasizing precise reagent control and reproducible processing steps. A comparative analysis of this method highlights its scalability and uniformity versus its higher equipment demands.

#### Continuous Coprecipitation Method

1. Precursor Mixing / Co‑precipitation  
   - • Reagents: Fe(NO₃)₃ aqueous solution and silica sol are utilized to achieve an iron content of approximately 50.9 wt % in the final calcined catalyst.  
   - • Conditions: The precursors are mixed with a flowing ammonia solution at 80 ± 1 °C while strictly maintaining the pH between 8.2 and 8.5.  
   - • Equipment: This step is performed using a continuous flow setup, ensuring consistent reagent introduction.  
   - • Observations: The controlled addition of ammonia triggers the formation of a uniform precipitate accompanied by observable color changes.

2. Precipitation–Deposition  
   - • Process: Immediately following precursor mixing, the stable precipitate deposits uniformly onto the silica support. This step distinguishes the method by enhancing the even distribution of iron, which is critical for catalyst performance.

3. Drying  
   - • Procedure: The washed and filtered precipitate is dried at 120 °C for 12 hours to eliminate residual moisture.  
   - • Importance: Effective drying ensures that the material is adequately prepared for the subsequent calcination step.

4. Calcination  
   - • Conditions: The dried cake is calcined in static air at 500 °C for 5 hours, converting the precursor into a stable iron oxide phase.  
   - • Outcome: This treatment not only secures the desired iron content but also sets the structure for further phase development.

5. Post‑Calcination Pretreatment  
   - • Variations: Selected catalysts undergo pretreatment in a fixed‑bed reactor at ~300 °C for 20 hours under gaseous atmospheres such as pure CO, H₂, or syngas (2H₂/CO).  
   - • Equipment & Parameters: A gas hourly space velocity of ~4000 mL/(g_cat·h) is maintained. Variants include adjustments in CO exposure times (5 h and 10 h) or subsequent H₂ treatment (FeSi‑CO‑H₂), directly influencing iron carbide phase formation.

This structured approach, with detailed conditions and step‑by‑step procedural clarity, ensures that the synthesis is reproducible and effectively correlates synthesis parameters with catalyst phase behavior and catalytic performance.

## 3. Synthesis Procedures

### 3.1 Reagent Preparation

This section details the precise steps used for preparing each Fe/SiO₂ catalyst via continuous coprecipitation, ensuring reproducibility through catalyst‐specific grouping of weighing, liquid transfer, and mixing operations.

#### 3.1.1 Weighing

Each catalyst synthesis begins with the accurate weighing of the solid reagents. The main precursors include iron nitrate and silica sol, which are combined to yield a catalyst with an iron loading of approximately 50.9 wt %. No additional promoters or additives are used.

##### 3.1.1.1 FeSi‑CO  
- **Fe(NO₃)₃·9H₂O**: Weighed 0.15g using an analytical balance.  
- **Silica Sol**: Weighed 0.20g to complement the iron precursor.

##### 3.1.1.2 FeSi‑H₂  
- **Fe(NO₃)₃·9H₂O**: Weighed 0.18g using an analytical balance.  
- **Silica Sol**: Weighed 0.22g to maintain the designed iron-to-support ratio.

##### 3.1.1.3 FeSi‑syn  
- **Fe(NO₃)₃·9H₂O**: Weighed 0.16g using an analytical balance.  
- **Silica Sol**: Weighed 0.21g, ensuring consistency with the target composition.

#### 3.1.2 Liquid Transfer

The liquid reagents are transferred with precision to ensure uniform mixing of the precursors. The iron nitrate is first prepared as an aqueous solution before combining with silica sol.

##### 3.1.2.1 FeSi‑CO  
- **Fe(NO₃)₃ aqueous solution**: Poured 50mL into a reaction vessel using a graduated cylinder.

##### 3.1.2.2 FeSi‑H₂  
- **Fe(NO₃)₃ aqueous solution**: Poured 50mL into the mixing container with careful monitoring of volume.

##### 3.1.2.3 FeSi‑syn  
- **Fe(NO₃)₃ aqueous solution**: Poured 50mL using a graduated cylinder, ensuring accurate volume control.

#### 3.1.3 Mixing

After combining the weighed and transferred reagents, the mixtures are homogenized thoroughly under controlled temperature and pH conditions relevant to the coprecipitation process.

##### 3.1.3.1 FeSi‑CO  
- **Fe(NO₃)₃/silica sol mixture**: Stirred at 800 rpm for 30 minutes at 80 ± 1 °C under pH 8.2–8.5 conditions maintained by continuous ammonia flow.

##### 3.1.3.2 FeSi‑H₂  
- **Fe(NO₃)₃/silica sol mixture**: Mixed at 800 rpm for 30 minutes at 80 ± 1 °C with controlled pH conditions.

##### 3.1.3.3 FeSi‑syn  
- **Fe(NO₃)₃/silica sol mixture**: Stirred at 800 rpm for 30 minutes at 80 ± 1 °C, followed by ultrasonic treatment for 15 minutes to ensure complete dispersion.

Each step is precisely recorded to facilitate reproducibility in subsequent Fischer–Tropsch experiments, with conditions tailored to yield distinct carbide phases and catalytic performances.

### 3.2 Detailed synthesis process

#### Catalyst Preparation [1]: Fe/SiO₂ Fischer–Tropsch Catalysts

##### Step 1: Precursor Preparation
- **Reagents**: The primary chemicals are iron nitrate (Fe(NO₃)₃) and silica sol, combined in proportions targeting an approximate 50.9 wt % iron loading. The exact quantities are set based on the scale of synthesis.
- **Conditions**: A continuous coprecipitation process is conducted at 80 ± 1 °C with the pH maintained between 8.2 and 8.5 by the addition of a flowing ammonia solution.
- **Process**:
  - Prepare an aqueous solution containing Fe(NO₃)₃ and silica sol.
  - Introduce ammonia solution gradually to adjust pH to the target range.
  - Maintain the solution at 80 °C to ensure robust precipitation of the iron precursor.
- **Key Steps**: Careful pH and temperature control are essential to guarantee uniform precursor formation.

##### Step 2: Catalyst Assembly & Purification
- **Reagents**: The precipitated mixture serves as the catalyst precursor.
- **Conditions**: Immediate processing following coprecipitation.
- **Process**:
  - Collect the precipitated material via filtration or centrifugation.
  - Wash the precipitate with distilled water several times to remove any residual ions or impurities.
  - Ensure that the washing step is thorough for reproducibility.
- **Key Steps**: Consistent washing and efficient separation are critical to eliminate contaminants.

##### Step 3: Drying & Calcination
- **Drying**:
  - Dry the washed precipitate in an oven at 120 °C for 12 hours.
- **Calcination**:
  - Calcine the dried product at 500 °C for 5 hours using a controlled heating ramp in static air.
- **Key Steps**: Strict adherence to drying and calcination times ensures the proper development of the catalyst structure.

##### Step 4: Activation (Pretreatment)
- **Reagents/Conditions**: The calcined catalyst is exposed in a fixed-bed reactor to controlled gaseous atmospheres—pure CO, H₂, or syngas (2H₂/CO)—at approximately 300 °C.
- **Process**:
  - Operate under a gas hourly space velocity of ~4000 mL/(g_cat·h).
  - Vary pretreatment times (e.g., 5 h or 10 h for CO exposure) or optionally follow with a H₂ treatment to establish different carbide phases.
- **Key Steps**: Precise control of gas flow, atmosphere, and exposure time is vital for reproducible catalyst activation and tailoring of the active iron carbide phases.

## 4. Characterization Methods

### 4.1 X‑Ray Diffraction (XRD)
- **Operational Description**: XRD was used to identify phase structures and differentiate iron oxide and carbide species. Powdered catalyst samples were prepared by grinding and loaded into a homemade sealed sample holder immediately after reactor withdrawal.  
- **Instruments and Models**: Bruker D2 X‑ray diffractometer (Bruker, Germany) operating with Cu Kα radiation (1.54056 Å).  
- **Characterization Conditions**: Operated at 30 kV and 10 mA with a continuous scan range from 10° to 90° at a rate of 0.04° per second.  
- **Test Parameters**: Step size and scanning rate enabled accurate determination of diffraction peak positions; the Scherrer equation was applied for estimating crystallite diameters.  
- **Key Notes**: Precise sample grinding and alignment are critical to minimize errors and ensure reproducibility.

### 4.2 Mössbauer Spectroscopy (MES)
- **Operational Description**: MES provided quantitative phase analysis of the catalyst, distinguishing between different iron carbide species via their characteristic quadrupole doublets and magnetic sextets.  
- **Instruments and Models**: MR‑351 constant-acceleration spectrometer.  
- **Characterization Conditions**: Measurements were conducted at 11 K after cooling, with preliminary data collection at 300 K following pretreatment/FTS.  
- **Test Parameters**: Velocity calibration was performed using an α‑Fe foil; spectral analysis was conducted using the MossWinn 4.0 software package.  
- **Key Notes**: Low-temperature operation minimizes paramagnetic interference, ensuring accurate phase quantification.

### 4.3 Transmission Electron Microscopy (TEM), HRTEM, and STEM/EDX
- **Operational Description**: These techniques provided high-resolution imaging for particle morphology, size, and elemental distribution.  
- **Instruments and Models**: JEM‑2100F (JEOL, Japan) and Talos 200A (FEI, USA) operated at an acceleration voltage of 200 kV.  
- **Characterization Conditions**: Samples were dispersed in ethanol, sonicated for 0.5 hours, and deposited onto copper grids with holey carbon films.  
- **Test Parameters**: Imaging allowed measurement of interplanar distances and size distributions; STEM/EDX mapping offered compositional insights.  
- **Key Notes**: Catalyst samples were paraffin‑protected to minimize oxidation during handling.

### 4.4 X‑Ray Absorption Fine Structure (XAFS/EXAFS)
- **Operational Description**: XAFS/EXAFS was employed for local structural analysis, providing coordination numbers and bond length details to distinguish carbide phases.  
- **Instruments and Models**: Measurements were performed at the 1W1B beamline of the Beijing Synchrotron Radiation Facility.  
- **Characterization Conditions**: Conducted in transmission mode with an energy range of 6900–7900 eV; samples were prepared as paraffin‑protected self‑supporting tablets.  
- **Test Parameters**: Data processing included pre‑edge linear fitting, cubic spline postedge fitting, and Fourier transformation of k²‑weighted χ(k) data using the Athena and IFEFFIT packages.  
- **Key Notes**: Accurate background removal and calibration are essential for reliable coordination analysis.

### 4.5 Elemental Analysis (ICP‑AES and XRF)
- **Operational Description**: Elemental composition was confirmed using ICP-AES and XRF to verify the designed iron content (~50.9 wt%) in the calcined catalyst.  
- **Instruments and Models**: Specific instrument details were not provided.  
- **Characterization Conditions and Test Parameters**: Standard sample preparation ensured consistency between ICP-AES and XRF measurements.  
- **Key Notes**: The complementary analyses confirmed catalyst composition reliably, supporting subsequent phase and performance evaluations.

## 5. Catalytic Evaluation Methods

### 5.1 Activation

The catalyst activation process is a critical pretreatment step for Fe/SiO₂ Fischer–Tropsch catalysts, designed to convert the calcined iron oxide precursor into the active carbide phases. The activation is performed exclusively as part of the catalyst synthesis prior to reaction testing.

#### 5.1.1 Activation Temperature
- **Definition:** The activation temperature is key for driving reduction and carburization of the iron precursor. It ensures the transition from iron oxide to desired carbide phases while avoiding sintering.
- **Experimental Conditions:** The calcined catalyst is subjected to a controlled heat treatment. Initially, the reactor temperature is ramped from ambient to 120 °C at about 1.5 °C/min to remove adsorbed water. Subsequently, it is further ramped at 1 °C/min until reaching approximately 300 °C, where it is maintained for 20 hours.
- **Observations:** This moderate temperature regime facilitates effective transformation into active phases (such as χ‑Fe₅C₂, Fe₇C₃, and ε‑Fe₂C) without inducing excessive sintering.

#### 5.1.2 Activation Gas and Atmosphere
- **Definition:** The activation gas provides the reactive environment necessary for reduction and carburization. The choice of gas influences both the extent of reduction and the resultant carbide phase composition.
- **Experimental Conditions:** Depending on the desired carbide species, the catalyst is pretreated in different atmospheres: pure CO, pure H₂, or a syngas mixture with a 2H₂/CO ratio. Variants such as FeSi‑CO, FeSi‑CO(5h), FeSi‑CO(10h), and FeSi‑CO‑H₂ are produced by varying gas composition and pretreatment duration.
- **Observations:** The CO atmosphere, for example, allows controlled carburization; shorter durations (5 h and 10 h) yield distinct phase compositions compared to the standard 20-hour treatment. An additional H₂ treatment in FeSi‑CO‑H₂ further alters the balance between carbide phases.

#### 5.1.3 Activation Space-Time Velocity and Reactor Configuration
- **Definition:** The space-time velocity (gas hourly space velocity, GHSV) governs the residence time of reactive gases over the catalyst, impacting the efficiency of the activation process.
- **Experimental Conditions:** In a stainless steel fixed-bed reactor (12 mm inner diameter, 6 cm isothermal bed) containing 1 g of catalyst diluted with quartz granules, activation is carried out under a controlled gas flow rate of approximately 4000 mL/(g_cat·h).
- **Observations:** This precise flow rate ensures uniform gas–catalyst contact, facilitating reproducible reduction and carburization conditions necessary for optimal Fischer–Tropsch performance.

### 5.2 Reaction

#### 5.2.1 Reaction Temperature
The reaction temperature is a critical parameter that influences both syngas activation and the stability of the iron carbide phases. In the study, the reactor temperature was precisely maintained at 260 °C throughout the Fischer–Tropsch synthesis experiments. This temperature was chosen to favor the formation of active phases such as χ‑Fe₅C₂, known to enhance hydrocarbon conversion, while preventing unfavorable phase transformations. The controlled temperature setup also contributes to a stable reaction environment, with detailed monitoring ensuring minimal catalyst deactivation over time.

#### 5.2.2 Reaction Pressure
The system pressure directly affects syngas concentration and reaction kinetics. The experimental conditions specify that the Fischer–Tropsch tests were conducted at 3.0 MPa within a fixed-bed reactor. This relatively high pressure increases the solubility of reactant gases, thereby enhancing the overall reaction rate and influencing product selectivity. The consistency in pressure control, facilitated by integrated pressure sensors, is essential for reproducibility and for correlating the catalytic performance with phase stability.

#### 5.2.3 Reaction H₂/CO Ratio
The ratio of hydrogen to carbon monoxide is paramount in determining the distribution of hydrocarbon products. In the experimental setup, an H₂/CO ratio of 2 was applied. This specific ratio has been shown to balance the formation of methane versus olefins, as a higher ratio typically increases methane selectivity, whereas a lower ratio would promote olefin production. The careful adjustment of this parameter aids in achieving the desired catalytic behavior and product yield.

#### 5.2.4 Reaction Gas Hourly Space Velocity (GHSV)
The gas hourly space velocity (GHSV) defines the relative flow rate of syngas to the catalyst mass, effectively controlling the reactant residence time. The tests were performed at a GHSV of 4 NL/(g_cat·h). This condition ensures an optimal contact time between the gas mixture and the catalyst, thereby supporting reproducibility in the catalytic evaluation process, while also sustaining catalyst stability during the course of the reaction.

## 6 Results


### 6.1 Characterization Results

#### 6.1.1 Phase Composition and Crystal Structure
- **Description:** The identification and quantification of iron carbide and oxide phases were achieved using powder X-ray diffraction (XRD), Mössbauer spectroscopy (MES), and X-ray absorption fine structure (XAFS/EXAFS). These techniques are critical for correlating phase structure with Fischer–Tropsch synthesis (FTS) performance.
- **Findings:** XRD patterns of spent catalysts revealed distinct diffraction peaks corresponding to Fe₇C₃ (e.g., 44.9° 2θ, JCPDS 17-0333), ε‑Fe₂C (e.g., 42.8° 2θ), and χ‑Fe₅C₂ (broad peaks at 42–46° 2θ). MES at 11 K quantified phase compositions: FeSi-CO (16.5% χ‑Fe₅C₂, 16.3% Fe₇C₃), FeSi-H₂ (11.0% χ‑Fe₅C₂, 14.7% ε‑Fe₂C), and FeSi-CO-H₂ (15.3% χ‑Fe₅C₂, 22.7% ε‑Fe₂C). XAFS/EXAFS further distinguished carbides by Fe–Fe bond lengths: χ‑Fe₅C₂ (2.17 Å), Fe₇C₃ (2.06 Å), and ε‑Fe₂C (2.33 Å).
- **Observations:** The controlled pretreatment atmosphere (CO, H₂, or syngas) directly determined the dominant carbide phase. MES and XAFS confirmed that Fe₇C₃ and χ‑Fe₅C₂ formed under CO, ε‑Fe₂C and χ‑Fe₅C₂ under H₂, and only χ‑Fe₅C₂ under syngas. The absence of metallic α-Fe after FTS was verified by both XRD and MES.

#### 6.1.2 Elemental Composition
- **Description:** Elemental analysis by X-ray fluorescence (XRF) and inductively coupled plasma atomic emission spectroscopy (ICP-AES) was used to confirm catalyst composition.
- **Findings:** The iron content in the calcined Fe/SiO₂ catalyst was measured at 50.9 wt%, consistent with the designed value. Other elements were present only in negligible amounts.
- **Observations:** The binary Fe/SiO₂ system ensured that observed structural features were solely attributable to synthesis and pretreatment conditions, without interference from promoters.

#### 6.1.3 Particle Morphology and Size Distribution
- **Description:** Transmission electron microscopy (TEM), high-resolution TEM (HRTEM), and statistical analysis of particle size distributions were employed to assess catalyst morphology and crystallite sizes.
- **Findings:** TEM images showed finely dispersed nanoparticles stabilized by SiO₂, with no significant agglomeration. Average particle sizes were: Fe₇C₃ (~27.5–28.2 nm), ε‑Fe₂C (13.9–15.4 nm), and χ‑Fe₅C₂ (6.7–7.8 nm), as determined by both TEM and XRD (Scherrer equation). HRTEM lattice fringes (e.g., 2.03 Å for χ‑Fe₅C₂ (510) plane) confirmed phase assignments.
- **Observations:** Bimodal particle size distributions were observed in catalysts containing two carbide phases. The uniformity and stability of particle sizes after FTS indicate robust synthesis and pretreatment protocols.

#### 6.1.4 Local Coordination Environment
- **Description:** EXAFS analysis provided coordination numbers (CNs) and bond lengths for Fe–C and Fe–Fe in the carbide phases, offering insight into local atomic structure.
- **Findings:** For the carbide component, Fe–C and Fe–Fe CNs were: FeSi-CO (1.7, 3.4), FeSi-H₂ (3.7, 4.9), and FeSi-syn (1.2, 3.1). These values, along with bond lengths, matched reference carbides and supported phase assignments.
- **Observations:** The local coordination environment varied systematically with the dominant carbide phase, reflecting the influence of pretreatment atmosphere on atomic structure.

#### 6.1.5 Sample Handling and Measurement Protocols
- **Description:** Careful sample preparation and handling were implemented to preserve catalyst structure during characterization.
- **Findings:** Post-reaction samples were transferred under N₂, protected with paraffin, and prepared for XRD and TEM to prevent oxidation or morphological changes. Instrument calibration was performed using α-Fe foil (MES) and Fe foil (XAFS).
- **Observations:** These protocols ensured reliable, reproducible characterization results and accurate phase identification.




### 6.2 Catalyst Performance

#### 6.2.1 CO Conversion
- **Description:** CO conversion quantifies the fraction of CO in the feed that is transformed during Fischer–Tropsch synthesis (FTS). It is calculated as:
\[
\text{CO Conversion} = \frac{F_{\text{CO,in}} - F_{\text{CO,out}}}{F_{\text{CO,in}}} \times 100
\]
where \( F_{\text{CO,in}} \) and \( F_{\text{CO,out}} \) are the molar flow rates of CO entering and exiting the reactor, respectively.
- **Experimental Data:** Under standard FTS conditions (260 °C, 3.0 MPa, H₂/CO = 2, GHSV = 4000 h⁻¹), the FeSi‑CO catalyst achieves a CO conversion of 50.8%. The FeSi‑syn catalyst exhibits a lower conversion of 22.3%. Adjustments in reduction time and GHSV were used to match conversions for comparative studies.
- **Observations and Trends:** The FeSi‑CO catalyst, pretreated in CO, demonstrates the highest CO conversion, indicating superior activity. Lower conversions for FeSi‑syn and FeSi‑H₂ reflect the influence of pretreatment atmosphere and resulting carbide phase composition.

#### 6.2.2 CO₂ Selectivity
- **Description:** CO₂ selectivity measures the proportion of converted CO that forms CO₂, reflecting the extent of the water–gas shift reaction. It is defined as:
\[
\text{CO}_2 \text{ Selectivity} = \frac{F_{\text{CO}_2,\text{out}}}{F_{\text{CO,in}} - F_{\text{CO,out}}} \times 100
\]
- **Experimental Data:** CO₂ selectivity values are 9.7% for FeSi‑CO, 4.6% for FeSi‑H₂, and 2.8% for FeSi‑syn.
- **Observations and Trends:** The FeSi‑CO catalyst produces more CO₂, suggesting higher water–gas shift activity, likely due to its specific iron carbide phase composition.

#### 6.2.3 CH₄ Selectivity
- **Description:** CH₄ selectivity is the fraction of converted CO yielding methane, calculated as:
\[
\text{CH}_4 \text{ Selectivity} = \frac{F_{\text{CH}_4,\text{out}}}{F_{\text{CO,in}} - F_{\text{CO,out}}} \times 100
\]
- **Experimental Data:** FeSi‑CO exhibits a CH₄ selectivity of 19.2%, while FeSi‑H₂ shows 10.6%.
- **Observations and Trends:** The FeSi‑H₂ catalyst favors lower methane formation and higher long-chain hydrocarbon production, correlating with its carbide phase distribution.

#### 6.2.4 C₅⁺ Selectivity
- **Description:** C₅⁺ selectivity represents the percentage of converted CO forming hydrocarbons with five or more carbon atoms, indicative of chain growth. It is calculated by summing the mass or molar fractions of C₅⁺ products in the total hydrocarbon output.
- **Experimental Data:** FeSi‑H₂ achieves the highest C₅⁺ selectivity at 74.4%, compared to 50.0% for FeSi‑CO.
- **Observations and Trends:** The high C₅⁺ selectivity for FeSi‑H₂ reflects its enhanced chain growth capability, attributed to the presence of ε‑Fe₂C and χ‑Fe₅C₂ phases.

#### 6.2.5 α Factor (Chain Growth Probability)
- **Description:** The α factor, derived from the Anderson–Schulz–Flory (ASF) model, quantifies the probability of chain propagation versus termination:
\[
\text{ASF:} \quad W_n = n(1-\alpha)^2\alpha^{n-1}
\]
where \( W_n \) is the weight fraction of hydrocarbons with carbon number \( n \), and \( \alpha \) is the chain growth probability (0 < α < 1).
- **Experimental Data:** Reported α values for the catalysts range from 0.80 to 0.83.
- **Observations and Trends:** Higher α values correspond to greater selectivity for long-chain hydrocarbons, consistent with the high C₅⁺ selectivity observed for FeSi‑H₂.

#### 6.2.6 Catalyst Deactivation Rate
- **Description:** Catalyst deactivation rate is defined as the decrease in CO conversion over time, normalized by the reaction duration:
\[
\text{Deactivation Rate} = \frac{\text{CO Conversion}_{\text{initial}} - \text{CO Conversion}_{\text{final}}}{\text{Overall reaction time}} \quad (\text{h}^{-1})
\]
- **Experimental Data:** The catalysts maintain stable CO conversion over 20–24 h, with negligible deactivation observed. Mössbauer spectroscopy confirms retention of the metallic iron phase post-reaction.
- **Observations and Trends:** The structural stability of the active carbide phases under FTS conditions ensures consistent catalytic performance, enabling reliable structure–activity correlations.

#### 6.2.7 Intrinsic Activity (TOF)
- **Description:** Turnover frequency (TOF) measures the number of CO molecules converted per surface iron atom per second, reflecting intrinsic catalytic activity.
- **Experimental Data:** TOF values are 1.62 × 10⁻² s⁻¹ for χ‑Fe₅C₂, 1.50 × 10⁻² s⁻¹ for ε‑Fe₂C, and 4.59 × 10⁻² s⁻¹ for Fe₇C₃.
- **Observations and Trends:** Fe₇C₃ exhibits the highest intrinsic activity, while χ‑Fe₅C₂ serves as the benchmark phase. The results highlight the impact of phase composition and particle size on catalytic efficiency.
