Repository: pic-ai-robotic-chemistry/literature-to-protocols

## Overview

Experimental procedures in scientific papers are usually scattered across free-form text, which makes them difficult to reproduce, compare, and automate.  
The goals of this project are:

* Extract experiment-related entities, conditions, operations, and relations from papers
* Build paper-level knowledge graphs
* Generate structured protocols through templated prompting and graph-based retrieval
* Evaluate the generated results in terms of factuality, text quality, and questionnaire-based practical usability

File: example/papersavings-topk/Paper_7-10.md
# Relationship between Iron Carbide Phases (ε-Fe2C, Fe7C3, and χ‑Fe5C2) and Catalytic Performances of Fe/SiO2 Fischer−Tropsch Catalysts

## 1. Materials

### 1.1 Reagents

#### 1.1.1 Metal Precursors
- **Iron Nitrate**: Fe(NO₃)₃, [Analytical grade], [Supplier not specified], Used as the iron source during continuous coprecipitation.

#### 1.1.2 Additive/Promoter Precursors
- **Manganese Nitrate**: Mn(NO₃)₂, [Purity not specified], [Supplier not specified], Used as a promoter to stabilize iron carbide phases and suppress methane formation.

#### 1.1.3 Solvents
- **Distilled Water**: H₂O, [High purity], [Supplier not specified], Used as the solvent for dissolving Fe(NO₃)₃ and silica sol as well as for washing and filtration during catalyst preparation.

#### 1.1.4 Base/Acid Regulators
- **Ammonia Solution**: NH₃ in H₂O, [Concentration not specified], [Supplier not specified], Used for pH adjustment during the coprecipitation process and to complex with metal ions.

#### 1.1.5 Synthesis Gas Environment Gases
- **Syngas (H₂/CO = 2:1)**: H₂/CO mixture, [Research grade], [Supplier not specified], Flow: 4000 mL/(gcat·h) at 300 °C for 20 hours, Employed during reduction and gas–solid carburization to selectively form iron carbide phases.

#### 1.1.6 Other Reagents
- **Silica Sol**: [SiO₂ colloidal solution], [Purity not specified], [Supplier not specified], Functions as the support material providing a structural framework for optimal dispersion and stabilization of the active iron species.

### 1.2 Specific Experimental Equipment

#### Synthesis Equipment
- Continuous Coprecipitation Reactor – Generic reactor used for synthesizing the catalyst precursor via continuous coprecipitation.
- Drying Oven – Instrument for drying the catalyst precursor at 120°C for 12 hours.
- Calcination Furnace – Equipment employed for calcining the precursor at 500°C for 5 hours.
- Fixed‐Bed Reactor (Synthesis Mode) – Reactor used for reduction and gas–solid carburization, operating under controlled reaction pressure.
- Quartz Tube Reactor – Alternative reactor used for gas–solid carburization in the synthesis process.

#### Characterization Equipment
- X-Ray Diffractometer – Bruker D2 X-ray diffractometer (Bruker, Germany) operating with Cu Kα radiation for phase identification.
- Transmission Electron Microscope – JEM-2100F (JEOL, Japan) and Talos 200A (FEI, America) used for HRTEM and STEM with EDS mapping.
- Mössbauer Spectrometer – MR-351 constant-acceleration Mössbauer spectrometer (FAST, Germany) for detailed phase composition analysis.
- XAFS Setup – Conducted at the 1W1B beamline at the Beijing Synchrotron Radiation Facility (BSRF) for local structural analysis.

#### Activation Equipment
- Fixed‐Bed Reactor (Activation Mode) – Utilized to activate the catalyst prior to carburization under controlled temperature and pressure conditions.

#### Reaction Equipment
- Fixed‐Bed Reactor – Employed during Fischer–Tropsch synthesis tests to maintain precise synthesis conditions.
- Mass Flow Meters – Devices used for regulating and controlling the gas flow rates (CO and H₂) during the carburization process.

#### Product Analysis Equipment
- Gas Chromatograph – Instrument for online analysis of reaction tail gases to evaluate Fischer–Tropsch catalytic performance.

#### Other Specific Equipment
- Glovebox (Inert Atmosphere) – Used for handling and storing catalysts under nitrogen to prevent oxidation.

### 1.3 Common Laboratory Equipment

In this section, we outline the auxiliary laboratory equipment that plays a supportive role throughout various stages of catalyst synthesis, characterization, and evaluation. Although not directly part of the catalytic reaction chemistry, these instruments ensure that each procedure—from reagent preparation to final testing—is conducted under controlled and reproducible conditions.

During the drying stage, the filtered catalyst precipitate is processed to eliminate residual solvents and moisture. The equipment used must reliably maintain a consistent temperature over an extended period, and in our context, an oven set at 120 °C for 12 hours is employed. Such verified drying equipment provides the necessary environmental stability for proper material treatment.

Calcination, which transforms the dried precursor into an oxide form, relies on dedicated high-temperature instruments. A calcination furnace or similarly configured oven is utilized to ensure controlled heating at 500 °C in a static air environment for 5 hours. This apparatus is designed to offer temperature uniformity and controlled heating rates, thereby reducing risks such as sintering during the process.

Other common equipment is crucial for the overall workflow in the laboratory. For instance, an analytical balance is used for the precise weighing of reagents, and a magnetic stirrer helps ensure homogeneous mixing during the coprecipitation process. A vacuum filtration setup, including filtration assemblies and supporting glassware like beakers, is essential during the washing and filtration steps. In addition, gloveboxes provide a controlled inert environment for handling sensitive catalysts, while temperature controllers, pressure gauges, and gas flow meters are employed to monitor reaction conditions during Fischer–Tropsch synthesis tests.

#### **Drying Equipment**
- Oven (set at 120 °C for 12 hours)

#### **Calcination Equipment**
- Calcination Furnace (or high-temperature oven set at 500 °C in static air)

#### **Other Common Equipment**
- Analytical Balance (for precise reagent measurement)
- Magnetic Stirrer (for uniform mixing)
- Vacuum Filtration Setup (for washing and filtration)
- Glovebox (for maintaining an inert atmosphere)
- Temperature Controllers, Pressure Gauges, and Gas Flow Meters (for monitoring reaction conditions)

## 2. Synthesis Methods

### Extraction of Detailed Preparation and Post‑processing Steps

• Overview of Catalyst Synthesis Techniques:  
The Fe/SiO₂ Fischer–Tropsch catalyst is synthesized via a continuous coprecipitation method that ensures a homogeneous distribution of iron species on the silica support. This technique is subsequently complemented by reduction and gas–solid carburization steps carried out in controlled reactors. A comparative analysis of the method reveals advantages in reproducibility and scalability, although the complexity and equipment requirements are higher than for some batch processes.

#### Precursor Mixing / Coprecipitation  
1. An aqueous solution containing Fe(NO₃)₃ and silica sol is mixed to achieve a final iron loading of 50.9 wt %.  
   • Reagents: Iron(III) nitrate (Fe(NO₃)₃) and silica sol.  
   • Conditions: Temperature maintained at 80 ± 1 °C with a pH of 8.2−8.5, controlled by the gradual addition of ammonia solution.  
   • Observations: The onset of precipitate formation confirms that the controlled pH is inducing precipitation.

#### Precipitation–Deposition  
2. Directly following the initial mixing, a precipitation–deposition step is conducted.  
   • This step ensures uniform deposition of the catalyst precursor on the support prior to further processing.

#### Drying  
3. The precipitate is washed with distilled water, filtered, and dried for 12 hours at 120 °C.  
   • Observations: Thorough drying eliminates residual moisture and prepares the material for calcination.

#### Calcination  
4. The dried precursor is calcined in static air at 500 °C for 5 hours.  
   • Observations: Calcination promotes crystallization of the oxide precursor, as later confirmed by X‐ray diffraction.

#### Post‑processing: Reduction and Gas–solid Carburization  
5. The catalyst precursor is then transferred to a fixed-bed reactor where it undergoes reduction and gas–solid carburization.  
   • Conditions: Carburization is performed at 300 °C with a gas space velocity of 4000 mL/(gcat·h) using CO, H₂, or a syngas mixture for 20 hours.  
   • Observations: The controlled reactor environment enables selective formation of the carbide phases (ε‑Fe₂C, Fe₇C₃, and χ‑Fe₅C₂).  
   • Safety/Handling: Inert atmospheres (e.g., paraffin protection, glovebox transfers) are applied to prevent oxidation during these stages.

Comparative Analysis:  
• The continuous coprecipitation method offers strong reproducibility with exact control over temperature, pH, and reagent ratios, attributes that are crucial for achieving the desired catalyst structure. However, its implementation requires specialized equipment and operational precision compared to simpler impregnation techniques.

## 3. Synthesis Procedures

### 3.1 Reagent Preparation

In this section, the catalyst‐specific procedures for reagent preparation are organized into three main steps: Weighing, Liquid Transfer, and Mixing. For the Fe/SiO₂ Fischer–Tropsch catalyst, the following outlines the structure that is followed when explicit operational details are available.

#### 3.1.1 Weighing

##### 3.1.1.1 Fe/SiO₂ Fischer–Tropsch Catalyst  
At this stage, solid reagent weighing is intended to detail the quantitative addition of all precursor compounds (e.g., iron nitrate and silica sol). The expected entry format is:  
• **[Chemical Name]**: Weighed [amount] [on balance if specified].  
Currently, the preparative description does not explicitly provide the chemical names, exact masses, or balance precision for the Fe/SiO₂ catalyst. Detailed values would be incorporated here once available to ensure full reproducibility.

#### 3.1.2 Liquid Transfer

##### 3.1.2.1 Fe/SiO₂ Fischer–Tropsch Catalyst  
The liquid transfer section is designed to enumerate the procedures for adding liquid reagents (such as deionized water or solvents) to the catalyst precursor suspension. The entry format is:  
• **[Liquid Name]**: [Transfer method] [volume] using [equipment if specified].  
At present, explicit volumes, transfer techniques (e.g., poured or pumped), and the type of equipment (e.g., syringe, graduated cylinder) remain unspecified for this catalyst. Once the liquid transfer details are provided, they would be listed under this subsection for clarity and reproducibility.

#### 3.1.3 Mixing

##### 3.1.3.1 Fe/SiO₂ Fischer–Tropsch Catalyst  
This part of the protocol outlines the mixing operations including stirring and any ultrasonic treatment, along with associated process conditions such as stirring speed, duration, and environmental controls. The structured entry is meant to follow:  
• **[Solution or Reagents]**: Mixed [how] for [duration] under [conditions if any].  
While the reported synthesis method indicates that subsequent processing (e.g., drying and calcination) plays an essential role in phase formation, the precise mixing parameters (stirring rates, duration, and inert conditions) are not detailed. Once these parameters are defined, they will be recorded here to support experimental reproducibility and methodological transparency.

This structured approach—by dividing the reagent preparation into catalyst-specific subsections for weighing, liquid transfer, and mixing—enhances clarity and facilitates the reproducibility of Fischer–Tropsch catalyst synthesis procedures.

### 3.2 Detailed synthesis process

#### Catalyst Preparation [1]: Fe/SiO₂ Fischer–Tropsch Catalyst

##### Step 1: Precursor Preparation
- **Reagents**: An aqueous solution of Fe(NO₃)₃ (adjusted to achieve a 50.9 wt % target loading) combined with silica sol forms the basis of the precursor. Ammonia solution is added to control the pH.
- **Conditions**: The continuous coprecipitation is maintained at 80 ± 1 °C while the pH is controlled between 8.2 and 8.5. 
- **Process**:
  - Prepare two separate flowing streams: one containing Fe(NO₃)₃ and silica sol, and a second comprising ammonia solution.
  - Mix these streams in a reactor under a constant temperature of 80 °C; continuously monitor and adjust the pH by dropwise addition of ammonia.
  - Allow the reaction to proceed until a uniform wet precipitate is formed.
- **Key Steps**: Precise control of pH and temperature ensures reproducible formation of the catalyst precursor; consistent mixing avoids localized concentration differences.

##### Step 2: Catalyst Assembly and Purification
- **Reagents**: The freshly precipitated catalyst precursor.
- **Conditions**: Wash with distilled water to remove any residual ions.
- **Process**:
  - Immediately wash the precipitate multiple times with distilled water.
  - Filter the washed suspension to separate the clean catalyst cake.
- **Key Steps**: Repeated washing and efficient filtration are critical to removing impurities that may affect later stages.

##### Step 3: Drying & Calcination
- **Drying**: Dry the filtered cake at 120 °C for 12 hours in a controlled oven to remove adsorbed moisture without causing structural changes.
- **Calcination**: Calcine the dried precursor at 500 °C for 5 hours in static air. Although specific ramp rates are not detailed, controlled heating is assumed to avoid sintering.
- **Key Steps**: Maintain strict time and temperature control during both drying and calcination to preserve catalyst integrity.

##### Step 4: Activation
- **Conditions**: Post-calcination, activate the catalyst in a fixed-bed reactor. Subject the catalyst to a reduction and gas–solid carburization process at 300 °C using a gas mixture (CO, H₂, or 2H₂/CO syngas) at a flow rate of 4000 mL/(gcat·h) for 20 hours.
- **Process**:
  - Implement protective measures such as paraffin coating and inert (glovebox) handling to prevent oxidation during the transfer and reaction stages.
- **Key Steps**: The precise adjustment of gas composition and flow conditions is crucial for selectively forming the desired iron carbide phases.

## 4. Characterization Methods

### 4.1 X‑Ray Diffraction (XRD)
- **Operational Description**: XRD is employed to determine the crystalline phases present in the Fe/SiO₂ catalyst. Ground catalyst samples, post-FT synthesis, are analyzed to identify diffraction peaks corresponding to various iron carbide phases.
- **Instruments and Models**: The instrument model is not explicitly provided.
- **Characterization Conditions**: Analysis is conducted under standard laboratory conditions with the catalyst in powdered form. Although specifics such as radiation type, voltage, and current are not detailed, the technique targets diffraction angles crucial for phase identification.
- **Test Parameters**: The scan range and step size are implicitly set to capture key diffraction peaks used to estimate particle sizes (e.g., ~28 nm for Fe₇C₃). Sample alignment is maintained to minimize diffraction errors.
- **Key Notes**: While XRD is fundamental for crystalline structure analysis, limitations include reduced sensitivity to amorphous phases.

### 4.2 X‑ray Absorption Fine Structure (XAFS)
- **Operational Description**: XAFS is utilized to probe the local structural environment of the iron atoms. It aids in understanding coordination numbers and bond lengths within the catalyst.
- **Instruments and Models**: Specific instrument models or beamline details are not provided.
- **Characterization Conditions**: Measurements are performed under conditions optimized for electronic structure analysis; however, precise settings such as energy range or atmospheric conditions are not reported.
- **Test Parameters**: Standard XAFS parameters are applied, though detailed values (exposure or dwell time) are not specified.
- **Key Notes**: XAFS offers valuable atomic-scale insight but depends on established calibration protocols that are assumed rather than detailed.

### 4.3 Mössbauer Spectroscopy (MES)
- **Operational Description**: MES is applied to discern the iron phase composition by fitting spectra with multiple sextets corresponding to different iron carbide and oxide phases.
- **Instruments and Models**: Specific equipment is not mentioned.
- **Characterization Conditions**: Analysis is performed at 11 K to ensure that the iron species are fully magnetically blocked.
- **Test Parameters**: Although calibration standards and exposure details are omitted, the technique verifies phase assignments through low-temperature measurements.
- **Key Notes**: The method is most effective for crystalline phases; its application to amorphous structures remains limited.

### 4.4 Transmission Electron Microscopy (TEM)
- **Operational Description**: TEM imaging, including HRTEM and STEM with EDS mapping, is conducted to evaluate the catalyst’s morphology and confirm phase identification.
- **Instruments and Models**: Analyses are performed using the Talos 200A (FEI, America) and Jem-2100F (Jeol, Japan).
- **Characterization Conditions**: Specimens are prepared by sonication in ethanol to remove coated paraffin followed by brief transfer under inert atmosphere to prevent oxidation.
- **Test Parameters**: FFT image analysis is used to measure interplanar distances, confirming specific carbide phases.
- **Key Notes**: Careful sample handling and immediate transfer limit oxidation artifacts and ensure reproducible imaging results.

## 5. Catalytic Evaluation Methods

### 5.1 Activation

The catalyst activation process for the Fe/SiO₂ Fischer–Tropsch catalyst is performed as a pre‐reaction treatment aimed at optimizing carbide phase formation through controlled reduction and gas–solid carburization.

#### 5.1.1 Activation Temperature
- **Definition:** The activation temperature is critical to promote the reduction of the iron oxide precursor and facilitate the gas–solid carburization necessary for forming the active carbide phases.
- **Experimental Conditions:** The procedure employs a gas–solid carburization step conducted at 300 °C.
- **Observations:** Operating at this medium temperature ensures that the carbon chemical potential is adjusted optimally to favor the selective formation of phases such as χ‑Fe₅C₂, while minimizing over‐reduction or sintering.

#### 5.1.2 Reactor Configuration
- **Definition:** Reactor setup plays a key role in providing a uniform reaction environment during the activation process.
- **Experimental Conditions:** Activation is carried out in both fixed‐bed reactors and quartz tube reactors. The fixed-bed reactor design offers even gas distribution and temperature control, while the quartz tube reactor provides a parallel treatment setup.
- **Observations:** The use of these reactors enables a controlled atmosphere that helps maintain catalyst dispersion and prevents local hotspots that could lead to sintering.

#### 5.1.3 Activation Gas Composition
- **Definition:** The gas mixture during activation dictates the reduction kinetics and carburization efficiency, influencing the selectivity in carbide phase formation.
- **Experimental Conditions:** Three gas atmospheres are employed:
  • A syngas mixture (a blend of H₂ and CO) that tends to generate primarily χ‑Fe₅C₂.
  • A pure CO environment which promotes the formation of a combination of Fe₇C₃ and χ‑Fe₅C₂.
  • A pure H₂ atmosphere that leads to the coexistence of ε‑Fe₂C and χ‑Fe₅C₂.
- **Observations:** Each atmosphere offers distinct carburization pathways, enabling the fine-tuning of the active phase composition to balance CO conversion efficiency and hydrocarbon selectivity.

#### 5.1.4 Activation Time
- **Definition:** The duration of activation ensures complete transformation of the oxide precursor into the desired carbide phases.
- **Experimental Conditions:** The catalyst is maintained under these conditions for 20 hours.
- **Observations:** This activation time is optimized to achieve thorough reduction and carburization while preventing overgrowth or sintering of the active particles.

Collectively, these parameters—temperature, reactor configuration, gas composition, and time—are precisely controlled to achieve reproducible and selective carbide formation that underpins effective Fischer–Tropsch synthesis.

### 5.2 Reaction

#### 5.2.1 Reaction Temperature  
The reaction temperature is a critical parameter for Fischer–Tropsch synthesis, as it governs both the activation of syngas and the stability of the active iron carbide phases. According to the article, the FTS reactions are conducted within a temperature range of 240–360 °C, which is ideal for selectively forming the active χ‑Fe₅C₂ phase. Maintaining temperatures within this range helps ensure that carbon chemical potential is optimized, promoting efficient syngas activation. In several experiments, a representative temperature of 260 °C was referenced, as it balances the kinetics of hydrocarbon formation with catalyst phase stability, thereby minimizing deactivation over extended reaction times.

#### 5.2.2 Reaction Pressure  
Reaction pressure, defined as the overall system pressure during the FTS reaction, directly influences the concentration of syngas species and ultimately the product distribution. The article specifies that the catalytic tests were carried out at a reaction pressure of 1 bar. Under this pressure, the reactor environment remains stable, which in turn supports the controlled formation of target hydrocarbon products. This low-pressure condition aids in maintaining a consistent reaction rate and contributes to the observed selectivity trends for higher hydrocarbons.

#### 5.2.3 Reaction H₂/CO Ratio  
The H₂/CO ratio in the feed gas is central to directing the selectivity during Fischer–Tropsch synthesis. The article reports that a H₂/CO ratio of 2 is used in all catalytic tests, ensuring a balanced environment that supports both adequate hydrogenation and chain propagation. This fixed ratio not only influences the overall CO conversion rate but also modulates the distribution between methane and heavier hydrocarbons, where any deviation may tip the balance toward undesired products.

#### 5.2.4 Reaction Space-Time Velocity  
Space-time velocity, expressed as gas hourly space velocity (GHSV), quantifies the volumetric flow of syngas relative to the catalyst mass. The article details a GHSV of 4 NL/(gcat·h), which determines the residence time of reactants within the reactor. This setting has been observed to optimize CO conversion without significantly compromising catalyst stability, ensuring reproducible and reliable performance across extended reaction periods.

## 6 Results


### 6.1 Characterization Results

#### 6.1.1 Crystal Phase Composition and Structure
- **Description:** The crystalline phases and structural evolution of the Fe/SiO₂ catalysts were determined primarily by X-ray Diffraction (XRD) and Mössbauer Emission Spectroscopy (MES). These techniques enable identification and quantification of iron oxide and carbide phases formed under different pretreatment and reaction conditions.
- **Findings:** XRD analysis revealed that the catalyst phases depend on the carburization atmosphere: χ‑Fe₅C₂ is formed under syngas, Fe₇C₃ and χ‑Fe₅C₂ under CO, and ε‑Fe₂C with χ‑Fe₅C₂ under H₂. MES further quantified the phase composition, confirming the coexistence of these carbides and tracking the transformation from Fe₂O₃ to α-Fe and then to specific carbides. Crystallite sizes, estimated via the Scherrer equation, were χ‑Fe₅C₂ ~7–7.5 nm, Fe₇C₃ ~27.5–28.2 nm, and ε‑Fe₂C ~9.1–13.9 nm.
- **Observations:** The selective formation of iron carbide phases is achieved by tuning the carburization conditions. The silica support stabilizes these phases, preventing sintering and aggregation during Fischer–Tropsch synthesis (FTS).

#### 6.1.2 Local Atomic Structure and Elemental Composition
- **Description:** X-ray Absorption Fine Structure (XAFS) and MES were employed to probe the local coordination environment and valence states of iron species. XAFS provides coordination numbers and bond distances, while MES distinguishes between iron oxides and carbides.
- **Findings:** XAFS fitting for the FeSi-CO catalyst indicated Fe–O, Fe–C, and Fe–Fe shells, with Fe–Fe bond distances of 2.17 Å for χ‑Fe₅C₂ and 2.06 Å for Fe₇C₃. MES at 11 K quantified the relative amounts of each phase, supporting the XRD assignments and revealing the presence of both iron carbides and minor oxide components.
- **Observations:** The coexistence of multiple carbide phases and their local environments directly correlate with catalytic performance, with Fe₇C₃ exhibiting the highest intrinsic activity and ε‑Fe₂C the lowest methane selectivity.

#### 6.1.3 Morphology and Particle Size Distribution
- **Description:** Transmission Electron Microscopy (TEM), including HRTEM and STEM with EDX mapping, was used to assess particle morphology, size, and elemental distribution.
- **Findings:** TEM images showed that the fresh catalyst comprised finely dispersed nanoparticles (~5.5 nm). After reaction, a bimodal distribution was observed: small χ‑Fe₅C₂ particles (~7–7.5 nm) and larger Fe₇C₃ (~27.5 nm) or ε‑Fe₂C (~13.9 nm) particles, depending on the pretreatment. STEM-EDX mapping confirmed uniform dispersion of iron and the presence of amorphous oxide shells.
- **Observations:** The silica support ensures high dispersion and phase stability, with minimal aggregation even after FTS. The observed particle sizes are critical for phase selectivity and catalytic behavior.

#### 6.1.4 Phase Distribution and Carburization Degree
- **Description:** MES provided quantitative evaluation of phase distribution and carburization degree, essential for correlating structure with catalytic activity.
- **Findings:** MES spectra quantified the proportions of χ‑Fe₅C₂, Fe₇C₃, and ε‑Fe₂C in each catalyst after specific treatments. Controlled carburization yielded targeted phase compositions, with syngas favoring χ‑Fe₅C₂, CO favoring Fe₇C₃, and H₂ favoring ε‑Fe₂C.
- **Observations:** The degree of carburization and resulting phase distribution are key determinants of FTS performance, enabling precise tuning of activity and selectivity through synthesis conditions.



### 6.2 Catalyst Performance

#### 6.2.1 CO Conversion
- **Description:** CO conversion quantifies the fraction of CO in the feed that is transformed during Fischer–Tropsch synthesis (FTS). It is calculated as:
  \[
  \text{CO Conversion (\%)} = \frac{F_{\text{CO,in}} - F_{\text{CO,out}}}{F_{\text{CO,in}}} \times 100
  \]
  where \( F_{\text{CO,in}} \) and \( F_{\text{CO,out}} \) are the inlet and outlet CO flow rates, respectively.
- **Experimental Data:** Under standard FTS conditions (260 °C, 3.0 MPa, H₂/CO = 2, GHSV = 4000 h⁻¹), the following CO conversion values were observed:
  - FeSi-CO (CO-pretreated, Fe₇C₃ + χ‑Fe₅C₂): **50.8%**
  - FeSi-H₂ (H₂-pretreated, ε‑Fe₂C + χ‑Fe₅C₂): **33.1%** (up to 44.8% under adjusted conditions)
  - FeSi-syn (syngas-pretreated, χ‑Fe₅C₂): **22.3%** (up to 49.2% under adjusted conditions)
- **Observations and Trends:** The presence of Fe₇C₃ correlates with the highest CO conversion, while χ‑Fe₅C₂ alone yields lower conversion. Adjusting reaction conditions (e.g., space velocity) can enhance conversion, but phase composition remains the dominant factor.

#### 6.2.2 CO₂ Selectivity
- **Description:** CO₂ selectivity reflects the proportion of converted CO forming CO₂, indicating the extent of the water–gas shift reaction. It is defined as:
  \[
  \text{CO}_2 \text{ Selectivity (\%)} = \frac{F_{\text{CO}_2,\text{out}}}{F_{\text{CO,in}} - F_{\text{CO,out}}} \times 100
  \]
- **Experimental Data:** CO₂ selectivity (C mol %) for each catalyst:
  - FeSi-CO: **9.7%**
  - FeSi-H₂: **4.6%** (5.7% under alternate conditions)
  - FeSi-syn: **2.8%**, **3.6%**, **4.8%** (varied conditions)
- **Observations and Trends:** Catalysts with ε‑Fe₂C (FeSi-H₂) exhibit the lowest CO₂ selectivity, suggesting suppressed water–gas shift activity compared to Fe₇C₃- or χ‑Fe₅C₂-containing catalysts.

#### 6.2.3 CH₄ Selectivity
- **Description:** CH₄ selectivity measures the fraction of converted CO yielding methane, calculated as:
  \[
  \text{CH}_4 \text{ Selectivity (\%)} = \frac{F_{\text{CH}_4,\text{out}}}{F_{\text{CO,in}} - F_{\text{CO,out}}} \times 100
  \]
- **Experimental Data:** Methane selectivity (wt %) for each catalyst:
  - FeSi-CO: **19.2%**
  - FeSi-H₂: **10.6%**
  - FeSi-syn: **13.2%**
- **Observations and Trends:** The lowest CH₄ selectivity is achieved with ε‑Fe₂C (FeSi-H₂), indicating enhanced C–C coupling and preference for longer-chain hydrocarbons. Catalyst phase, rather than conversion level or space velocity, primarily determines CH₄ selectivity.

#### 6.2.4 C₅⁺ Selectivity
- **Description:** C₅⁺ selectivity represents the fraction of converted CO forming hydrocarbons with five or more carbon atoms, reflecting chain growth efficiency.
- **Experimental Data:** C₅⁺ selectivity (wt %) for each catalyst:
  - FeSi-CO: **61.2%**
  - FeSi-H₂: **74.4%**
  - FeSi-syn: **68.2%**
- **Observations and Trends:** The highest C₅⁺ selectivity is observed for ε‑Fe₂C-containing catalysts, consistent with suppressed methane formation and enhanced long-chain hydrocarbon production.

#### 6.2.5 α Factor (Chain Growth Probability)
- **Description:** The α factor quantifies the probability of chain propagation versus termination in FTS, with values closer to 1 indicating a higher tendency for long-chain hydrocarbon formation.
- **Experimental Data:** Specific α values are not numerically reported; however, higher C₅⁺ selectivity in ε‑Fe₂C and Fe₇C₃ phases implies higher α factors.
- **Observations and Trends:** Catalysts with ε‑Fe₂C and Fe₇C₃ phases favor higher α, correlating with increased selectivity for longer-chain hydrocarbons.

#### 6.2.6 Catalyst Stability and Deactivation
- **Description:** Catalyst stability is assessed by monitoring CO conversion over time; deactivation rate is typically defined as:
  \[
  \text{Deactivation Rate} = \frac{\text{CO Conversion}_{\text{initial}} - \text{CO Conversion}_{\text{final}}}{\text{Reaction Time}}
  \]
- **Experimental Data:** No explicit deactivation rates are reported, but the catalysts demonstrated stable performance with minimal phase transformation during FTS.
- **Observations and Trends:** Controlled carburization and silica support effectively minimize sintering and phase changes, ensuring sustained activity and selectivity throughout prolonged operation.
