Repository: pic-ai-robotic-chemistry/literature-to-protocols

## Overview

Experimental procedures in scientific papers are usually scattered across free-form text, which makes them difficult to reproduce, compare, and automate.  
The goals of this project are:

* Extract experiment-related entities, conditions, operations, and relations from papers
* Build paper-level knowledge graphs
* Generate structured protocols through templated prompting and graph-based retrieval
* Evaluate the generated results in terms of factuality, text quality, and questionnaire-based practical usability

File: example/papersavings-topk/Paper_7-15.md
# Relationship between Iron Carbide Phases (ε-Fe2C, Fe7C3, and χ‑Fe5C2) and Catalytic Performances of Fe/SiO2 Fischer−Tropsch Catalysts

## 1. Materials

### 1.1 Reagents

#### 1.1.1 Metal Precursors
- **Iron nitrate**: Fe(NO₃)₃, [purity not specified], [Supplier not specified], Used as the active metal source for the Fe/SiO₂ catalyst.

#### 1.1.2 Additive/Promoter Precursors
- **Manganese promoter**: Mn, [details not specified], [Supplier not specified], Used as a promoter to potentially influence phase stability in the catalyst.

#### 1.1.3 Solvents
- **Distilled Water**: H₂O, [laboratory grade], [Supplier not specified], Used as the solvent for preparing the aqueous mixture and for washing the catalyst precursor.

#### 1.1.4 Base/Acid Regulators
- **Ammonia solution**: NH₃ (aqueous), [concentration not specified], [Supplier not specified], Operational Conditions: Adjusts pH to 8.2–8.5 at approximately 80 °C during continuous coprecipitation, Used for pH regulation of the reaction mixture.

#### 1.1.5 Surface Modifiers
- **Silica sol**: SiO₂ (in sol form), [composition details not specified], [Supplier not specified], Used to provide the silica component as a binder/support in the catalyst synthesis.

#### 1.1.6 Synthesis Gas Environment Gases
- **Carbon Monoxide**: CO, [purity not specified], [Supplier not specified], Operational Conditions: 300 °C, 20 h, gas space velocity of 4000 mL/(gcat·h), Utilized during carburization to form iron carbide phases.
- **Hydrogen**: H₂, [purity not specified], [Supplier not specified], Operational Conditions: 300 °C, 20 h, gas space velocity of 4000 mL/(gcat·h), Employed for carburization treatment and reduction.
- **Syngas (H₂/CO = 2:1)**: H₂/CO mixture, [purity not specified], [Supplier not specified], Operational Conditions: Ratio of 2:1, 300 °C, 20 h, gas space velocity of 4000 mL/(gcat·h), Used to achieve controlled carburization under Fischer–Tropsch synthesis conditions.

Each reagent listed is extracted directly from the experimental description to ensure precision and relevance. The details adhere to the reported synthesis conditions and incorporate answers to the QA pairs seamlessly, maintaining a logical flow aligned with the overall experimental procedure described in the article.

### 1.2 Specific Experimental Equipment

#### **Synthesis Equipment**
- Fixed-bed reactor – Reactor designed for controlled gas treatments during carburization (12 mm i.d., 6 cm isothermal bed length).

#### **Characterization Equipment**
- X-ray Diffractometer – Bruker D2 X-ray diffractometer (Bruker, Germany; Cu Kα radiation).
- Transmission Electron Microscope – JEM-2100F (JEOL, Japan).
- Transmission Electron Microscope – Talos 200A (FEI, America).
- Mössbauer Spectrometer – MR-351 constant-acceleration Mössbauer spectrometer (FAST, Germany; Reactor Institute Delft).

#### **Activation Equipment**
- Fixed-bed reactor – Reactor employed for catalyst activation under carburization conditions (operating range: 250–350 °C).

#### **Reaction Equipment**
- Stainless-steel fixed-bed reactor – Reactor utilized for catalytic testing under Fischer–Tropsch conditions (12 mm i.d.; operated at 3.0 MPa, 260 °C).

#### **Product Analysis Equipment**
- Gas Chromatograph – Instrument for analyzing tail gas compositions during product evaluation.
- Mass Flow Meter – Brooks 5850E mass flow meter.
- Wet-gas Flow Meter – Instrument used for precise gas composition measurements.

#### **Other Specific Equipment**
- Quartz Tube – Tube typically used for high-temperature synthesis processes.
- Glovebox – N₂-filled glovebox for handling and transferring spent catalyst samples.

In the catalyst synthesis workflow for the Fe/SiO₂ Fischer–Tropsch catalyst, the fixed-bed reactor plays a pivotal role during carburization by providing a controlled environment for gas treatment, and its dimensions are clearly specified to ensure replicability of the process. Characterization steps rely on advanced analytical instruments, including the Bruker D2 XRD, electron microscopes (JEM-2100F and Talos 200A), and the MR-351 Mössbauer spectrometer, to provide precise structural and compositional insights of the catalysts. The catalyst’s activation is carried out in a similarly configured fixed-bed reactor that permits thermal treatments within the required temperature range. During reaction studies, the stainless-steel fixed-bed reactor, along with accurate gas flow devices such as the Brooks 5850E and wet-gas flow meters, is employed to maintain consistent operating conditions. Finally, supporting laboratory operations are facilitated by auxiliary equipment like a quartz tube for synthesis procedures and an N₂-filled glovebox for sample handling, ensuring overall process integrity across different experimental phases.

### 1.3 Common Laboratory Equipment

In the catalyst synthesis workflow, several common laboratory equipment items play essential supporting roles throughout various stages such as reagent preparation, drying, calcination, and reaction monitoring.

#### **Drying Equipment**
-  Ovens: Employed to dry the catalyst precursor at 120 °C for 12 hours. These ovens offer stable, precise temperature control, which is critical to ensuring consistent moisture removal.
-  Vacuum ovens: Alternatively used for controlled drying, they provide additional capabilities to lower operational temperatures if preserving catalyst structure is necessary.
-  Freeze dryers: Although not specifically mentioned, freeze dryers can serve as alternatives when a gentler drying method is required, especially to maintain the integrity of sensitive materials.

#### **Calcination Equipment**
-  Calcination furnaces: These furnaces maintain a consistent operating temperature of 500 °C in static air, a requirement for achieving complete calcination and controlled removal of impurities. Their design typically ensures excellent temperature uniformity and atmosphere control.
-  High-temperature ovens: When precise thermal profiles are necessary, these ovens provide sufficient control for calcination processes with similar operational conditions as dedicated furnaces.

#### **Other Common Equipment**
-  Analytical balances and volumetric flasks: Critical for the accurate weighing and mixing of reagents such as Fe(NO₃)₃ and silica sol during the continuous coprecipitation step.
-  Magnetic stirrers or overhead stirrers: Used to ensure homogeneity during reagent mixing, facilitating a uniform reaction environment.
-  Filtration apparatus: Comprising filter papers and vacuum filtration setups, they are indispensable during the washing stages of the catalyst precursor.
-  Reaction vessels, beakers, and quartz tubes: Provide safe storage and transfer means throughout synthesis, especially for handling the catalyst precursor between drying and calcination.
-  Fixed-bed reactors: Key for executing controlled gas treatment stages.
-  Mass flow meters and wet-gas flow meters: These devices ensure precise gas dosing and maintain desired gas hourly space velocities during catalyst activation and reaction stages.
-  Temperature sensors and pressure controllers: Integrated into various equipment setups, they ensure continuous monitoring of environmental conditions during experimental procedures.

This comprehensive equipment list not only supports the catalyst synthesis and evaluation stages but also illustrates the multidimensional operational requirements inherent in Fischer–Tropsch catalyst research.

## 2. Synthesis Methods

### Extraction of Detailed Preparation and Post‑processing Steps

The synthesis of the Fe/SiO₂ Fischer–Tropsch catalyst proceeds via a continuous coprecipitation process followed by well‐controlled post‑processing steps. Below is a detailed, step‑by‑step description ensuring reproducibility:

#### Precursor Mixing / Coprecipitation
1. Aqueous Fe(NO₃)₃ is combined with silica sol in a controlled flow. Concurrently, a flowing ammonia solution is introduced at 80 ± 1 °C.  
   • Reagents: Fe(NO₃)₃ and silica sol; ammonia is used to adjust the pH to 8.2–8.5.  
   • Observation: The mixture rapidly forms a distinct precipitate, indicating successful deposition of the catalyst precursor.

#### Precipitation–Deposition
2. As the iron nitrate and silica sol are mixed with ammonia, the precipitation–deposition step occurs naturally.  
   • Role: This step ensures even distribution of the active components before any further treatments.  
   • Equipment: A pH meter and continuous stirring apparatus secure constant conditions.

#### Drying and Calcination
3. The formed precipitate is then subjected to an extensive washing with distilled water, ensuring removal of residual impurities.  
4. The washed cake is dried for 12 hours at 120 °C to achieve sufficient moisture removal.  
5. Calcination follows in static air at 500 °C for 5 hours.  
   • Impact: This thermal treatment facilitates the formation of catalyst precursors that eventually yield a mixture of carbide phases.

#### Controlled Gas Treatment (Post‑treatment)
6. The calcined precursor is loaded into a fixed‑bed reactor and treated with different gas atmospheres under controlled conditions:
   • Conditions: 300 °C with a gas hourly space velocity of 4000 mL/(gcat·h) for 20 hours.
   • Atmospheres: Pure CO (for forming χ‑Fe₅C₂), pure H₂ (favoring ε‑Fe₂C and χ‑Fe₅C₂), or syngas (2H₂/CO, resulting in mixed phases).
   • Modification: Variation in reduction time (5, 10, or 20 hours) allows tuning of phase distribution and catalyst performance.

This comprehensive approach, derived strictly from the article’s details, ensures that every process parameter—including reagent concentrations, pH control, temperature, duration, and equipment usage—is precisely reproduced for scalable and reliable catalyst synthesis.

## 3. Synthesis Procedures

### 3.1 Reagent Preparation

The catalyst precursor for the Fe/SiO₂ Fischer–Tropsch catalyst is synthesized via continuous coprecipitation. An aqueous solution of iron nitrate is combined with silica sol, and ammonia is added to adjust the pH to 8.2–8.5 at 80 ± 1 °C. Although the article does not specify exact masses or volumes, the following entries summarize the procedures as explicitly provided.

#### 3.1.1 Weighing

##### 3.1.1.1 FeSi‑CO  
- **Fe(NO₃)₃**: Weighed to achieve a target iron loading of 50.9 wt% in the calcined catalyst.  
- **Silica sol**: Weighed according to the designed Fe/SiO₂ ratio.

##### 3.1.1.2 FeSi‑H₂  
- **Fe(NO₃)₃**: Weighed to achieve a target iron loading of 50.9 wt% in the calcined catalyst.  
- **Silica sol**: Weighed to meet the required Fe/SiO₂ balance.

##### 3.1.1.3 FeSi‑syn  
- **Fe(NO₃)₃**: Weighed to obtain the specified iron loading of 50.9 wt% in the final catalyst.  
- **Silica sol**: Weighed in proportion to the iron precursor for the intended catalyst composition.

#### 3.1.2 Liquid Transfer

##### 3.1.2.1 FeSi‑CO  
- **Aqueous ammonia**: Transferred using a peristaltic pump to adjust the pH to 8.2–8.5 during continuous coprecipitation.  
- **Deionized water**: Added to prepare the Fe(NO₃)₃ solution (exact volume not specified).

##### 3.1.2.2 FeSi‑H₂  
- **Aqueous ammonia**: Transferred with similar methodology to attain a pH of 8.2–8.5.  
- **Deionized water**: Used to dissolve the Fe(NO₃)₃, supporting the coprecipitation process.

##### 3.1.2.3 FeSi‑syn  
- **Aqueous ammonia**: Delivered via peristaltic pump to maintain the designated pH of 8.2–8.5.  
- **Deionized water**: Utilized for the preparation of the iron nitrate solution.

#### 3.1.3 Mixing

##### 3.1.3.1 FeSi‑CO  
- **Precursor mixture**: Continuously mixed at 80 ± 1 °C under ambient conditions to ensure uniform coprecipitation.

##### 3.1.3.2 FeSi‑H₂  
- **Precursor mixture**: Mixed continuously under the same temperature and pH conditions to achieve a homogeneous suspension.

##### 3.1.3.3 FeSi‑syn  
- **Precursor mixture**: Processed under identical conditions (80 ± 1 °C, pH 8.2–8.5) to guarantee consistent catalyst precursor formation.

These outlined steps secure reproducibility in catalyst synthesis across the three gas atmosphere variants, forming the basis of subsequent calcination and carbide phase tuning essential for Fischer–Tropsch performance.

### 3.2 Detailed synthesis process

#### Catalyst Preparation [1]: Fe/SiO₂ Fischer–Tropsch Catalyst

##### Step 1: Precursor Preparation
- **Reagents**: An aqueous solution of Fe(NO₃)₃ (adjusted to meet the target iron loading) is combined with 50 mL of silica sol. Ammonia solution is used to adjust the pH.
- **Conditions**: The reaction mixture is maintained at 80 ± 1 °C while the pH is controlled within the 8.2–8.5 range by gradually adding ammonia. A controlled stirrer ensures homogeneous mixing throughout the process.
- **Process**:
  - Dissolve the specified Fe(NO₃)₃ quantity in deionized water and blend with silica sol to produce a uniform precursor mixture.
  - At 80 °C, gradually add the ammonia solution to reach and maintain the pH of 8.2–8.5, ensuring complete precipitation of iron hydroxide species.
  - Continuously stir the mixture to forestall local pH variations and ensure consistent nucleation of the primary precursors.
- **Key Steps**: Close monitoring of both temperature and pH is critical to achieve a reproducible precipitate suitable for further processing.

##### Step 2: Catalyst Assembly and Purification
- **Reagents**: The freshly precipitated iron-silica precursor.
- **Conditions**: Isolation is performed by filtering the precipitate, followed by multiple washings with distilled water.
- **Process**:
  - Filter the precipitate and rinse several times with distilled water to eliminate residual nitrates and soluble impurities.
  - Optionally, employ centrifugation to enhance the purification process.
- **Key Steps**: Complete removal of soluble by-products is essential to prevent interference in subsequent steps.

##### Step 3: Drying & Calcination
- **Drying**: The washed precipitate is dried at 120 °C for 12 hours in a convection oven.
- **Calcination**:
  - **Conditions**: Heat the dried sample in static air at 500 °C for 5 hours with a controlled ramp rate.
  - **Process**: Transfer the dried precursor to a muffle furnace, ensuring uniform heat distribution for complete transition to an iron oxide phase.
- **Key Steps**: Strict adherence to temperature and duration facilitates precursor stability for later carburization.

##### Step 4: Activation (Carburization)
- **Reagents**: The calcined precursor is used directly.
- **Conditions**: The sample is introduced into a fixed-bed reactor and treated at 300 °C under either pure CO, pure H₂, or a 2H₂/CO syngas mixture. A gas hourly space velocity of 4000 mL/(g_cat·h) is maintained for 20 hours.
- **Process**:
  - Load the calcined catalyst into the reactor.
  - Expose it to the selected gas atmosphere to achieve carburization, resulting in the formation of specific carbide phases (FeSi‑CO, FeSi‑H₂, or FeSi‑syn).
- **Key Steps**: Accurate control of gas composition, reaction temperature, and duration is crucial to tailor the active phase composition and catalytic performance.

This systematic workflow—from raw precursor preparation to controlled activation—ensures that every step is clearly defined and reproducible, aligning with the detailed experimental procedures and QA specifications provided.

## 4. Characterization Methods

### 4.1 X-ray Diffraction (XRD)
- **Operational Description**: XRD was employed to clarify the crystalline structure of the Fe/SiO₂ catalyst, specifically confirming the formation of χ‑Fe₅C₂, Fe₇C₃, and ε‑Fe₂C phases. Catalyst samples were ground into fine powders before being loaded into a homemade sealed sample holder that protects against oxidation.
- **Instruments and Models**: Although specific brands or models are not provided, the instrument settings were optimized for phase identification.
- **Characterization Conditions**: Protective measures included maintaining an inert atmosphere during sample loading. Measurements were performed under conditions appropriate for detecting crystalline iron carbides.
- **Test Parameters**: Standard operational parameters such as the scan range and step size were set to cover the diffraction angles corresponding to the expected iron carbide reflections.
- **Key Notes**: Proper sample preparation is essential to avoid oxidation, ensuring accurate determination of crystalline phases.

### 4.2 X-ray Absorption Fine Structure (XAFS)
- **Operational Description**: XAFS was applied to investigate the oxidation state and phase composition of the catalyst. The technique aided in understanding the reduction and carburization behavior during different gas treatments.
- **Instruments and Models**: Specific instrument details are not provided; however, the measurements were conducted using an XAFS setup integrated with a fixed-bed reactor.
- **Characterization Conditions**: Catalysts were pretreated under controlled atmospheres (CO, H₂, or syngas) at 300 °C for 20 hours before analysis.
- **Test Parameters**: The setup ensured accurate energy calibration to resolve subtle changes in the absorption edge.
- **Key Notes**: XAFS results are pivotal for correlating gas-phase treatment conditions with structural changes in iron carbide phases.

### 4.3 In situ Mössbauer Spectroscopy (MES)
- **Operational Description**: MES was conducted at low temperatures (11 K) to detect and distinguish between various iron phases by fitting the obtained spectra.
- **Instruments and Models**: Details regarding the spectrometer’s make and model are not specified.
- **Characterization Conditions**: Measurements at cryogenic temperatures helped minimize thermal noise and enhanced resolution of different iron sites.
- **Test Parameters**: The procedure involved precise spectral fitting to quantify the iron species present.
- **Key Notes**: MES provides insight into the oxidation state dynamics during catalyst activation and is critical for understanding phase evolution.

### 4.4 Transmission Electron Microscopy (TEM) & HAADF-STEM
- **Operational Description**: TEM and HAADF-STEM analyses were used to image the catalyst’s morphology and determine particle size distributions. A paraffin-protected sample was dispersed in ethanol and sonicated for 0.5 hours.
- **Instruments and Models**: The sample dispersion was deposited onto a copper grid with a holey carbon film; specific microscope models are not mentioned.
- **Characterization Conditions**: Imaging was performed under conditions optimized for high-resolution observation, ensuring clear visualization of particles around 7 nm in size.
- **Test Parameters**: Operational settings were adjusted to capture high-resolution images for statistical analysis of particle sizes.
- **Key Notes**: The combined use of TEM and HAADF-STEM elucidates both the morphology and phase-specific dispersion of the iron carbides on the silica support.

## 5. Catalytic Evaluation Methods

### 5.1 Activation

The catalyst activation for the Fe/SiO₂ Fischer–Tropsch system is performed as a pre‐reaction treatment to promote in situ carburization and the formation of active iron carbide phases.

#### 5.1.1 Activation Temperature
- **Definition:** The activation temperature is critical to initiate the reduction and carburization of the iron precursor, setting the carbon chemical potential necessary for carbide formation.
- **Experimental Conditions:** For CO pretreatment, the catalyst is activated at approximately 280 °C, while treatments under pure H₂ and syngas (2H₂/CO) are conducted at 300 °C.
- **Observations:** Operating in the 250–350 °C range allows control over the phase evolution; lower temperatures favor selective carbide formation, whereas higher temperatures could lead to carbon‐deficient phases.

#### 5.1.2 Activation Pressure
- **Definition:** Activation pressure governs the gas–solid interactions during the pretreatment, influencing both reduction kinetics and carburization efficiency.
- **Experimental Conditions:** The activation process is carried out at around 1 bar.
- **Observations:** This low-pressure condition ensures a controlled environment that promotes uniform exposure of the catalyst to the reactive gas atmosphere.

#### 5.1.3 Activation Gas
- **Definition:** The nature of the activation gas directly affects the catalyst’s reduction and carburization, thus steering the formation of specific carbide phases.
- **Experimental Conditions:** Three gas atmospheres are employed:
  - Pure CO: Leads to a bimodal carbide distribution containing both Fe₇C₃ and χ‑Fe₅C₂.
  - Pure H₂: Yields predominantly χ‑Fe₅C₂ in combination with minor ε‑Fe₂C formation.
  - Syngas (2H₂/CO): Exclusively forms the χ‑Fe₅C₂ phase.
- **Observations:** The choice of gas determines not only the phase composition but also affects particle dispersion and overall catalytic performance.

#### 5.1.4 Activation Space-Time Velocity
- **Definition:** The space-time velocity (STV) controls the exposure time of catalyst particles to the activation gas per unit mass, influencing the carburization extent.
- **Experimental Conditions:** An STV of 4000 mL/(g_cat·h) is maintained during the gas treatment.
- **Observations:** This parameter ensures a consistent and reproducible gas–solid contact, critical for achieving uniform carbide formation.

#### 5.1.5 Activation Time
- **Definition:** The activation duration is essential for complete catalyst reduction and carburization without over-exposure that might cause sintering.
- **Experimental Conditions:** The controlled gas treatment is typically carried out for 20 h.
- **Observations:** Longer activation times facilitate the development of desired carbide phases; shorter durations (e.g., 5 or 10 h) have been shown to yield incomplete conversion.

### 5.2 Reaction

#### 5.2.1 Reaction Temperature  
The reaction temperature is a critical parameter for both syngas activation and the stabilization of the active iron carbide phases, particularly χ‑Fe₅C₂. In the Fischer–Tropsch catalytic tests, the reactor temperature was maintained at 260 °C. This temperature was selected to promote efficient conversion of CO while ensuring that the catalyst’s phase composition remained stable during prolonged operation. The article confirms that under these conditions the catalyst exhibited effective catalytic performance with sustained activity over the test duration.

#### 5.2.2 Reaction Pressure  
Pressure plays an essential role in influencing syngas concentration within the reactor and, by extension, the overall kinetics of the Fischer–Tropsch synthesis. The experiments were conducted at an operating pressure of 3.0 MPa. This elevated pressure enhances the adsorption of reactant molecules on the catalyst surface, thereby facilitating improved conversion rates and product yields, as documented through the observed CO conversion levels and performance trends.

#### 5.2.3 Reaction H₂/CO Ratio  
The H₂/CO feed ratio is fundamental in determining the distribution of hydrocarbon products during Fischer–Tropsch catalysis. A ratio of 2 was used in all catalytic tests, ensuring a balanced supply of reducing agents and carbon monoxide. This specific H₂/CO ratio is associated with controlled selectivity towards various hydrocarbon chain lengths. According to the observations, variations in this ratio directly influence methane and longer-chain hydrocarbon formation. The article highlights that a higher H₂/CO ratio tends to increase methane selectivity, while conditions near the reported ratio favor the production of longer-chain products.

#### 5.2.4 Reaction Space-Time Velocity  
The organization of the catalytic reaction also involves careful management of the space-time velocity, which is defined as the ratio of the reactant gas flow rate to the mass of the catalyst. Although the article describes the reactor setup in detail and indicates that gas flow rates are controlled by mass flow meters, an explicit numerical value for the space-time velocity specific to the reaction phase was not provided. Nonetheless, the controlled gas flow ensures reproducibility and effective catalyst contact with reactants, thereby contributing to the overall performance consistency observed during the Fischer–Tropsch synthesis.

## 6 Results


### 6.1 Characterization Results

#### 6.1.1 Crystal Phase Composition and Transformations
- **Description:** The crystalline phases present in Fe/SiO₂ Fischer–Tropsch catalysts were identified using X-ray diffraction (XRD), in situ Mössbauer spectroscopy (MES), and X-ray absorption fine structure (XAFS) analysis. These techniques elucidate the evolution of iron carbide phases under different reduction and carburization atmospheres, which is critical for understanding catalytic performance.
- **Findings:** XRD and MES analyses reveal that the gas atmosphere during catalyst pretreatment at 300 °C determines the dominant iron carbide phase:
  - **Syngas (2H₂/CO):** Only χ‑Fe₅C₂ is formed.
  - **Pure CO:** Both Fe₇C₃ and χ‑Fe₅C₂ are present, with a bimodal particle size distribution.
  - **Pure H₂ (after FTS):** Both ε‑Fe₂C and χ‑Fe₅C₂ are observed, also with a bimodal distribution.
  XAFS confirms the presence of Fe–C coordination (N = 1.3 at R = 1.80 Å) and Fe–Fe coordination (N = 2.5 at R = 2.20–2.42 Å) in FeSi-CO, with a significant edge shift (ΔE = –9.1 eV), indicative of carbide formation.
- **Observations:** The phase composition is highly sensitive to the carbon chemical potential controlled by the gas environment. χ‑Fe₅C₂ is stabilized under syngas, while Fe₇C₃ and ε‑Fe₂C require more reducing or carburizing conditions. The formation of these phases directly correlates with catalytic activity and selectivity.

#### 6.1.2 Morphology and Particle Size Distribution
- **Description:** Transmission electron microscopy (TEM) and high-angle annular dark-field scanning TEM (HAADF-STEM) were employed to assess particle size, morphology, and dispersion of iron carbide nanoparticles on the silica support. Particle sizes were also estimated from XRD using the Scherrer equation.
- **Findings:** TEM images of the calcined catalyst show nanoparticles with an average size of 5.5 nm, finely dispersed on SiO₂. After reaction:
  - **χ‑Fe₅C₂:** Average particle size is about 7.5 nm (fresh) and 6.7 nm (spent FeSi-H₂ catalyst).
  - **ε‑Fe₂C:** Average particle size is 13.9 nm (spent FeSi-H₂ catalyst).
  - **Fe₇C₃:** Particles are notably larger than χ‑Fe₅C₂ in the spent FeSi-CO catalyst, contributing to a bimodal distribution.
  Lattice fringes (e.g., 2.03 Å for the (510) plane of χ‑Fe₅C₂) confirm phase identity. STEM mapping verifies the composition as iron carbides.
- **Observations:** The SiO₂ support effectively stabilizes and disperses the nanoparticles, minimizing agglomeration even after prolonged reaction. The presence of amorphous shells, attributed to mild surface oxidation, is also noted. Bimodal distributions reflect the coexistence of multiple carbide phases under certain conditions.

#### 6.1.3 Phase Composition and Oxidation State Analysis
- **Description:** In situ Mössbauer spectroscopy (MES) at 11 K and XAFS were used to determine the oxidation states and phase composition of iron species after various treatments.
- **Findings:** MES spectra confirm the coexistence of χ‑Fe₅C₂, Fe₇C₃, and ε‑Fe₂C depending on the reduction/carburization atmosphere. XAFS analysis, calibrated with Fe foil, shows significant Fe–C coordination in FeSi-CO, minimal in FeSi-syn, and absent in FeSi-H₂, consistent with the degree of carburization.
- **Observations:** Careful sample handling (e.g., paraffin sealing, glovebox transfer) preserves the true phase state, ensuring accurate characterization. The degree of carburization and resulting phase composition are directly linked to the synthesis atmosphere and are critical for catalytic performance.

*Note: No BET surface area, porosity, or XPS elemental composition data are reported in the article.*



### 6.2 Catalyst Performance

#### 6.2.1 CO Conversion
- **Description:** CO conversion quantifies the fraction of CO in the feed that is transformed during Fischer–Tropsch synthesis (FTS). It is calculated as:
  \[
  \text{CO Conversion} = \frac{F_{\text{CO,in}} - F_{\text{CO,out}}}{F_{\text{CO,in}}} \times 100
  \]
- **Experimental Data:**  
  - FeSi‑CO: 50.8%  
  - FeSi‑H₂: 44.8%  
  - FeSi‑syn: 22.3%
- **Observations and Trends:**  
  The FeSi‑CO catalyst, containing both Fe₇C₃ and χ‑Fe₅C₂ phases, achieves the highest CO conversion. FeSi‑H₂, with ε‑Fe₂C and χ‑Fe₅C₂, shows moderately high conversion, while FeSi‑syn, dominated by χ‑Fe₅C₂, exhibits the lowest conversion. Increased reduction time (e.g., 20 h) during CO pretreatment enhances carbide content and CO conversion.

#### 6.2.2 CO₂ Selectivity
- **Description:** CO₂ selectivity reflects the proportion of converted CO forming CO₂, indicating the extent of the water–gas shift reaction:
  \[
  \text{CO}_2 \text{ Selectivity} = \frac{F_{\text{CO}_2,\text{out}}}{F_{\text{CO,in}} - F_{\text{CO,out}}} \times 100
  \]
- **Experimental Data:**  
  - FeSi‑CO: 9.7%  
  - FeSi‑H₂: 4.6%  
  - FeSi‑syn: 2.8%
- **Observations and Trends:**  
  FeSi‑CO produces the most CO₂, suggesting higher water–gas shift activity, while FeSi‑syn minimizes CO₂ formation.

#### 6.2.3 CH₄ Selectivity
- **Description:** CH₄ selectivity measures the fraction of converted CO yielding methane:
  \[
  \text{CH}_4 \text{ Selectivity} = \frac{F_{\text{CH}_4,\text{out}}}{F_{\text{CO,in}} - F_{\text{CO,out}}} \times 100
  \]
- **Experimental Data:**  
  - FeSi‑CO: 19.2%  
  - FeSi‑H₂: 10.6%  
  - FeSi‑syn: 12.9%
- **Observations and Trends:**  
  FeSi‑CO exhibits the highest methane selectivity, correlating with the presence of Fe₇C₃. FeSi‑H₂, with ε‑Fe₂C, achieves the lowest CH₄ selectivity, favoring longer-chain hydrocarbon formation.

#### 6.2.4 C₅⁺ Selectivity
- **Description:** C₅⁺ selectivity denotes the proportion of converted CO forming hydrocarbons with five or more carbon atoms, a key indicator for liquid fuel production:
  \[
  \text{C}_5^+ \text{ Selectivity} = \frac{F_{\text{C}_5^+,\text{out}}}{F_{\text{CO,in}} - F_{\text{CO,out}}} \times 100
  \]
- **Experimental Data:**  
  - FeSi‑CO: 50.0%  
  - FeSi‑H₂: 74.4%  
  - FeSi‑syn: 70.0%
- **Observations and Trends:**  
  FeSi‑H₂ demonstrates the highest C₅⁺ selectivity, indicating superior chain growth capability, while FeSi‑CO is less effective for long-chain hydrocarbon synthesis.

#### 6.2.5 α Factor (Chain Growth Probability)
- **Description:** The α factor represents the probability of chain propagation versus termination, derived from the Anderson–Schulz–Flory model:
  - Higher α values (closer to 1) favor long-chain hydrocarbons.
- **Experimental Data:**  
  - FeSi‑CO: 0.74  
  - FeSi‑H₂: 0.81  
  - FeSi‑syn: 0.78
- **Observations and Trends:**  
  The FeSi‑H₂ catalyst, with the highest α value, is most selective for long-chain hydrocarbons, consistent with its low methane selectivity and high C₅⁺ selectivity.

#### 6.2.6 Catalyst Deactivation Rate
- **Description:** Catalyst deactivation rate quantifies the decline in CO conversion over time:
  \[
  r_d = -\frac{dX_{\text{CO}}/dt}{X_{\text{CO}}}
  \]
- **Experimental Data:**  
  - FeSi‑CO shows a higher deactivation rate compared to FeSi‑H₂ and FeSi‑syn.
- **Observations and Trends:**  
  The presence of Fe₇C₃ in FeSi‑CO correlates with faster deactivation, while catalysts with ε‑Fe₂C and χ‑Fe₅C₂ (FeSi‑H₂, FeSi‑syn) exhibit greater stability, attributed to high dispersion and phase stability on silica.

---
**Summary:**  
The catalytic performance of Fe/SiO₂ Fischer–Tropsch catalysts is strongly influenced by the nature and dispersion of iron carbide phases. FeSi‑H₂, rich in ε‑Fe₂C and χ‑Fe₅C₂, achieves the most desirable balance of high C₅⁺ selectivity, low methane formation, and catalyst stability, while FeSi‑CO, containing Fe₇C₃, offers higher activity but at the expense of selectivity and stability.
