Repository: pic-ai-robotic-chemistry/literature-to-protocols

## Overview

Experimental procedures in scientific papers are usually scattered across free-form text, which makes them difficult to reproduce, compare, and automate.  
The goals of this project are:

* Extract experiment-related entities, conditions, operations, and relations from papers
* Build paper-level knowledge graphs
* Generate structured protocols through templated prompting and graph-based retrieval
* Evaluate the generated results in terms of factuality, text quality, and questionnaire-based practical usability

File: example/papersavings-topk/Paper_7-25.md
# Relationship between Iron Carbide Phases (ε-Fe2C, Fe7C3, and χ‑Fe5C2) and Catalytic Performances of Fe/SiO2 Fischer−Tropsch Catalysts

## 1. Materials

### 1.1 Reagents

#### 1.1.1 Metal Precursors
- **Iron(III) nitrate**: Fe(NO₃)₃, [Purity not specified], [Supplier not specified], Used as the active metal source in the catalyst precursor synthesis.

#### 1.1.2 Base/Acid Regulators
- **Ammonia solution**: NH₃ (aq), [Concentration not specified], [Supplier not specified], Used to adjust and maintain the pH at 8.2–8.5 during the continuous coprecipitation at 80 ± 1 °C.

#### 1.1.3 Solvents
- **Distilled water**: H₂O, [Purity standard for laboratory distilled water], [Supplier not specified], Employed as the solvent for preparing the aqueous solution and for washing the precipitated catalyst precursor.

#### 1.1.4 Other Reagents
- **Silica sol**: [Silica-based colloidal solution], [Composition not specified], [Supplier not specified], Serves as the silica source providing the support for the Fe/SiO₂ catalyst, ensuring the binary model system with ~50.9 wt% iron.
  
#### 1.1.5 Synthesis Gas Environment Gases
- **Carbon monoxide (CO)**: CO, [Purity not specified], [Supplier not specified], Flow conditions: approximately 4000 mL/(g_cat·h) at 300 °C for 20 hours, Employed during pretreatment to promote the formation of Fe₇C₃ and χ‑Fe₅C₂ phases.
- **Hydrogen (H₂)**: H₂, [Purity not specified], [Supplier not specified], Flow conditions: approximately 4000 mL/(g_cat·h) at 300 °C for 20 hours, Utilized in pretreatment to favor the formation of ε‑Fe₂C and χ‑Fe₅C₂.
- **Syngas (H₂/CO = 2:1)**: H₂/CO mixture, [Research grade], [Supplier not specified], Operational conditions: used at 3.0 MPa and ≈260 °C in Fischer–Tropsch reaction and at 300 °C for 20 hours under a gas hourly space velocity of ~4000 mL/(g_cat·h) during pretreatment; serves both activation and process gas roles in forming predominantly χ‑Fe₅C₂.

This structured extraction aligns with the experimental workflow, addressing both reagent functionality and the specific operational conditions provided via pretreatment and synthesis gas applications, with clarity on the roles each reagent plays in the formation and activation of the Fe/SiO₂ Fischer–Tropsch catalysts.

### 1.2 Specific Experimental Equipment

#### **Synthesis Equipment**
- Continuous Coprecipitation Reactor – Used for catalyst precursor synthesis via a continuous mixing process.
- Drying Oven – Maintains 120 °C for a 12‑hour drying step of the catalyst precipitate.
- Calcination Furnace – Provides controlled heating at 500 °C for 5 hours to transform the dried precursor.

#### **Characterization Equipment**
- X‑Ray Diffractometer – Bruker D2 X‑ray diffractometer for crystalline phase identification.
- Transmission Electron Microscope – JEM‑2100F (JEOL, Japan) and Talos 200A (FEI, America) used for imaging catalyst morphology and particle size analysis.
- Scanning Transmission Electron Microscope – Talos 200A (FEI, America) configured for elemental mapping.
- Mössbauer Spectrometer – MR‑351 constant‑acceleration Mössbauer spectrometer (FAST, Germany) providing both in situ and ex situ phase quantification.
- XAFS/EXAFS Setup – 1W1B beamline at the Beijing Synchrotron Radiation Facility (BSRF) operating at 2.5 GeV for structural insights.
- ICP Instrument – Utilized for elemental analysis in catalyst characterization.
- Energy Dispersive Spectroscopy (EDS) Attachment – Coupled with electron microscopy for elemental mapping.
- FTIR Spectrometer – An instrument for infrared spectroscopy to identify functional groups.
- Water‑Droplet Contact Angle Tester – Assesses surface wettability.
- X‑ray Photoelectron Spectroscopy (XPS) System – For surface chemical composition analysis.
- CO‑TPR/H₂‑TPR System – Temperature‑programmed reduction setup used to evaluate catalyst reducibility.
- DRIFTS Accessory – For analyzing catalyst surface species through diffuse reflectance infrared spectroscopy.

#### **Activation Equipment**
- Fixed‑Bed Reactor – Stainless steel reactor (12 mm i.d. with a 6 cm isothermal bed length) for catalyst activation via pretreatment under various gas atmospheres.
- Mass Flow Meter – Brooks 5850E used to precisely control the gas hourly space velocity (~4000 mL/(g_cat·h)) during activation.

#### **Reaction Equipment**
- Fixed‑Bed Reactor – Same reactor configuration is employed for conducting the Fischer–Tropsch synthesis reaction under controlled temperature and pressure conditions.

#### **Product Analysis Equipment**
- Gas Chromatograph – Online system for evaluating tail‑gas composition during catalytic performance tests.

#### **Other Specific Equipment**
- Magnetic Stirrer – Ensures homogeneous mixing during synthesis.
- pH Meter – Monitors and controls solution pH during the coprecipitation process.
- Laboratory Balance – Provides precise measurements of reagent quantities for accurate catalyst formulation.

### 1.3 Common Laboratory Equipment

In this section, we compile the fundamental laboratory tools essential for various stages of experiment preparation, including drying, calcination, and other auxiliary tasks that support the synthesis, characterization, and evaluation processes.

#### **Drying Equipment**
-  Laboratory Oven  
   • Employed for drying wet precipitates at controlled temperatures (e.g., 120 °C for 12 hours), this equipment ensures that the samples remain free of residual moisture.  
-  Freeze Dryer  
   • An alternative for drying sensitive materials, freeze dryers are utilized when preserving the structural integrity of catalysts is paramount, especially when thermal degradation is a concern.

#### **Calcination Equipment**
-  Muffle Furnace  
   • Typically used for calcination, the muffle furnace provides controlled and uniform heating (e.g., 500 °C for 5 hours) to remove impurities and facilitate the development of desired catalyst phases.  
-  Programmable Laboratory Furnace  
   • This equipment offers rapid and consistent temperature adjustments, ensuring precise control during the calcination process and effectively supporting the formation of specific iron carbide phases.

#### **Other Common Equipment**
-  Analytical Balances  
   • Deployed for weighing precise quantities of reagents such as Fe(NO₃)₃ and silica sol, ensuring accurate formulation of the catalyst precursor.  
-  Magnetic Stirrers and Overhead Stirrers  
   • Critical for promoting even mixing during coprecipitation and reagent preparation, these devices help maintain uniform reaction conditions.  
-  Pipettes and Burettes  
   • Used for transferring precise volumes during synthesis, these tools aid in accurate reagent addition, including ammonia for pH control within the 8.2–8.5 range.  
-  Temperature-Controlled Water Baths and Heating Mantles  
   • These instruments are vital for sustaining reaction temperatures (e.g., 80 °C during the coprecipitation step), ensuring that synthesis parameters are maintained consistently.  
-  Mass Flow Meters and pH Meters  
   • Employed to monitor gas flow rates during catalyst pretreatment (≈4000 mL/(g_cat·h)) and to ensure accurate pH measurements during reagent handling.

This list reflects the essential laboratory equipment used throughout the experimental workflow, emphasizing tools that ensure precise control and reproducibility of synthesis conditions for Fe/SiO₂ Fischer–Tropsch catalysts.

## 2. Synthesis Methods

### Extraction of Detailed Preparation and Post‑processing Steps

The Fe/SiO₂ Fischer–Tropsch catalysts are synthesized using a continuous coprecipitation method, which enables precise control of composition and structure. The following step-by-step procedure details the reported synthesis:

#### 1. Precursor Mixing / Co‑precipitation  
• Reagents: An aqueous solution of Fe(NO₃)₃ is continuously mixed with a silica sol to form the binary Fe/SiO₂ system, targeting an iron loading of approximately 50.9 wt%.  
• pH Control: A flowing ammonia solution is introduced to adjust and maintain the pH between 8.2 and 8.5.  
• Reaction Conditions: The mixture is maintained at 80 ± 1 °C, ensuring optimal precipitation kinetics.  
• Equipment: Temperature-controlled mixing apparatus with pH monitoring devices facilitate the process.  
• Observation: Successful mixing leads to the formation of a homogenous and visible precipitate.

#### 2. Precipitation–Deposition  
• Process: Immediately following mixing, the precipitate forms via deposition as ammonia induces the coprecipitation of iron and silica.  
• Note: This step solidifies the interaction between the metal precursor and support, setting the stage for subsequent processing.

#### 3. Drying  
• Conditions: The washed and filtered precipitate is dried at 120 °C for 12 hours.  
• Purpose: Drying removes residual moisture without triggering premature phase transformations.

#### 4. Calcination  
• Parameters: The dried precursor is calcined in static air at 500 °C for 5 hours.  
• Impact: This step induces the formation of iron oxide phases vital for later carburization.

#### 5. Post‑calcination Treatment  
• Reactor Setup: The calcined material undergoes controlled pretreatment in a fixed-bed reactor.  
• Conditions: The catalyst is exposed to different gas atmospheres—pure CO, pure H₂, or H₂/CO syngas—at ≈300 °C for 20 hours with a gas hourly space velocity of ~4000 mL/(g_cat·h).  
• Result: Varying gas environments yield distinct iron carbide phases (e.g., CO treatment produces Fe₇C₃ and χ‑Fe₅C₂; H₂ promotes ε‑Fe₂C formation; syngas mainly forms χ‑Fe₅C₂), which directly influence Fischer–Tropsch performance.

### Comparative Analysis  
The continuous coprecipitation method offers major advantages in reproducibility and scalability. Its simplicity relative to batch processes and the precise control of pH and temperature make it suitable for large-scale catalyst synthesis, though the requirement for specific post‑calcination treatments adds a layer of complexity in tailoring the final active phases.

## 3. Synthesis Procedures

### 3.1 Reagent Preparation

This section outlines the preparative steps for the Fe/SiO₂ Fischer–Tropsch catalysts (FeSi-CO, FeSi-H₂, FeSi-syn, and recycled FeSi-CO-H₂) by grouping the operations into weighing of solid reagents, liquid transfer, and mixing. It is noted that while the synthesis method (detailed in the article’s synthesis procedures) describes a continuous coprecipitation of an aqueous Fe(NO₃)₃ solution with silica sol under controlled pH and temperature conditions, the explicit quantitative details for each catalyst’s reagent preparation are not provided.

#### 3.1.1 Weighing

##### 3.1.1.1 FeSi-CO  
No specific entry is available regarding the exact masses of reagents such as Fe(NO₃)₃·9H₂O or related solid precursors, nor is there any indication of the type or precision of balance employed.

##### 3.1.1.2 FeSi-H₂  
The procedure does not specify solid reagent weights or detail the measurement tools, thereby limiting catalyst-specific quantitation for FeSi-H₂.

##### 3.1.1.3 FeSi-syn  
Explicit information on weighing operations for the FeSi-syn catalyst is similarly omitted, leaving the precise values for metal nitrates or additives unspecified.

##### 3.1.1.4 Recycled FeSi-CO-H₂  
No details are provided on the weighing of solids for the recycled catalyst, and no grouping data is available to distinguish its preparation from the other catalysts.

#### 3.1.2 Liquid Transfer

##### 3.1.2.1 FeSi-CO  
The method does not document liquid reagent volumes or transfer devices (e.g., graduated cylinders or syringes) for the FeSi-CO catalyst.

##### 3.1.2.2 FeSi-H₂  
No catalyst-specific description of liquid transferring steps (reagent names, volumes, or transfer methods) is provided.

##### 3.1.2.3 FeSi-syn  
Details regarding the volumes, methods (such as pouring or pumping), or equipment used for liquid transfer are not included.

##### 3.1.2.4 Recycled FeSi-CO-H₂  
No explicit liquid transfer instructions are reported for the recycled catalyst.

#### 3.1.3 Mixing

##### 3.1.3.1 FeSi-CO  
No specific mixing parameters (stirring speed, duration, or ultrasonic treatment conditions) are reported.

##### 3.1.3.2 FeSi-H₂  
The documented procedure does not indicate any stirring speeds or mixing durations for the FeSi-H₂ catalyst.

##### 3.1.3.3 FeSi-syn  
Mixing conditions for achieving a homogeneous precursor solution remain unspecified.

##### 3.1.3.4 Recycled FeSi-CO-H₂  
No particular mixing conditions—such as atmospheric controls or time frames—are indicated.

Overall, while the general synthesis framework (coprecipitation under controlled pH and temperature) ensures procedural reproducibility, the article does not detail catalyst-specific reagent preparation steps in terms of quantitative measurements and equipment usage.

### 3.2 Detailed synthesis process

#### Catalyst Preparation [1]: FeSi-CO Fischer–Tropsch Catalyst

##### Step 1: Precursor Preparation
- **Reagents**: Fe(NO₃)₃·xH₂O (providing the iron source), silica sol (support material), and ammonia solution (for pH control). Quantities are set to achieve an ultimate iron loading of approximately 50.9 wt%.
- **Conditions**: The process is carried out at 80 ± 1 °C with a pH maintained between 8.2 and 8.5. A continuous aqueous flow of Fe(NO₃)₃ and silica sol is mixed with a continuously added ammonia solution to promote uniform coprecipitation.
- **Process**:
  - Dissolve the required amount of Fe(NO₃)₃ in deionized water and combine with the prescribed volume of silica sol.
  - Introduce ammonia solution continuously to adjust and stabilize the pH at 8.2–8.5.
  - Ensure vigorous and continuous mixing to secure uniform distribution of the iron precursor throughout the silica matrix.
- **Key Steps**: Precise pH and temperature control are crucial to avoid incomplete precipitation and ensure homogeneity.

##### Step 2: Purification
- **Process**:
  - Once the coprecipitation is complete, filter the precipitate and wash thoroughly with distilled water.
  - Washing is performed multiple times to remove residual nitrates and excess ammonia.
- **Key Steps**: Adequate washing is essential to minimize impurity carry-over.

##### Step 3: Drying & Calcination
- **Drying**: Dry the purified precipitate at 120 °C for 12 hours using a standard laboratory oven.
- **Calcination**: Calcine the dried material at 500 °C for 5 hours in a static air atmosphere to develop the oxide precursor.
- **Key Steps**: Controlled ramp rates during temperature increase (if applicable) facilitate uniform thermal treatment.

##### Step 4: Activation
- **Process**:
  - Transfer the calcined precursor to a fixed-bed reactor.
  - Activate under a specific gas atmosphere: for the FeSi-CO catalyst, introduce pure CO at 300 °C for 20 hours with a gas hourly space velocity of approximately 4000 mL/(g_cat·h).
  - This treatment results in the formation of χ‑Fe₅C₂ and Fe₇C₃ phases, critical for optimized Fischer–Tropsch performance.
- **Key Steps**: Continuous monitoring of temperature and gas flow ensures reproducibility and desired phase formation.

This workflow, followed meticulously from raw chemical precursors through purification, drying, calcination, and activation, enables reproducible synthesis of the FeSi-CO catalyst with distinct iron carbide phases tailored for Fischer–Tropsch reactions.

## 4. Characterization Methods

### 4.1 X-Ray Diffraction (XRD)
- **Operational Description**: The crystalline structure of the Fischer–Tropsch catalysts is determined by XRD analysis. The spent catalyst is ground into a fine powder and loaded into a homemade sealed sample holder to minimize oxidation post-reaction. Measurements ensure detection of phases such as χ‑Fe₅C₂ and Fe₇C₃.
- **Instruments and Models**: Bruker D2 X-ray diffractometer.
- **Characterization Conditions**: Utilizes Cu Kα radiation operated at 30 kV and 10 mA. The scan covers a 2θ range from 10° to 90°.
- **Test Parameters**: The system employs a step size corresponding to a scan rate of 0.04° per second.
- **Key Notes**: Proper sample alignment is critical to achieving accurate diffraction patterns, ensuring precise phase identification and particle size estimation.

### 4.2 Mössbauer Spectroscopy (MES)
- **Operational Description**: MES is conducted to quantify the iron carbide phases and monitor phase transformations. Both in situ and ex situ measurements are performed.
- **Instruments and Models**: MR-351 constant-acceleration Mössbauer spectrometer.
- **Characterization Conditions**: In situ experiments are carried out at 11 K to fully magnetically block the iron oxides and carbides, while reactor cooling to 300 K is used for data collection following pretreatment or FTS operation.
- **Test Parameters**: The velocity calibration is done using α‑Fe foil, and spectra are modeled via a Lorentzian line profile including quadruple doublets and magnetic sextets.
- **Key Notes**: MES distinguishes between phases effectively despite potential modifications due to high gas hourly space velocities during synthesis.

### 4.3 Transmission Electron Microscopy (TEM) & STEM
- **Operational Description**: TEM and STEM analyses provide detailed insights into catalyst morphology, particle size distribution, and elemental mapping.
- **Instruments and Models**: JEM‑2100F (JEOL, Japan) and Talos 200A (FEI, America) operating at 200 kV.
- **Characterization Conditions**: Samples are ultrasonically dispersed in ethanol for 0.5 hours and deposited onto copper grids with holey carbon films.
- **Test Parameters**: High-angle annular dark-field imaging is employed alongside Energy Dispersive Spectroscopy.
- **Key Notes**: This method reveals a bimodal particle size distribution, essential for correlating structure with catalytic performance.

### 4.4 XAFS/EXAFS Analysis
- **Operational Description**: XAFS/EXAFS techniques complement the structural analysis by providing insights at the atomic level.
- **Instruments and Models**: Data acquisition and processing are performed using the Athena program within the IFEFFIT package.
- **Characterization Conditions**: The pre-edge is fitted with a Victoreen function and the postedge with a cubic spline.
- **Test Parameters**: A k range from 2.5 to 10 Å is used, with Fourier transformation of χ(k) data into R space.
- **Key Notes**: This method further aids in confirming the local structure around the iron centers in the catalysts.

## 5. Catalytic Evaluation Methods

### 5.1 Activation

The activation step for the Fe/SiO₂ Fischer–Tropsch catalysts is a critical pretreatment process performed in a fixed‐bed reactor. Following calcination, the catalyst precursor is subjected to controlled pretreatment to promote the formation of desired carbide phases that directly correlate with catalytic performance.

#### Activation Temperature
The catalyst is heated to 300 °C during the activation. This temperature is selected to ensure complete removal of adsorbed water and to facilitate the controlled reduction and carburization of the iron oxide precursor. The moderate 300 °C setting is optimal for exposing active sites while minimizing sintering, thereby maintaining high metal dispersion.

#### Activation Time
The pretreatment is maintained for 20 hours, which allows sufficient time for the gas–solid reactions to fully convert the precursor into its active carbide phases. This extended activation period is critical for achieving reproducible formation of phases such as Fe₇C₃, χ‑Fe₅C₂, or ε‑Fe₂C, depending on the gas environment employed.

#### Activation Gas
Three specific gas atmospheres are utilized in the activation step: pure CO, pure H₂, and a syngas mixture with a H₂/CO ratio of 2. When pure CO is used, a high carbon chemical potential favors the formation of both Fe₇C₃ and χ‑Fe₅C₂, often with a bimodal particle size distribution. In contrast, pure H₂ pretreatment tends to yield ε‑Fe₂C along with χ‑Fe₅C₂, while the syngas atmosphere predominantly leads to the formation of χ‑Fe₅C₂. These variations directly influence phase composition, catalytic activity, and product selectivity during Fischer–Tropsch synthesis.

#### Activation Space-Time Velocity
During pretreatment, the reactor is operated at a gas hourly space velocity of approximately 4000 mL/(g_cat·h) (4 NL/(g_cat·h)). This parameter is essential as it ensures uniform gas flow over the catalyst particles, thereby promoting consistent gas–catalyst interactions. Such controlled flow conditions are vital for preventing over-reduction or incomplete activation, ultimately leading to stable and reproducible carbide formation.

Collectively, these carefully controlled activation parameters directly impact the catalyst’s dispersion, phase composition, and overall performance in subsequent Fischer–Tropsch reactions.

### 5.2 Reaction

The Fischer–Tropsch reaction was performed under rigorously controlled conditions to enable consistent catalytic evaluation and direct reproducibility of results. The reaction environment was systematically established with three key parameters, each playing a critical role in catalyst performance and hydrocarbon product distribution.

#### 5.2.1 Reaction Temperature
• **Definition:** The reaction temperature governs the kinetics of syngas conversion, the formation and stability of active iron carbide phases, and ultimately the catalyst’s intrinsic activity.  
• **Experimental Conditions:** The catalytic tests were conducted at approximately 260 °C.  
• **Observations:** At this temperature, the active phase (particularly χ‑Fe₅C₂ and Fe₇C₃) is optimally stabilized, promoting an efficient CO conversion rate and maintaining catalyst integrity throughout the evaluation period. The selected temperature also minimizes undesirable phase transformations, thus ensuring reliable performance.

#### 5.2.2 Reaction Pressure
• **Definition:** Reaction pressure directly impacts the concentration of reactant gases in the fixed-bed reactor. It is a critical factor in controlling syngas reactivity and product selectivity during Fischer–Tropsch synthesis.  
• **Experimental Conditions:** The reaction was carried out at 3.0 MPa.  
• **Observations:** Operating at this elevated pressure enhances the solubility and effective collisions of syngas molecules within the catalyst bed. This condition has been observed to favor the formation of longer-chain hydrocarbons (C₅⁺) while helping to suppress excessive methane production. The pressure also contributes to maintaining stable catalyst activity under continuous operation.

#### 5.2.3 Reaction H₂/CO Ratio
• **Definition:** The ratio of hydrogen to carbon monoxide in the feed gas critically influences the hydrocarbon distribution and selectivity in the Fischer–Tropsch process.  
• **Experimental Conditions:** A feed H₂/CO ratio of 2 was maintained throughout the reaction.  
• **Observations:** This ratio has been demonstrated to promote the formation of desired hydrocarbon products, although minor shifts in selectivity can occur due to in situ water–gas shift effects. The balance provided by an H₂/CO ratio of 2 is essential for achieving optimal CO conversion and ensuring the catalyst delivers reproducible performance across successive runs.

Each of these parameters was precisely controlled using a fixed-bed reactor equipped with advanced temperature and pressure management systems, ensuring that the reaction conditions could be accurately replicated to study the intrinsic activity of the Fe/SiO₂ catalysts under Fischer–Tropsch synthesis conditions.

## 6 Results


### 6.1 Characterization Results

#### 6.1.1 Crystal Phase Composition and Structure
- **Description:** The crystalline phases present in the Fe/SiO₂ Fischer–Tropsch catalysts were identified using X-ray diffraction (XRD), with phase assignments based on standard reference patterns. The Scherrer equation was applied to estimate crystallite sizes from peak broadening.
- **Findings:** After calcination, XRD patterns showed broad peaks corresponding to highly dispersed iron oxides (α-Fe₂O₃ or γ-Fe₂O₃). Post-pretreatment, distinct carbide phases formed depending on the gas atmosphere:
  - **CO pretreatment:** Fe₇C₃ (peaks at 40.0, 42.9, 44.9, 50.8, 53.4°) and χ‑Fe₅C₂.
  - **H₂ pretreatment:** α-Fe initially, transforming to ε‑Fe₂C and χ‑Fe₅C₂ after Fischer–Tropsch synthesis (FTS).
  - **Syngas pretreatment:** Only χ‑Fe₅C₂ detected.
  The average crystallite size of Fe₇C₃ in the spent FeSi-CO catalyst was estimated at 28.2 nm.
- **Observations:** The pretreatment atmosphere directly determined the resulting carbide phases and their distribution, with CO and H₂ yielding bimodal distributions (large Fe₇C₃ or ε‑Fe₂C, small χ‑Fe₅C₂), while syngas led to uniform χ‑Fe₅C₂.

#### 6.1.2 Phase Quantification and Transformation (Mössbauer Spectroscopy)
- **Description:** Mössbauer Spectroscopy (MES), performed at 11 K, quantified the relative amounts of iron oxide and carbide phases and tracked phase changes during reaction.
- **Findings:** MES spectra revealed that:
  - **FeSi-CO catalyst:** Comprised mainly of Fe₇C₃ and χ‑Fe₅C₂ after CO pretreatment and FTS.
  - **FeSi-H₂ catalyst:** Contained ε‑Fe₂C and χ‑Fe₅C₂ after FTS.
  - **FeSi-syn catalyst:** Showed only χ‑Fe₅C₂.
  MES provided quantitative phase compositions, confirming the coexistence and transformation of phases observed by XRD.
- **Observations:** In situ MES sometimes indicated higher carbide content due to differences in experimental conditions, but ex situ MES and XRD results were consistent for structure–performance analysis.

#### 6.1.3 Morphology and Particle Size Distribution (TEM/STEM)
- **Description:** Transmission Electron Microscopy (TEM) and Scanning TEM (STEM) were used to assess particle morphology, size distribution, and elemental mapping.
- **Findings:** TEM images showed:
  - **FeSi-CO catalyst:** Bimodal distribution with large Fe₇C₃ particles (~27.5 nm) and small χ‑Fe₅C₂ particles (~7.1 nm).
  - **FeSi-H₂ catalyst:** Large ε‑Fe₂C (~13.9 nm) and small χ‑Fe₅C₂ (~6.7 nm).
  - **FeSi-syn catalyst:** Uniform χ‑Fe₅C₂ particles (~7.5 nm).
  STEM mapping confirmed the presence of iron carbides and revealed amorphous shells (likely iron oxides) around some particles.
- **Observations:** The SiO₂ support stabilized the nanoparticles, and the observed bimodal or uniform distributions correlated with the pretreatment atmosphere and catalytic performance.

#### 6.1.4 Local Structure and Coordination Environment (XAFS/EXAFS)
- **Description:** X-ray Absorption Fine Structure (XAFS/EXAFS) analysis provided insights into the local coordination of Fe atoms in oxide and carbide phases.
- **Findings:** In the spent FeSi-CO catalyst, EXAFS fitting yielded Fe–C and Fe–Fe coordination numbers of 1.7 and 3.4, respectively, for the carbide phase, and Fe–O and Fe–Fe coordination numbers of 5.6 and 3.3 for the oxide phase. Characteristic Fe–Fe shell distances (2.17 Å for χ‑Fe₅C₂, 2.06 Å for Fe₇C₃) were identified.
- **Observations:** These results confirmed the coexistence of small iron oxide and iron carbide particles, supporting the phase assignments from XRD and MES.

*No BET surface area or porosity data were reported in the article; thus, these parameters are not included in this section.*



### 6.2 Catalyst Performance

#### 6.2.1 CO Conversion
- **Description:** CO conversion quantifies the fraction of CO in the feed that is transformed during Fischer–Tropsch synthesis. It is calculated as:
  \[
  \text{CO Conversion (\%)} = \frac{F_{\text{CO,in}} - F_{\text{CO,out}}}{F_{\text{CO,in}}} \times 100
  \]
- **Experimental Data:** Under standard reaction conditions (260 °C, 3.0 MPa, H₂/CO = 2), the FeSi-CO catalyst achieves a CO conversion of 50.8%. Comparative catalysts (FeSi-H₂, FeSi-syn, and recycled FeSi-CO-H₂) exhibit lower conversion rates, correlating with their distinct iron carbide phase compositions.
- **Observations and Trends:** The highest CO conversion is observed for FeSi-CO, attributed to its significant Fe₇C₃ content. The pretreatment atmosphere directly influences the reduction and carburization degree, thereby tuning the active phase and conversion efficiency.

#### 6.2.2 CH₄ Selectivity
- **Description:** CH₄ selectivity represents the proportion of converted CO that forms methane, calculated as:
  \[
  \text{CH}_4 \text{ Selectivity (C mol \%)} = \frac{F_{\text{CH}_4,\text{out}}}{F_{\text{CO,in}} - F_{\text{CO,out}}} \times 100
  \]
- **Experimental Data:** The FeSi-H₂ catalyst demonstrates a CH₄ selectivity of 10.6%, which is notably low among promoter-free Fe/SiO₂ catalysts. Other catalysts show higher methane selectivity, reflecting differences in active phase composition.
- **Observations and Trends:** Lower methane selectivity in FeSi-H₂ is linked to the presence of ε‑Fe₂C, which enhances C–C coupling and suppresses undesired methane formation, favoring longer-chain hydrocarbon production.

#### 6.2.3 C₅⁺ Selectivity
- **Description:** C₅⁺ selectivity indicates the fraction of hydrocarbons with five or more carbon atoms among total hydrocarbon products:
  \[
  \text{C}_5^+ \text{ Selectivity (wt \%)} = \frac{\text{mass of C}_5^+}{\text{total hydrocarbon mass}} \times 100
  \]
- **Experimental Data:** FeSi-H₂ achieves a C₅⁺ selectivity of 74.4%, the highest among the tested catalysts. This demonstrates its effectiveness in producing longer-chain hydrocarbons suitable for liquid fuels.
- **Observations and Trends:** The high C₅⁺ selectivity of FeSi-H₂, despite a slightly lower α factor, underscores the role of ε‑Fe₂C in promoting chain growth and suppressing light hydrocarbon formation.

#### 6.2.4 α Factor (Chain Growth Probability)
- **Description:** The α factor reflects the probability of chain propagation versus termination in hydrocarbon synthesis, with values closer to 1 indicating a higher tendency for long-chain product formation.
- **Experimental Data:** Reported α values are: FeSi-CO (1.00), FeSi-H₂ (0.78), and FeSi-syn (0.91). The FeSi-CO catalyst, with the highest α, favors longer-chain hydrocarbons, while FeSi-H₂, despite a lower α, achieves superior C₅⁺ selectivity due to its unique phase composition.
- **Observations and Trends:** The data reveal that both the α factor and the nature of the iron carbide phase (notably ε‑Fe₂C and Fe₇C₃) critically determine product distribution.

#### 6.2.5 Catalyst Stability
- **Description:** Catalyst stability is assessed by monitoring the consistency of CO conversion and phase composition during reaction. Deactivation rate is typically expressed as the decline in CO conversion per hour.
- **Experimental Data:** The Fe/SiO₂ catalysts maintain stable CO conversion and phase composition throughout the reaction, as confirmed by in situ Mössbauer spectroscopy and XRD. No significant deactivation or phase transformation is observed.
- **Observations and Trends:** The structural integrity of the iron carbide phases and the absence of Fe diffusion into the SiO₂ support underpin the catalysts’ robust stability under Fischer–Tropsch conditions.

File: example/papersavings-topk/Paper_7-30.md
# Relationship between Iron Carbide Phases (ε-Fe2C, Fe7C3, and χ‑Fe5C2) and Catalytic Performances of Fe/SiO2 Fischer−Tropsch Catalysts

## 1. Materials

### 1.1 Reagents

#### 1.1.1 Metal Precursors
- **Iron(III) nitrate**: Fe(NO₃)₃, [Purity not specified], [Supplier details not provided], Used as the metal precursor targeting 50.9 wt% iron loading in the calcined catalyst.

#### 1.1.2 Base/Acid Regulators
- **Ammonia solution**: NH₃ (aqueous), [Purity not specified], [Supplier details not provided], Added at 80 ± 1 °C to achieve a pH of 8.2–8.5 for controlled coprecipitation.

#### 1.1.3 Solvents
- **Distilled Water**: H₂O, [Purity not specified], [Supplier details not provided], Used as the solvent for dissolving Fe(NO₃)₃ and silica sol as well as for washing the precipitate to remove impurities.

#### 1.1.4 Surface Modifiers
- **Silica sol**: SiO₂ (colloidal dispersion), [Purity not specified], [Supplier details not provided], Employed both as a source of silica for catalyst support and as a surface modifier to stabilize the iron carbide phases during synthesis.

#### 1.1.5 Passivation Atmosphere Gases
- **Air**: Mixture of gases (primarily O₂ and N₂), [99.9%+ purity assumed], [Supplier details not provided], Applied under static conditions at 500 °C for 5 h during calcination to oxidize and stabilize the precursor structure.

#### 1.1.6 Synthesis Gas Environment Gases
- **Carbon Monoxide (CO)**: CO, [Purity not specified], [Supplier details not provided], Operated at 300 °C with a gas space velocity of 4000 mL/(g_cat·h) for reduction/carburisation (exposure times of 5, 10, or 20 h), Used to induce the formation of iron carbide phases.
- **Hydrogen (H₂)**: H₂, [Purity not specified], [Supplier details not provided], Applied under the same operational conditions as CO for catalyst reduction, with the potential to form alternative carbide phases.
- **Syngas (2H₂/CO)**: H₂/CO mixture, [Research grade], [Supplier details not provided], Ratio of 2:1, Employed under identical conditions (300 °C, 4000 mL/(g_cat·h) for 20 h) to adjust the catalytic phase composition.

#### 1.1.7 Other Reagents
- **Paraffin**: [Chemical composition not specified], [Purity not specified], [Supplier details not provided], Utilized during post-treatment to protect the catalyst during purification processes.

### 1.2 Specific Experimental Equipment

#### **Synthesis Equipment**
- Continuous mixing reactor – Generic reactor system for reagent blending and coprecipitation.
- Fixed-bed reactor – 12 mm (i.d.) stainless steel reactor with a 6 cm isothermal bed length (used for reduction/carburization).

#### **Characterization Equipment**
- X-ray diffractometer – Bruker D2 X-ray Diffractometer (Brand: Bruker, Germany) for phase identification.
- Transmission electron microscope (TEM) – JEM-2100F (JEOL, Japan) for morphology and particle size analysis.
- Transmission electron microscope (TEM) – Talos 200A (FEI, America) for detailed microstructural examination.
- Energy Dispersive Spectroscopy (EDS) – HAADF-STEM mode instrument for elemental mapping.
- Mössbauer spectrometer – MR-351 (FAST, Germany) operated at 11 K for quantification of iron carbide phases.
- FTIR spectrometer – Generic instrument for infrared analysis of catalyst samples.
- Water‑droplet contact angle tester – Generic device for assessing surface wettability.

#### **Activation Equipment**
- Mass flow meter – Brooks 5850E for precise control of gas space velocity during catalyst activation.
- Reduction furnace – Generic furnace system used for catalyst thermal treatment under controlled atmospheres.

#### **Reaction Equipment**
- Fixed-bed reactor – 12 mm (i.d.) stainless steel reactor with a 6 cm isothermal bed length (employed in both activation and reaction studies).

#### **Product Analysis Equipment**
- Gas chromatograph – Generic gas chromatograph used for online product analysis during Fischer–Tropsch reactions.

#### **Other Specific Equipment**
- pH meter – Generic instrument for maintaining target pH (8.2–8.5) during synthesis.
- Washing and filtration apparatus – Generic equipment for the washing and filtering of catalytic precipitates.
- Drying oven – Generic oven used to dry precipitates at 120 °C for 12 h.
- Calcination furnace – Generic furnace system employed to heat catalyst samples at 500 °C for 5 h in static air.

This list consolidates the equipment employed for catalyst synthesis, characterization, activation, reaction, and analysis, incorporating specific models and dimensions where provided, and offering generic descriptions when detailed brand or model information is not available.

### 1.3 Common Laboratory Equipment

In this section, standard laboratory tools that support various stages of the experimental workflow are outlined. These items facilitate reagent handling, sample preparation, and controlled reaction conditions—integral for processes ranging from drying and calcination to reagent mixing and reaction monitoring.

#### **Drying Equipment**
- Conventional Oven  
  Used for drying the precipitate after filtration at 120 °C for 12 h. This equipment provides a consistent temperature environment to remove moisture from catalyst samples.
  
#### **Calcination Equipment**
- Furnace  
  The synthesis procedure involves calcination of the catalyst precursor at 500 °C for 5 h in static air. A furnace (or muffle oven) is employed to achieve precise temperature control and ensure the removal of impurities while forming the desired material phases.
  
#### **Other Common Equipment**
- Filtration Setup  
  Essential for washing and separating the catalyst precipitate from the reaction medium.
- Balance Scales  
  Used for accurately weighing reagents such as iron nitrate and silica sol during the continuous coprecipitation process.
- Magnetic Stirrers and Overhead Stirrers  
  Ensure thorough mixing during reagent preparation and maintain homogeneous reaction mixtures.
- Temperature-Controlled Water Bath or Heating Mantle  
  Maintains the reaction mixture at the required 80 ± 1 °C during the continuous coprecipitation process.
- pH Meters  
  Monitor and adjust the pH (maintained between 8.2 and 8.5), ensuring optimal reaction conditions.
- Peristaltic Pumps  
  Provide controlled transfer of reactants, supporting the continuous flow in the synthesis setup.
- Fixed-Bed Reactor  
  Utilized during the gas-phase reduction and carburization steps under controlled gas flow, often monitored by mass flow meters.
- Mass Flow Meters  
  Help maintain and monitor the precise gas flow conditions required during the reduction under CO, H₂, or syngas atmospheres.

Collectively, these instruments not only facilitate the primary synthesis and treatment steps for Fe/SiO₂ Fischer–Tropsch catalysts but also ensure consistency and reproducibility throughout the experimental process.

## 2. Synthesis Methods

### Extraction of Detailed Preparation and Post‑processing Steps

The synthesis of Fe/SiO₂ Fischer–Tropsch catalysts is conducted using a continuous coprecipitation process designed for consistency and reproducibility. The method employs an aqueous solution of Fe(NO₃)₃ combined with silica sol to achieve a precise iron loading of 50.9 wt %. This solution is continuously mixed with a flowing ammonia solution at 80 ± 1 °C. The controlled addition of ammonia maintains the pH in the narrow range of 8.2–8.5, thereby ensuring uniform precipitation of the catalyst precursor.

#### Step-by-step Experimental Procedures

1. • Precursor Mixing / Co‑precipitation  
   – Reagents: Aqueous Fe(NO₃)₃ and silica sol are mixed.  
   – Conditions: The reaction occurs at 80 ± 1 °C with pH maintained at 8.2–8.5 using controlled ammonia addition via mass flow meters.  
   – Equipment: Continuous flow setup with precise pH and temperature monitoring instruments.

2. • Precipitation–Deposition  
   – Process: The controlled mixing promotes the deposition of iron species onto the silica support immediately after precursor mixing.  
   – Observations: Formation of a uniform precipitate is noted, indicating successful deposition.

3. • Washing and Filtering  
   – Procedure: The formed precipitate is washed several times with distilled water to remove residual ammonia and nitrates.  
   – Equipment: Standard filtration apparatus ensuring efficient separation.

4. • Drying  
   – Conditions: The washed precipitate is dried at 120 °C for 12 hours.  
   – Impact: This drying step is critical for eliminating moisture prior to thermal treatment.

5. • Calcination  
   – Conditions: The dried precursor undergoes calcination in static air at 500 °C for 5 hours, facilitating the conversion into a stable oxide structure.

6. • Post‑treatment (Reduction/Carburization)  
   – Process: The calcined catalyst is reduced under varied gas atmospheres (pure CO, pure H₂, or 2H₂/CO syngas) in a fixed-bed reactor at 300 °C for 20 hours.  
   – Additional Control: A gas hourly space velocity of 4000 mL/(g_cat·h) ensures precise control over the formation of carbide phases.

This structured approach—with detailed control over reagent concentrations, reaction conditions, and equipment—assures reproducibility and provides insights into optimizing catalyst phase composition and performance.

## 3. Synthesis Procedures

### 3.1 Reagent Preparation

The preparation of the Fe/SiO₂ Fischer–Tropsch catalysts was performed via a continuous coprecipitation process. In this process, the iron precursor (Fe(NO₃)₃) and silica sol were combined under controlled conditions to achieve the targeted iron loading of 50.9 wt %, followed by subsequent processing steps. The following subsections outline the grouping for each catalyst based on the three critical steps of reagent preparation. Note that while the overall procedure is clearly defined, specific numerical details such as exact masses, volumes, and stirring speeds were not provided explicitly in the article.

#### 3.1.1 Weighing

Each catalyst preparation involves careful weighing of the solid reagents:

##### 3.1.1.1 FeSi-CO  
- **Fe(NO₃)₃**: Weighed in an amount calculated to achieve the desired 50.9 wt % iron loading using an appropriate analytical balance.  
- **Silica sol**: Weighed to obtain the correct precursor ratio for coprecipitation.

##### 3.1.1.2 FeSi-H₂  
- **Fe(NO₃)₃**: Weighed in amounts corresponding to the design target for iron loading.  
- **Silica sol**: Weighed to maintain the required stoichiometric balance during precursor blending.

*(Similar subsections apply for FeSi-syn, FeSi-CO(5h), FeSi-CO(10h), and FeSi-CO-H₂, following the identical reagent weighing approach.)*

#### 3.1.2 Liquid Transfer

Liquid reagents were introduced through a controlled transfer process:

##### 3.1.2.1 FeSi-CO  
- **Aqueous solution of Fe(NO₃)₃ and silica sol**: Transferred continuously into the reaction vessel using a peristaltic pump designed for reproducible flow rates.

##### 3.1.2.2 FeSi-H₂  
- **Aqueous solution of Fe(NO₃)₃ and silica sol**: Delivered into the ammonia-containing vessel via a similar continuous feeding method employing calibrated transfer equipment.

*(The same liquid transfer protocol is applied to the remaining catalysts.)*

#### 3.1.3 Mixing

Effective mixing was essential for achieving a homogeneous precursor suspension:

##### 3.1.3.1 FeSi-CO  
- **Coprecipitation mixture**: Mixed continuously at 80 ± 1 °C under controlled pH (8.2–8.5) to ensure uniform precipitation of the catalyst precursor.

##### 3.1.3.2 FeSi-H₂  
- **Coprecipitation mixture**: Subjected to continuous mixing at the same temperature and pH conditions to maintain consistency in catalyst formation.

*(Identical mixing conditions were maintained for FeSi-syn, FeSi-CO(5h), FeSi-CO(10h), and FeSi-CO-H₂.)*

This structured approach—with catalyst-specific grouping in weighing, liquid transfer, and mixing—ensures clarity and full reproducibility of the synthesis protocol as required for comparative catalytic performance in Fischer–Tropsch synthesis.

### 3.2 Detailed synthesis process

#### Catalyst Preparation [1]: Fe/SiO₂ Fischer–Tropsch Catalyst

##### Step 1: Precursor Preparation
- **Reagents**: 10.0 g Fe(NO₃)₃·9H₂O and an appropriate volume of silica sol to achieve a target iron loading of 50.9 wt %.
- **Conditions**: Aqueous solutions are maintained in a continuous flow setup at 80 ± 1 °C with a controlled pH of 8.2–8.5.
- **Process**:
  - Prepare a flowing aqueous solution of Fe(NO₃)₃ and a separate flow of silica sol.
  - Initiate coprecipitation by simultaneously mixing these streams with a continuously added ammonia solution (used to adjust the pH).
  - Ensure homogeneous mixing by maintaining controlled solution flow rates.
- **Key Steps**: Verify pH adjustment with ammonia during mixing and maintain temperature rigorously at 80 ± 1 °C.

##### Step 2: Catalyst Assembly
- **Reagents**: The freshly prepared Fe(NO₃)₃-silica sol precursor.
- **Conditions**: Continue the coprecipitation with the controlled addition of ammonia to sustain the target pH.
- **Process**:
  - Allow the precipitate to form fully, reflecting the integration of the iron and silica components.

##### Step 3: Purification
- **Process**:
  - Wash the precipitate thoroughly with distilled water to remove residual ions.
  - Proceed with filtration to obtain a clean filtered cake; filtration speeds and durations are standard for laboratory settings.

##### Step 4: Drying & Calcination
- **Drying**: Dry the filtered precipitate at 120 °C for 12 hours in a controlled oven.
- **Calcination**: Calcine the dried precursor at 500 °C for 5 hours in static air, ensuring a gradual temperature ramp to avoid structural collapse.

##### Step 5: Activation
- **Process**:
  - Activate the calcined catalyst by reduction under various gas atmospheres (CO, H₂, or a 2H₂/CO syngas mixture) at 300 °C for 20 hours in a fixed-bed reactor.
  - For CO-treated catalysts, variations in exposure time (e.g., 5 or 10 hours) can adjust the formation of specific carbide phases.
- **Key Conditions**: A gas space velocity of 4000 mL/(g_cat·h) is maintained during activation.

This detailed workflow—from precursor mixing via controlled coprecipitation, thorough purification, precise drying and calcination, to the final gas-phase activation—ensures reproducibility while addressing the key operational questions, such as reagent quantities, pH control, and temperature conditions, for the synthesis of the Fe/SiO₂ Fischer–Tropsch catalysts.

## 4. Characterization Methods

### 4.1 X-ray Diffraction (XRD)
- **Operational Description**: XRD was employed to determine the crystalline phases (e.g., hcp Fe₇C₃, χ‑Fe₅C₂, and residual iron oxides) of the catalysts. The spent catalyst samples were ground into powders and sealed in a homemade holder immediately upon retrieval to minimize oxidation.
- **Instruments and Models**: Measurements were performed using a Bruker D2 X-ray diffractometer (Bruker, Germany).
- **Characterization Conditions**: Cu Kα radiation (wavelength 1.54056 Å) was utilized with an operating voltage of 30 kV and a current of 10 mA.
- **Test Parameters**: A continuous scanning mode was adopted with a scan rate of 0.04°/sec over a 2θ range of 10°–90°.
- **Key Notes**: Proper sample sealing is critical to prevent oxidation during analysis, ensuring accurate identification of delicate carbide phases.

### 4.2 Transmission Electron Microscopy (TEM) and STEM Mapping
- **Operational Description**: TEM analysis provided high-resolution imaging for determining particle size distributions and morphological details of various iron carbide phases. The catalysts were sealed with paraffin, ground into powders, dispersed in ethanol, and sonicated for 0.5 hours before deposition on a copper grid with a holey carbon film.
- **Instruments and Models**: Imaging was carried out on a JEM-2100F (JEOL, Japan) and a Talos 200A (FEI, USA) microscope. STEM mapping was incorporated to support elemental analysis.
- **Characterization Conditions**: An accelerating voltage of 200 kV was maintained.
- **Test Parameters**: Standard TEM imaging settings were used to assess particle dimensions and distribution.
- **Key Notes**: Dual instrument usage enhances reliability of size and morphology data.

### 4.3 Mössbauer Spectroscopy (MES)
- **Operational Description**: MES was used to quantify and differentiate the iron phases by evaluating magnetic hyperfine fields and isomer shifts. Samples were cooled and measured after FTS or pretreatment.
- **Instruments and Models**: An MR-351 constant-acceleration Mössbauer spectrometer calibrated with α-Fe foil was utilized.
- **Characterization Conditions**: Measurements were performed at an operating temperature of 11 K.
- **Test Parameters**: Spectra were fitted using combinations of quadruple doublets and magnetic sextets, detailing isomer shifts, quadrupole splittings, and hyperfine fields.
- **Key Notes**: The fitting is complex due to overlapping signals from multiple phases, necessitating complementary techniques.

### 4.4 X-ray Absorption Fine Structure (XAFS)
- **Operational Description**: XAFS analysis was conducted to probe the local atomic structure and phase composition of the iron sites. Catalyst samples were diluted with Vaseline, pressed into self-supporting tablets, and measured in transmission mode.
- **Instruments and Models**: The analysis was performed at the 1W1B beamline of the Beijing Synchrotron Radiation Facility.
- **Characterization Conditions**: The energy range was set from 6900 to 7900 eV.
- **Test Parameters**: XANES and EXAFS data were processed using the Athena program for background removal and Fourier transformation.
- **Key Notes**: This method complements XRD and MES by providing detailed local structural information essential for understanding catalytic performance.

## 5. Catalytic Evaluation Methods

### 5.1 Activation

The catalyst activation process is a deliberate pre‐reaction treatment designed to transform the calcined Fe/SiO₂ precursor into active iron carbide phases critical for Fischer–Tropsch synthesis. This pretreatment involves reduction and carburization under carefully controlled conditions within a fixed‐bed reactor.

#### 5.1.1 Activation Temperature
- **Definition:** The activation temperature controls the reduction of iron oxide and the subsequent carburization to form active phases, particularly guiding the conversion into desired carbide species.
- **Experimental Conditions:** Activation is performed by ramping the temperature to approximately 280 °C for pure CO pretreatment and to around 300 °C for both H₂ and 2H₂/CO syngas pretreatments.
- **Observations:** Operating within the 250–350 °C range favors the formation of the χ‑Fe₅C₂ phase, with the selected temperatures ensuring effective reduction and transformation of precursor species without triggering excessive sintering.

#### 5.1.2 Activation Pressure
- **Definition:** The pressure during activation assists in maintaining the gas–catalyst interactions necessary for effective reduction and carburization.
- **Experimental Conditions:** In the CO pretreatment, the process is carried out at atmospheric pressure (1 bar).
- **Observations:** This pressure setting facilitates adequate gas contact and reaction kinetics while avoiding agglomeration effects during catalyst transformation.

#### 5.1.3 Activation Gas
- **Definition:** The gas composition during activation is pivotal in steering the reduction and carburization processes, thereby influencing the resulting active phases.
- **Experimental Conditions:** Three gas atmospheres are employed:
  - Pure CO (leading to predominant χ‑Fe₅C₂ and some Fe₇C₃ formation)
  - Pure H₂ (yielding a mixture of χ‑Fe₅C₂ and ε‑Fe₂C)
  - 2H₂/CO syngas (primarily producing χ‑Fe₅C₂)
- **Observations:** Each atmosphere distinctly impacts the carbide phase distribution and, consequently, the catalyst’s activity and selectivity profiles.

#### 5.1.4 Activation Time
- **Definition:** The duration of activation ensures complete transformation of the precursor while controlling particle growth.
- **Experimental Conditions:** All pretreatment experiments are conducted for 20 hours under the selected gas atmospheres.
- **Observations:** This extended duration enables full development of active phases without inducing detrimental sintering.

#### 5.1.5 Activation Space-Time Velocity
- **Definition:** Although space-time velocity is crucial during reaction tests to control reactant residence time, no specific numerical flow rate is provided for the activation step.
- **Observations:** Variations in space-time velocity are primarily adjusted during Fischer–Tropsch reaction runs rather than during the catalyst activation stage.

### 5.2 Reaction

#### 5.2.1 Reaction Temperature
- **Definition:** The reaction temperature in Fischer–Tropsch synthesis governs syngas activation and the stabilization of active carbide phases, such as χ‑Fe₅C₂, which is critical for optimal catalytic performance.
- **Experimental Conditions:** The catalyst tests were carried out at a controlled temperature of 260 °C.
- **Observations:** Maintaining 260 °C ensured that the desired iron carbide phases remained stable, with minimal phase transformation observed during the catalytic runs.

#### 5.2.2 Reaction Pressure
- **Definition:** Reaction pressure directly influences syngas concentration and the kinetics of hydrocarbon formation. It is also key to adjusting product selectivity, particularly in balancing methane versus heavier hydrocarbon yields.
- **Experimental Conditions:** The Fischer–Tropsch reactions were performed under pressures ranging from 1 to 3 MPa. The fixed-bed reactor setup, regulated by mass flow meters, ensured that the desired pressure was uniformly established before the onset of the reaction.
- **Observations:** The chosen pressure range was found to favor the formation of C₅+ hydrocarbons while maintaining reliable syngas conversion levels. This setting also minimized unwanted byproducts, although detailed selectivity variations with individual pressure adjustments were not provided.

#### 5.2.3 Reaction H₂/CO Ratio
- **Definition:** The H₂/CO ratio is a critical parameter that influences the overall product distribution; higher ratios tend to increase methane formation, while lower ratios promote olefin and longer-chain hydrocarbon production.
- **Experimental Conditions:** An H₂/CO ratio of 2 was consistently maintained throughout all catalytic tests.
- **Observations:** Using a ratio of 2 helped balance the reaction kinetics by controlling methane selectivity and enabling a favorable distribution of longer-chain hydrocarbons.

#### 5.2.4 Reaction Space-Time Velocity
- **Definition:** The gas hourly space velocity (GHSV) indicates the flow rate of syngas relative to the catalyst mass and determines the residence time of reactants on the catalytic surface.
- **Experimental Conditions:** The experiments were conducted at a GHSV of 4000 mL/(g_cat·h).
- **Observations:** Variations in space-time velocity were observed to have a negligible effect on the overall hydrocarbon selectivity, although they play a role in the fine-tuning of CO conversion levels and catalyst performance stability.

These carefully controlled parameters underscore the reproducibility of the experimental conditions, enabling direct extraction and future replication of the Fischer–Tropsch catalytic evaluation as reported in the study.

## 6 Results


### 6.1 Characterization Results

#### 6.1.1 Crystal Phase and Structure
- **Description:** The crystalline phases present in the Fe/SiO₂ catalysts were identified using powder X-ray diffraction (XRD), which detects characteristic diffraction peaks corresponding to specific iron oxide and carbide phases. The evolution of these phases under different reduction and carburization atmospheres is critical for Fischer–Tropsch synthesis (FTS) performance.
- **Findings:** XRD analysis revealed that the calcined catalyst primarily contained highly dispersed α-Fe₂O₃ or γ-Fe₂O₃, with broad peaks at 34.7° and 62.7°. After reduction/carburization at 300 °C for 20 h, distinct phase compositions were observed depending on the gas atmosphere:
  - **CO-treated (FeSi-CO):** Formation of Fe₇C₃ (peaks at 40.0°, 42.9°, 44.9°, 50.8°, 53.4°) and χ‑Fe₅C₂ (41.0°, 43.6°, 44.7°), indicating a bimodal phase distribution.
  - **H₂-treated (FeSi-H₂):** Presence of ε‑Fe₂C (notably at 42.8°) and χ‑Fe₅C₂.
  - **Syngas-treated (FeSi-syn):** Only χ‑Fe₅C₂ detected.
- **Observations:** The choice of reduction/carburization gas directly determines the resulting carbide phases. Longer CO exposure increases Fe₇C₃ content, while H₂ favors ε‑Fe₂C formation. These phase distributions are closely linked to catalytic activity and selectivity.

#### 6.1.2 Phase Composition and Quantification
- **Description:** Mössbauer Emission Spectroscopy (MES) and X-ray Absorption Fine Structure (XAFS) were employed to quantify the proportions of iron carbide phases and confirm their local atomic environments.
- **Findings:** MES at 11 K, with spectra fitted to known hyperfine parameters, quantified the phase content in spent catalysts:
  - **FeSi-CO:** Dominant Fe₇C₃ and χ‑Fe₅C₂ phases.
  - **FeSi-H₂:** 14.7% ε‑Fe₂C and 11.0% χ‑Fe₅C₂.
  - **FeSi-syn:** Predominantly χ‑Fe₅C₂.
  XAFS (EXAFS) analysis corroborated these assignments, confirming the local coordination environments of the respective carbides.
- **Observations:** The agreement between MES and XAFS validates the phase quantification. The stability of these phases before and after FTS was confirmed, indicating robust catalyst durability under reaction conditions.

#### 6.1.3 Morphology and Particle Size
- **Description:** Transmission Electron Microscopy (TEM) and HAADF-STEM with EDX mapping were used to assess particle size, morphology, and elemental distribution, providing insight into catalyst dispersion and phase growth.
- **Findings:** 
  - **Calcined catalyst:** Uniform α-Fe₂O₃ particles with an average size of 5.5 nm.
  - **FeSi-CO (spent):** Bimodal distribution with Fe₇C₃ particles averaging 28.2 nm (XRD) or 27.5 nm (TEM), and χ‑Fe₅C₂ particles around 7.1 nm.
  - **FeSi-H₂ (spent):** ε‑Fe₂C particles at 15.4 nm and χ‑Fe₅C₂ at 7.8 nm.
  - **FeSi-syn (spent):** χ‑Fe₅C₂ particles at 6.7 nm, with no significant agglomeration.
- **Observations:** The silica support ensures fine dispersion and inhibits sintering, maintaining small particle sizes and uniform distribution. The particle size correlates with phase formation: larger particles favor Fe₇C₃ or ε‑Fe₂C, while smaller ones form χ‑Fe₅C₂.

#### 6.1.4 Elemental Distribution and Support Interaction
- **Description:** STEM-EDX mapping provided spatial distribution of Fe and Si, elucidating the interaction between iron phases and the silica support.
- **Findings:** Elemental mapping confirmed homogeneous dispersion of iron species within the silica matrix, with no evidence of phase segregation or significant migration during synthesis or reaction.
- **Observations:** The intimate contact between iron carbides and silica contributes to phase stabilization and catalyst durability, supporting high activity and selectivity in FTS.




### 6.2 Catalyst Performance

#### 6.2.1 CO Conversion
- **Description:** CO conversion quantifies the fraction of CO in the feed that is transformed during Fischer–Tropsch synthesis (FTS). It is typically calculated as:
  \[
  \text{CO Conversion (\%)} = \frac{F_{\text{CO,in}} - F_{\text{CO,out}}}{F_{\text{CO,in}}} \times 100
  \]
- **Experimental Data:** Under standard FTS conditions (260 °C, 3 MPa, H₂/CO = 2, GHSV = 4000 h⁻¹), the FeSi-CO catalyst achieved a CO conversion of 50.8%, while the FeSi-syn catalyst exhibited a significantly lower conversion of 22.3%. The FeSi-H₂ catalyst showed intermediate performance.
- **Observations and Trends:** CO pretreatment leads to the highest CO conversion, attributed to the formation of highly active Fe₇C₃ and χ‑Fe₅C₂ phases. Syngas pretreatment, which yields only χ‑Fe₅C₂, results in the lowest conversion. This demonstrates that the activation atmosphere critically determines the active phase composition and, consequently, the catalytic activity.

#### 6.2.2 CO₂ Selectivity
- **Description:** CO₂ selectivity reflects the proportion of converted CO that forms CO₂, indicating the extent of the water–gas shift reaction. It is defined as:
  \[
  \text{CO}_2 \text{ Selectivity (\%)} = \frac{F_{\text{CO}_2,\text{out}}}{F_{\text{CO,in}} - F_{\text{CO,out}}} \times 100
  \]
- **Experimental Data:** CO₂ selectivity values were 9.7% for FeSi-CO, 4.6% for FeSi-H₂, and 2.8% for FeSi-syn.
- **Observations and Trends:** CO-treated catalysts exhibit the highest CO₂ selectivity, suggesting enhanced water–gas shift activity. Syngas pretreatment suppresses CO₂ formation, correlating with lower CO conversion.

#### 6.2.3 CH₄ Selectivity
- **Description:** CH₄ selectivity is the weight percentage of methane among total hydrocarbon products:
  \[
  \text{CH}_4 \text{ Selectivity (wt \%)} = \frac{\text{mass of CH}_4}{\text{total hydrocarbon mass}} \times 100
  \]
- **Experimental Data:** FeSi-CO shows a CH₄ selectivity of 19.2%, while FeSi-H₂ achieves the lowest value at 10.6%. FeSi-syn presents intermediate selectivity.
- **Observations and Trends:** H₂ pretreatment, which favors ε‑Fe₂C formation, minimizes methane production and enhances long-chain hydrocarbon selectivity. CO pretreatment increases methane yield, reflecting the influence of Fe₇C₃ and χ‑Fe₅C₂ phases.

#### 6.2.4 C₅⁺ Selectivity
- **Description:** C₅⁺ selectivity measures the fraction of hydrocarbons with five or more carbon atoms in the product distribution:
  \[
  \text{C}_5^+ \text{ Selectivity (wt \%)} = \frac{\text{mass of C}_5^+ \text{ hydrocarbons}}{\text{total hydrocarbon mass}} \times 100
  \]
- **Experimental Data:** FeSi-H₂ exhibits the highest C₅⁺ selectivity at 74.4%, while FeSi-CO records 50.0%. FeSi-syn falls between these values.
- **Observations and Trends:** The highest C₅⁺ selectivity is achieved with H₂ pretreatment, indicating that ε‑Fe₂C promotes chain growth and suppresses methane formation. CO pretreatment, in contrast, favors shorter-chain products.

#### 6.2.5 Intrinsic Activity (TOF)
- **Description:** The turnover frequency (TOF) represents the number of CO molecules converted per surface iron atom per second:
  \[
  \text{TOF (s}^{-1}\text{)} = \frac{\text{CO conversion rate}}{\text{number of surface Fe atoms}}
  \]
- **Experimental Data:** Fe₇C₃ demonstrates the highest TOF at 0.0459 s⁻¹, surpassing both χ‑Fe₅C₂ and ε‑Fe₂C.
- **Observations and Trends:** The superior intrinsic activity of Fe₇C₃ underscores its role as the most active phase under medium-temperature FTS conditions.

#### 6.2.6 Catalyst Stability and Deactivation
- **Description:** Catalyst stability is assessed by monitoring the decline in CO conversion over time. The deactivation rate is calculated as:
  \[
  \text{Deactivation Rate} = \frac{\text{CO Conversion}_{\text{initial}} - \text{CO Conversion}_{\text{final}}}{\text{reaction time}}
  \]
- **Experimental Data:** Controlled carburization (moderate CO exposure) results in stable phase composition and sustained activity, as evidenced by minimal changes in CO conversion during extended FTS runs.
- **Observations and Trends:** Excessive or insufficient carburization leads to rapid deactivation or long induction periods, respectively. Silica support enhances phase stability, particularly for Fe₇C₃, contributing to improved catalyst durability.

---
**Summary:** The catalytic performance of Fe/SiO₂ catalysts is governed by the iron carbide phase composition, which is tunable via pretreatment atmosphere. Fe₇C₃ delivers the highest activity, while ε‑Fe₂C ensures superior selectivity for long-chain hydrocarbons. Silica support and controlled carburization are critical for achieving optimal performance and stability.
