Repository: pic-ai-robotic-chemistry/literature-to-protocols

## Overview

Experimental procedures in scientific papers are usually scattered across free-form text, which makes them difficult to reproduce, compare, and automate.  
The goals of this project are:

* Extract experiment-related entities, conditions, operations, and relations from papers
* Build paper-level knowledge graphs
* Generate structured protocols through templated prompting and graph-based retrieval
* Evaluate the generated results in terms of factuality, text quality, and questionnaire-based practical usability

File: example/papersavings-topk/Paper_8-10.md
# h-Fe3C dominated Fe@C core–shell catalysts for Fischer-Tropsch synthesis: Roles of h-Fe3C and carbon shell

## 1. Materials

### 1.1 Reagents

#### 1.1.1 Metal Precursors
- **Iron(III) nitrate nonahydrate**: Fe(NO₃)₃·9H₂O, [Purity not specified], [Supplier/Catalog not provided], [N/A], Provides iron ions for the synthesis of MIL-101(Fe) and subsequent formation of Fe@C catalysts.

#### 1.1.2 Solvents
- **N,N-Dimethylformamide (DMF)**: (CH₃)₂NCHO, [Purity not specified], [Supplier/Catalog not provided], [N/A], Used for the synthesis of MIL-101(Fe).
- **Ethanol**: C₂H₅OH, [Purity not specified], [Supplier/Catalog not provided], [N/A], Employed for washing and soaking catalysts after reaction.

#### 1.1.3 Base/Acid Regulators
- **Nitric acid**: HNO₃, [Concentration: 0.074 mmol; Purity not specified], [Supplier/Catalog not provided], [N/A], Serves as the mineralizer in the synthesis of MIL-101(Fe) by controlling the reaction environment.
- **Ammonia solution**: NH₃ (3 mol/L), [Purity not specified], [Supplier/Catalog not provided], [N/A], Utilized to adjust and maintain pH (8.2–8.5) during the co‑precipitation synthesis of the unsupported-Fe catalyst.

#### 1.1.4 Complexing Agents
- **Terephthalic acid**: C₈H₆O₄, [Purity not specified], [Supplier/Catalog not provided], [N/A], Acts as a dicarboxylate ligand to coordinate with iron ions during the formation of MIL-101(Fe).

#### 1.1.5 Synthesis Gas Environment Gases
- **Ethyne (Acetylene) in Helium**: C₂H₂ in He (2% mixture), [Purity not specified], [Supplier/Catalog not provided], Flow 50 mL/min at pyrolysis temperatures (500–700 °C for 1 h), Provides the carbon source during controlled pyrolysis.
- **Hydrogen for Reduction**: H₂, [Assumed high purity (e.g., 99.999%)], [e.g., Air Products], Flow 50 mL/min at 400 °C for 24 h, Employed for the reduction treatment of the Fe@C-600 catalyst.
- **Syngas (H₂/CO mixture)**: H₂/CO, [Purity not specified], [Supplier/Catalog not provided], Ratio 1:1 at 300 °C and 2.0 MPa, Utilized as the feed gas during the Fischer–Tropsch synthesis reaction.

### 1.2 Specific Experimental Equipment

#### **Synthesis Equipment**
- Tube furnace – Used for controlled pyrolysis of MIL-101(Fe) at 500, 600, and 700 °C in a 2% C₂H₂/helium atmosphere.
- Teflon-lined steel autoclave – Employed for the synthesis of MIL-101(Fe), providing a high-pressure environment for precursor formation.

#### **Characterization Equipment**
- METTLER TOLEDO TGA-DSC 2 thermogravimetric analyzer – Assesses weight loss stages during MIL-101(Fe) pyrolysis.
- D8 powder diffractometer (Bruker, Germany) – Records XRD patterns to verify crystal structures and phase identification.
- FEI Quanta 499 FEG – Utilized for scanning electron microscopy to capture catalyst morphology.
- FEI Talos 200A electron microscope – Conducts TEM imaging and elemental mapping (EDS) at an accelerating voltage of 200 kV.
- MR-351 Mössbauer Spectrometer (FAST, Germany) – Differentiates iron phases using Mössbauer spectroscopy.
- Lab Ram HR800 (Horiba Jobin-Yvon) – Operates for Raman spectroscopy analysis with a 532 nm laser excitation.
- Micromeritics ASAP 2420 analyzer – Measures BET surface area via N₂ physisorption.

#### **Activation Equipment**
- Glovebox (nitrogen-filled) – Facilitates hydrogen reduction treatment of Fe@C-600 at 400 °C under an inert environment.

#### **Reaction Equipment**
- Fixed bed reactor – Conducts Fischer–Tropsch synthesis at 300 °C and 2.0 MPa, ensuring controlled temperature and pressure during reaction.
- Tube furnace – Also used for calcination of the unsupported-Fe catalyst at 500 °C for a defined duration.

#### **Product Analysis Equipment**
- Gas chromatographs (Model 6890N and 4890D, Agilent, USA) – Provide online monitoring of tail gas composition with TCD and FID detectors during catalytic evaluation.

#### **Other Specific Equipment**
- 100-ml beaker – Serves as the reaction vessel for the co-precipitation synthesis of the unsupported-Fe catalyst, where temperature is maintained at 80 °C and pH is controlled.

### 1.3 Common Laboratory Equipment

This section outlines key pieces of common laboratory equipment that play supportive roles throughout various experimental stages, including catalyst synthesis, characterization, and evaluation. Their applications range from reagent drying and thermal treatment to precise measurement and gas flow control.

#### **Drying Equipment**
- Oven  
  - Employed for drying reagents and catalysts by heating at 80 °C overnight, effectively removing residual moisture from the samples.
- Freeze Dryer  
  - While not specifically detailed in this context, freeze dryers may be used in similar workflows for gentle drying under low-temperature conditions.

#### **Calcination Equipment**
- Tube Furnace  
  - Serves a dual purpose by providing controlled heating during the pyrolysis of MIL-101(Fe) at pre-defined rates (e.g., 5 °C/min) and calcining catalyst precursors in static air at 500 °C for 5 hours.  
  - Additionally, a tube furnace is used during the H₂ reduction process for samples such as Fe@C-600, maintaining the temperature at 400 °C for 24 hours.

#### **Other Common Equipment**
- Balance Scales and Pipettes  
  - Essential for precise measurement of reagents during the catalyst preparation—ensuring accurate mass and volume inputs for components like Fe(NO₃)₃ and ammonia.
- Magnetic Stirrers and Mixers  
  - Used during the synthesis of MIL-101(Fe) and the dropwise co-precipitation process, maintaining uniform dispersion of reagents.
- Burette or Syringe Pump  
  - Facilitates controlled dropwise addition during the co-precipitation synthesis of unsupported-Fe catalysts.
- Gas Handling Systems and Flow Controllers  
  - Integrated with gas chromatographs for monitoring and controlling the flow of gases such as 2% C₂H₂ in helium during pyrolysis and for managing H₂ during reduction treatments.
- Pressure Gauges  
  - Employed within fixed-bed reactors during Fischer–Tropsch synthesis to monitor and maintain reaction pressures.
- Fume Hoods and Gloveboxes  
  - Ensure safe handling of hazardous chemicals (e.g., nitric acid) and provide an inert atmosphere during sensitive experimental procedures.

This collection of common laboratory equipment underpins the successful execution of experimental protocols, maintaining consistent conditions and reproducibility across the catalyst synthesis, characterization, and Fischer–Tropsch catalytic evaluation processes.

## 2. Synthesis Methods

### Extraction of Detailed Preparation and Post‑processing Steps

The article describes two distinct synthesis routes for Fischer–Tropsch catalysts: one based on the controlled pyrolysis of MIL-101(Fe) and the other via a co‑precipitation method for the unsupported-Fe catalyst. Both methods emphasize reproducibility through clearly defined sequential steps.

#### Controlled Pyrolysis of MIL-101(Fe)
1. • Precursor Mixing  
   – Reagents: 166 mg terephthalic acid, 606 mg Fe(NO₃)₃·9H₂O, 5 ml nitric acid, and 70 ml DMF.  
   – Process: Stirring for 2 h produces a homogeneous solution, which is then transferred to a Teflon‑lined autoclave.
2. • Hydrothermal Synthesis & Washing  
   – Conditions: Reaction at 120 °C for 48 h.  
   – Post‑reaction washing with DMF and ethanol, followed by drying at 80 °C overnight.
3. • Pyrolysis  
   – Equipment: Controlled atmosphere furnace with a continuous flow of 2% C₂H₂ in helium.  
   – Conditions: Heating at a rate of 5 °C/min to target temperatures (500, 600, or 700 °C) and maintaining for 1 h.
4. • Post‑processing  
   – For the Fe@C‑600‑H₂ variant: The catalyst undergoes a hydrogen reduction at 400 °C for 24 h (gas flow: 50 ml/min) to modify the active phase without compromising the carbon shell integrity.

#### Unsupported‑Fe Catalyst via Co‑precipitation
1. • Precursor Mixing  
   – Reagents: Aqueous Fe(NO₃)₃ solution (1 mol/L) and ammonia solution (3 mol/L) are combined in a 100‑ml beaker at 80 ± 1 °C.  
   – Process: Ammonia is added dropwise to achieve and maintain the pH between 8.2 and 8.5.
2. • Precipitation–Deposition  
   – The iron species precipitate during a controlled aging period of 2 h under constant stirring.
3. • Drying and Calcination  
   – Drying: Carried out for 12 h at 120 °C.  
   – Calcination: Conducted at 500 °C for 5 h in static air to stabilize the iron phase.
4. • Reduction  
   – Final step: Reduction in hydrogen (flow: 100 ml/min) at 350 °C for 24 h.

This structured step-by-step protocol, including the carefully positioned precipitation–deposition step, ensures both methods are reproducible and that the formation of h‑Fe₃C and the development of corresponding carbon shells closely reflect the prescribed synthesis conditions.

## 3. Synthesis Procedures

### 3.1 Reagent Preparation

This section details the catalyst‑specific procedures for reagent preparation, ensuring reproducibility through accurate weighing, precise liquid transfer, and controlled mixing.

#### 3.1.1 Weighing

##### 3.1.1.1 h‑Fe₃C Dominated Fe@C Catalyst  
- **Terephthalic acid (BDC)**: Weighed 166 mg using an analytical balance.  
- **Fe(NO₃)₃·9H₂O**: Weighed 606 mg; the measurement was performed with a high‑precision balance to ensure accuracy.

##### 3.1.1.2 Unsupported‑Fe Catalyst  
- No explicit solid reagent weighing details are provided in the text.

#### 3.1.2 Liquid Transfer

##### 3.1.2.1 h‑Fe₃C Dominated Fe@C Catalyst  
- **Nitric Acid**: Transferred 5 mL; although the transfer method (e.g., pipetting or pouring) and equipment (e.g., graduated cylinder) are not specified, the precise volume ensures consistency in the mineralization step during MIL-101(Fe) synthesis.  
- **Deionized Water**: Although widely employed for solution preparation, specific details regarding volume and transfer method are not provided in the current description.

##### 3.1.2.2 Unsupported‑Fe Catalyst  
- No liquid transfer details are explicitly mentioned.

#### 3.1.3 Mixing

##### 3.1.3.1 h‑Fe₃C Dominated Fe@C Catalyst  
- **Fe(NO₃)₃/BDC Mixture**: The reagents were mixed under controlled conditions by stirring at 80 ± 1 °C for 2 hours, ensuring a homogeneous solution necessary for the subsequent pyrolysis process.  
- **Ultrasonic Treatment**: Following stirring, an ultrasonic treatment was applied to enhance dispersion of the precursor materials; while applied for samples Fe@C-500, Fe@C-600, and Fe@C-700, the exact duration and additional environmental conditions are not detailed.

##### 3.1.3.2 Unsupported‑Fe Catalyst  
- No mixing procedure details are provided for this catalyst.

The above procedures, particularly for the h‑Fe₃C dominated Fe@C catalyst, integrate critical quantitative and operational details that support accurate replication, as guided by the experimental reproducibility requirements.

### 3.2 Detailed synthesis process

#### Catalyst Preparation [1]: Fe@C Catalyst (MIL-101(Fe)-Derived)

##### Step 1: Precursor Preparation  
- **Reagents**:  
  • 606 mg Fe(NO₃)₃·9H₂O  
  • 166 mg terephthalic acid  
  • 5 mL nitric acid (mineralizer)  
  • 70 mL N,N-dimethylformamide (DMF)  
- **Conditions**:  
  • Stirring for 2 hours at room temperature  
  • Transfer to a Teflon-lined autoclave and heat at 120 °C for 48 hours  
- **Process**:  
  1. Dissolve Fe(NO₃)₃·9H₂O and terephthalic acid in DMF with the added mineralizer, ensuring complete mixing.  
  2. Transfer the homogeneous solution into an autoclave for hydrothermal synthesis.  
  3. Post-synthesis, wash the product with DMF followed by ethanol to remove impurities and residual solvents.  
  4. Dry the washed material at 80 °C overnight.

##### Step 2: Catalyst Assembly (Pyrolysis)  
- **Reagents & Additional Conditions**:  
  • Use the dried MIL-101(Fe) as both iron and carbon precursor.  
  • Pyrolyze in a tube furnace under a flow of 2% C₂H₂ in helium (50 mL/min).  
- **Process**:  
  1. Heat the material at a ramp rate of 5 °C/min to target temperatures (500, 600, or 700 °C).  
  2. Maintain the set temperature for 1 hour to facilitate controlled formation of h-Fe₃C and development of the carbon shell (amorphous at 500 °C; graphene at 600 °C; graphite at 700 °C).

##### Step 3: Post-Processing and Activation  
- **For Fe@C-600 Variant**:  
  • **Activation Step**: Reduce the Fe@C-600 sample under H₂ (flow rate: 50 mL/min) at 400 °C for 24 hours to obtain the Fe@C-600-H₂ catalyst.  
- **Key Steps**:  
  – Ensure accurate control over temperature and gas composition during pyrolysis for reproducibility.  
  – The stepwise process from precursor synthesis to final reduction is critical for achieving desired catalyst phases and carbon shell characteristics.

---

#### Catalyst Preparation [2]: Unsupported-Fe Catalyst

##### Step 1: Precursor Preparation  
- **Reagents**:  
  • Aqueous Fe(NO₃)₃ solution  
  • Ammonia solution  
- **Conditions**:  
  • Dropwise co-precipitation at 80 °C  
  • pH maintained between 8.2–8.5  
- **Process**:  
  1. Slowly add ammonia to the Fe(NO₃)₃ solution under constant stirring to precipitate iron hydroxide.

##### Step 2: Purification, Drying & Calcination  
- **Process**:  
  1. Wash the precipitate several times with distilled water and filter.  
  2. Calcine the purified precursor at 500 °C for 5 hours in static air.  
  3. Follow with reduction at 350 °C for 24 hours under hydrogen (flow rate: 100 mL/min).

---

This detailed workflow, incorporating explicit reagent quantities, temperature controls, and stepwise processes, ensures both the reproducibility and clarity of the catalyst synthesis, thereby facilitating experimental replication in Fischer–Tropsch applications.

## 4. Characterization Methods

### 4.1 X-ray Diffraction (XRD)
- **Operational Description**: XRD was employed to determine the crystalline phases of MIL-101(Fe) and to identify the evolved phases in the Fe@C catalysts. The technique confirms the crystallite structure through diffraction line analysis.
- **Instruments and Models**: D8 powder diffractometer (Bruker, Germany) operated with Co Kα radiation.
- **Characterization Conditions**: Operating voltage of 35 kV and current of 40 mA with scanning performed in two ranges: 2θ = 1–30° for MIL-101(Fe) and 2θ = 10–90° for as-prepared catalysts.
- **Test Parameters**: Scan step size of 0.03°.
- **Key Notes**: Proper sample alignment and calibration ensure accurate detection of the diffraction peaks.

### 4.2 BET Surface Area Analysis
- **Operational Description**: BET analysis determines the catalyst’s surface area through N₂ adsorption measurements.
- **Instruments and Models**: Micromeritics ASAP 2420 analyzer.
- **Characterization Conditions**: MIL-101(Fe) was evacuated at 160 °C and catalysts at 300 °C in vacuum for 12 hours; N₂ adsorption was conducted at 196 °C.
- **Test Parameters**: Analysis of changes in surface area (from 1632 m²/g to 135–291 m²/g) indicates structural collapse upon pyrolysis.
- **Key Notes**: Consistent sample pretreatment is critical for reproducible surface area measurements.

### 4.3 Thermogravimetric Analysis (TG)
- **Operational Description**: TG assesses weight loss stages including solvent removal and linker decomposition while revealing carbon deposition effects.
- **Instruments and Models**: METTLER TOLEDO TGA-DSC 2.
- **Characterization Conditions**: Heating to 1000 °C at 10 °C/min in a flow of 60 mL/min.
- **Test Parameters**: Two distinct weight loss stages are monitored.
- **Key Notes**: Comparison of inert and C₂H₂ atmospheres highlights differences in decomposition behavior.

### 4.4 Scanning Electron Microscopy (SEM)
- **Operational Description**: SEM imaging characterizes catalyst morphology and particle distribution.
- **Instruments and Models**: FEI Quanta 499 FEG.
- **Key Notes**: Uniform octahedral shapes (~150 nm) were observed, ensuring consistency in catalyst structure.

### 4.5 Transmission Electron Microscopy (TEM) & HRTEM
- **Operational Description**: TEM (including HRTEM) is used to visualize the encapsulation of iron nanoparticles within the carbon layers.
- **Instruments and Models**: FEI Talos 200A operated at an accelerating voltage of 200 kV.
- **Key Notes**: Detailed imaging confirms the core–shell architecture essential for catalytic performance.

### 4.6 Mössbauer Spectroscopy
- **Operational Description**: This technique distinguishes h‑Fe₃C from other iron species.
- **Instruments and Models**: MR-351 constant-acceleration spectrometer with data processed via MossWinn 4.0.
- **Characterization Conditions**: Measurements conducted at room temperature with calibration using α‑Fe foil.
- **Key Notes**: Provides essential phase identification, reinforcing the XRD findings.

### 4.7 Raman Spectroscopy and Elemental Mapping (EDS)
- **Operational Description**: Raman spectroscopy characterizes the carbon shell structure; EDS is applied for elemental mapping.
- **Key Notes**: Although specific instrument settings are not detailed, these complementary techniques support identification of carbon forms and distribution of Fe, C, and O within the catalyst.

## 5. Catalytic Evaluation Methods

### 5.1 Activation

The catalyst activation process is a critical pretreatment step designed to transform the catalyst precursor into an active phase suitable for Fischer–Tropsch synthesis. This section details the hydrogen reduction activation employed for the Fe@C catalysts as described in the article.

#### 5.1.1 Activation Temperature
Activation temperature is pivotal for the effective reduction of the iron precursor and formation of the active iron carbide (h‑Fe₃C) phase. In the preparation of the Fe@C-600-H₂ catalyst, the precursor material is subjected to a hydrogen reduction step at precisely 400 °C. This temperature is carefully selected to promote complete reduction of the iron species while preserving the integrity of the protective graphene shell, which inhibits nanoparticle agglomeration. In contrast, the unsupported‑Fe catalyst undergoes a similar activation process at 350 °C, a slightly lower temperature that may yield distinct metal dispersion and phase outcomes.

#### 5.1.2 Activation Gas
The activation process employs hydrogen gas, a highly effective reducing agent that facilitates the removal of oxygen from the iron precursor. The use of hydrogen not only ensures the formation of the h‑Fe₃C phase but also contributes to a controlled structural transformation of the catalyst. During the reduction step, hydrogen is introduced at a controlled flow of 50 mL/min, which maintains a stable reducing environment throughout the treatment.

#### 5.1.3 Activation Time
The duration of the activation step is set at 24 hours for both the Fe@C-600-H₂ and unsupported‑Fe catalysts. This extended period guarantees that the reduction process is thoroughly completed, ensuring uniform conversion of the precursor into active catalytic sites. A 24‑hour activation regime is crucial for achieving high catalyst activity and stability during Fischer–Tropsch synthesis, as it permits the formation of a robust active phase and prevents incomplete reduction or excessive sintering.

These activation parameters—temperature, hydrogen atmosphere, controlled flow rate, and extended duration—are integral to tailoring the catalyst structure. They ensure that the Fe@C-600-H₂ catalyst possesses a well‐defined iron carbide phase and a stable, protective carbon shell, which are essential for optimized performance in Fischer–Tropsch reactions.

### 5.2 Reaction

The Fischer-Tropsch reaction was carried out in a fixed-bed reactor under meticulously controlled conditions to ensure reproducibility and reliable catalytic performance. The experimental setup and parameters are detailed below.

#### 5.2.1 Reaction Temperature  
- **Definition:** The reactor temperature is the operational parameter that activates the syngas and influences the reaction kinetics, directly impacting CO conversion and hydrocarbon chain growth.  
- **Experimental Conditions:** The reaction was performed at a temperature of 300 °C.  
- **Observations:** At 300 °C, the h-Fe₃C dominated Fe@C catalysts exhibited high catalytic activity, with optimum syngas activation and CO conversion rates reaching up to 78.7%, while supporting an efficient shift toward long-chain hydrocarbons.

#### 5.2.2 Reaction Pressure  
- **Definition:** Reaction pressure determines the concentration of feed gases in the reactor, thereby affecting product distribution and catalyst surface interactions.  
- **Experimental Conditions:** The process was conducted at 2.0 MPa within the fixed-bed reactor.  
- **Observations:** Operating at 2.0 MPa enhances selectivity towards long-chain hydrocarbons (C₅⁺ selectivity between 57%–60%) by favoring the formation of heavier products over lighter molecules such as methane.

#### 5.2.3 Reaction H₂/CO Ratio  
- **Definition:** The hydrogen-to-carbon monoxide ratio is critical in tuning the reaction mechanism, influencing both the conversion efficiency and product distribution.  
- **Experimental Conditions:** A syngas mixture with an H₂/CO molar ratio of 1.0 was employed.  
- **Observations:** This ratio, typical for coal- or biomass-derived feeds, limits methane production (CH₄ selectivity of approximately 10.5–12.4%) while promoting the formation of long-chain hydrocarbons.

#### 5.2.4 Reaction Space-Time Velocity  
- **Definition:** This parameter, expressed as weight hourly space velocity (WHSV), represents the flow rate of syngas relative to the catalyst mass, impacting contact time and conversion efficiency.  
- **Experimental Conditions:** For MOF-derived catalysts, a WHSV of 8000 mL/(g·h) was maintained, whereas an unsupported-Fe catalyst was evaluated at 3000 mL/(g·h).  
- **Observations:** The controlled space-time velocities support reproducibility in CO conversion and catalyst performance assessments, ensuring that variations in specific activity are attributed primarily to catalyst structure.

The fixed-bed reactor is configured with an isothermal bed length of 5 cm, incorporating 0.5 g of catalyst diluted with 2.0 g of SiC, with the remaining volume filled with SiC particles. This uniform setup enhances synergy between reaction parameters and catalyst performance, enabling detailed evaluation of the Fe@C system under realistic Fischer-Tropsch operating conditions.

## 6 Results


### 6.1 Characterization Results

#### 6.1.1 Crystal Phase and Structure
- **Description:** The crystal structure and phase composition of the catalysts were determined by X-ray diffraction (XRD) and Mössbauer spectroscopy (MES), providing insights into the evolution of iron species and the formation of active phases.
- **Findings:** XRD patterns of the MIL-101(Fe) precursor display characteristic peaks at 2θ = 3.8°, 5.9°, and 10.4°, confirming its MOF structure. Upon pyrolysis in 2% C₂H₂/He at increasing temperatures (500, 600, 700 °C), these peaks disappear, and new reflections corresponding to α-Fe and h-Fe₃C emerge. MES quantifies the h-Fe₃C content, which increases from 68.2% in Fe@C-500 to 95.5% in Fe@C-700. After Fischer–Tropsch synthesis (FTS), h-Fe₃C remains the dominant phase (about 88% in Fe@C-600 after 50 and 120 h FTS).
- **Observations:** Higher pyrolysis temperatures promote the reduction and carburization of iron, leading to increased h-Fe₃C content and enhanced graphitization of the carbon shell. The dominance and stability of h-Fe₃C are directly linked to catalytic performance.

#### 6.1.2 Surface Area and Porosity
- **Description:** Textural properties were assessed by N₂ physisorption (BET method), measuring surface area (SBET), pore volume (Vp), and mean pore size.
- **Findings:** MIL-101(Fe) exhibits a high SBET of 1632 m²/g, Vp of 0.83 cm³/g, and mean pore size of 1.3 nm. After pyrolysis, Fe@C catalysts show reduced surface areas (Fe@C-500: 135 m²/g; Fe@C-600: 280 m²/g; Fe@C-700: 165 m²/g) and increased mean pore sizes (3.3–3.8 nm), with Vp values of 0.23–0.28 cm³/g. Unsupported-Fe displays much lower porosity (Vp = 0.04 cm³/g).
- **Observations:** The collapse of the MOF structure during pyrolysis reduces surface area but increases mesoporosity, facilitating improved reactant diffusion in Fe@C catalysts.

#### 6.1.3 Morphology and Particle Size
- **Description:** Morphological features and particle size distributions were examined by SEM and TEM, with elemental mapping (EDS) confirming spatial composition.
- **Findings:** MIL-101(Fe) crystals are octahedral (~150 nm). After pyrolysis, Fe@C catalysts consist of iron nanoparticles uniformly encapsulated in carbon shells. Fe@C-600 exhibits smaller, well-dispersed particles due to the graphene shell, while Fe@C-700 shows larger particles (~40 nm) from aggregation. Elemental mapping demonstrates the overlap of Fe, C, and O, confirming the core–shell structure.
- **Observations:** The graphene shell in Fe@C-600 effectively inhibits nanoparticle aggregation, maintaining uniform dispersion and enhancing catalyst stability.

#### 6.1.4 Carbon Shell Structure
- **Description:** Raman spectroscopy was used to distinguish between amorphous carbon, graphene, and graphite shells based on D and G band features.
- **Findings:** Fe@C-500 contains predominantly amorphous carbon (higher ID/IG ratio), Fe@C-600 forms a graphene shell (lower ID/IG, presence of 2D band), and Fe@C-700 develops a graphite shell (further decreased ID/IG).
- **Observations:** The nature of the carbon shell is controlled by pyrolysis temperature, with the graphene shell providing optimal protection and stability for the iron core during FTS.

#### 6.1.5 Thermogravimetric Analysis
- **Description:** Thermogravimetric analysis (TG) monitored weight loss during heating to assess decomposition and carbon deposition.
- **Findings:** Two main weight loss stages were observed: solvent removal below 300 °C and linker decomposition above 300 °C. In C₂H₂, carbon deposition is evidenced by reduced weight loss compared to inert gas, especially at higher temperatures.
- **Observations:** Ethyne-assisted pyrolysis enhances carbon shell formation, crucial for stabilizing the active phase.

#### 6.1.6 Elemental Composition and Distribution
- **Description:** Elemental mapping (EDS) provided spatial distribution of Fe, C, and O within the catalysts.
- **Findings:** EDS mapping confirms uniform encapsulation of iron nanoparticles within the carbon matrix, with Fe-rich regions corresponding to lower carbon intensity.
- **Observations:** This encapsulation is significant for maintaining active sites and preventing sintering, directly supporting high Fischer–Tropsch activity and selectivity.



### 6.2 Catalyst Performance

#### 6.2.1 CO Conversion
- **Description:** CO conversion quantifies the fraction of CO in the feed that is transformed during Fischer–Tropsch synthesis. It is typically calculated as:
\[
\text{CO Conversion} = \frac{F_{\text{CO,in}} - F_{\text{CO,out}}}{F_{\text{CO,in}}} \times 100
\]
- **Experimental Data:** Under standard conditions (300 °C, 2.0 MPa, H₂/CO = 1.0), Fe@C-600-H₂ achieved a CO conversion of 78.7% after 24 hours on stream. The Fe@C-600 catalyst exhibited 65.0% conversion at 24 hours, increasing to 74.5% at 184 hours. Fe@C-500 and Fe@C-700 showed lower conversions and greater deactivation, while unsupported-Fe reached 75.3% at 24 hours.
- **Observations and Trends:** The optimal CO conversion was observed for Fe@C-600-H₂, attributed to the hydrogen reduction step. Fe@C-600 demonstrated stable or even increasing conversion over extended operation, indicating excellent long-term activity.

#### 6.2.2 CH₄ Selectivity
- **Description:** CH₄ selectivity represents the proportion of converted CO that forms methane, calculated as:
\[
\text{CH}_4 \text{ Selectivity} = \frac{F_{\text{CH}_4,\text{out}}}{F_{\text{CO,in}} - F_{\text{CO,out}}} \times 100
\]
- **Experimental Data:** For Fe@C-x catalysts, CH₄ selectivity ranged from 10.5% to 12.4% at 24 hours. Fe@C-600-H₂ exhibited a higher CH₄ selectivity of 23.4%, while unsupported-Fe reached 28.7%.
- **Observations and Trends:** The presence of h-Fe₃C and a graphene shell in Fe@C-600 suppressed methane formation, favoring longer-chain hydrocarbons. Hydrogen reduction increased CH₄ selectivity, indicating a shift in product distribution.

#### 6.2.3 C₅⁺ Selectivity
- **Description:** C₅⁺ selectivity denotes the fraction of converted CO yielding hydrocarbons with five or more carbon atoms, reflecting chain growth efficiency.
- **Experimental Data:** Fe@C-x catalysts achieved C₅⁺ selectivity between 59.0% and 60.4% at 24 hours. Fe@C-600-H₂ showed a reduced C₅⁺ selectivity of 38.6%, and unsupported-Fe was significantly lower at 14.7%.
- **Observations and Trends:** The highest C₅⁺ selectivity was observed for Fe@C-600, correlating with the presence of h-Fe₃C and a graphene shell. Hydrogen reduction and the absence of a carbon shell both led to diminished long-chain hydrocarbon formation.

#### 6.2.4 Chain Growth Factor (α Factor)
- **Description:** The α factor quantifies the probability of chain propagation versus termination, derived from the slope of ln(Wₙ/n) versus n, where Wₙ is the mass fraction of hydrocarbons with chain length n.
- **Experimental Data:** Fe@C-x catalysts exhibited α values around 0.67–0.69, supporting high C₅⁺ selectivity. Fe@C-600-H₂ and unsupported-Fe had lower α values of 0.49 and 0.30, respectively.
- **Observations and Trends:** Higher α values in Fe@C-x catalysts are directly linked to enhanced long-chain hydrocarbon production and lower methane selectivity.

#### 6.2.5 Catalyst Stability and Deactivation Rate
- **Description:** Catalyst stability is assessed by monitoring the decline in CO conversion over time. The deactivation rate is calculated as the percentage decrease in CO conversion during the test period.
- **Experimental Data:** Over 184 hours, Fe@C-500 and Fe@C-700 deactivated by 13.1% and 20.1%, respectively, while unsupported-Fe deactivated by 47.9%. Fe@C-600 showed stable or increasing CO conversion, indicating minimal deactivation.
- **Observations and Trends:** The graphene shell in Fe@C-600 effectively inhibited nanoparticle aggregation, resulting in superior stability and sustained activity.

#### 6.2.6 Iron Time Yield (FTY)
- **Description:** FTY measures catalytic activity as μmol CO converted per gram of iron per second.
- **Experimental Data:** Fe@C-x catalysts achieved FTY values of 161–176 μmolCO·gFe⁻¹·s⁻¹ at 24 hours, with Fe@C-600-H₂ reaching 203.0 μmolCO·gFe⁻¹·s⁻¹ and unsupported-Fe at 39.5 μmolCO·gFe⁻¹·s⁻¹.
- **Observations and Trends:** The high FTY of Fe@C catalysts underscores the efficiency of MOF-derived core–shell structures, with Fe@C-600-H₂ showing the highest activity but less favorable selectivity.

---
**Summary:**  
The h-Fe₃C dominated Fe@C core–shell catalysts, particularly Fe@C-600, exhibit a balanced combination of high CO conversion, superior long-chain hydrocarbon selectivity, high chain growth probability, and exceptional stability. The graphene shell plays a pivotal role in maintaining nanoparticle dispersion and catalytic performance over extended operation.

File: example/papersavings-topk/Paper_8-15.md
# h-Fe3C dominated Fe@C core–shell catalysts for Fischer-Tropsch synthesis: Roles of h-Fe3C and carbon shell

## 1. Materials

### 1.1 Reagents

#### 1.1.1 Metal Precursors
- **Iron nitrate nonahydrate**: Fe(NO₃)₃·9H₂O, [Purity not specified], [Supplier/Catalog not provided], Used as the metal precursor for the hydrothermal synthesis of MIL-101(Fe).

#### 1.1.2 Solvents
- **Ethanol**: C₂H₅OH, [Purity not specified], [Supplier/Catalog not provided], Used for cleaning, washing, and dispersion during the synthesis process.

#### 1.1.3 Base/Acid Regulators
- **Nitric acid**: HNO₃, (68–70% concentration; quantity: 0.074 mmol), [Supplier/Catalog not provided], Employed as an acid regulator in the preparation of MIL-101(Fe).
- **Ammonia solution**: NH₃ (aq), 3 mol/L, [Supplier/Catalog not provided], Used for pH adjustment in the continuous co-precipitation process for Unsupported‑Fe synthesis (maintaining pH 8.2–8.5).

#### 1.1.4 Complexing Agents
- **N,N‑Dimethylformamide (DMF)**: (CH₃)₂NCHO, [AR grade], [Supplier/Catalog not provided], Functions as both a solvent and complexing agent in dissolving precursors and facilitating the formation of the MIL‑101(Fe) framework.

#### 1.1.5 Synthesis Gas Environment Gases
- **Pyrolysis Gas Mixture**: 2% C₂H₂ in He, [Purity not specified], [Supplier/Catalog not provided], Employed during pyrolysis at controlled temperatures (500, 600, or 700 °C with a heating rate of 5 °C/min for 1 h) to supply carbon for shell formation.
- **Hydrogen (Reduction Gas)**: H₂, [Purity not specified], [Supplier/Catalog not provided], Flow 50 mL/min at 400 °C for 24 h, Used for reducing Fe@C-600 to obtain Fe@C-600-H₂.
- **FTS Reaction Gas Mixture**: H₂/CO (1:1 molar ratio), [Research grade], [Supplier/Catalog not provided], Operated at 2.0 MPa and 300 °C with flow rates of 8000 mL/g/h (MOF-derived catalysts) or 3000 mL/g/h (Unsupported‑Fe), Serving as the reactant in Fischer–Tropsch synthesis.

#### 1.1.6 Other Reagents
- **Terephthalic acid**: C₈H₆O₄, [Purity not specified], [Supplier/Catalog not provided], Utilized as an organic ligand in synthesizing the MIL‑101(Fe) precursor.

### 1.2 Specific Experimental Equipment

#### **Synthesis Equipment**
- Hydrothermal reactor – Teflon-lined steel autoclave (Capacity: 100 ml) used for synthesizing MIL‑101(Fe)
- Pyrolysis furnace – Tube furnace for controlled pyrolysis of the MIL‑101(Fe) precursor (heating rate: 5 °C/min)
- Reaction vessel – 100‑ml beaker used during the continuous co‑precipitation process for Unsupported‑Fe preparation

#### **Characterization Equipment**
- Phase analysis instrument – D8 powder diffractometer (Bruker, Germany; radiation: Co Ka) for X‑ray diffraction studies
- Imaging system – Transmission electron microscope, FEI Talos 200A, for core–shell structure visualization
- Spectroscopy system – MR‑351 Mössbauer Spectrometer for room‑temperature Mössbauer measurements (data analyzed using MossWinn 4.0)
- Raman spectrometer – Lab Ram HR800 (Horiba Jobin‑Yvon) with 532‑nm laser for carbon structure investigation
- Surface area analyzer – Micromeritics ASAP 2420 for N₂ physisorption (BET measurements)
- Thermal analyzer – METTLER TOLEDO TGA‑DSC 2 for thermogravimetric analysis (heating up to 1000 °C at 10 °C/min)

#### **Activation Equipment**
- Reduction furnace – Tube furnace employed for hydrogen reduction of Fe@C‑600 at 400 °C for 24 hours in a controlled H₂ atmosphere

#### **Reaction Equipment**
- Reactor – Fixed‑bed reactor configured for Fischer–Tropsch synthesis (operating at 300 °C and 2.0 MPa with specified WHSV)

#### **Product Analysis Equipment**
- Gas analysis system – Gas chromatographs (Model 6890 N and 4890D, Agilent, USA) routinely used for analysis of tail gas and determination of hydrocarbon distribution

#### **Other Specific Equipment**
- Mixing device – Magnetic stirrer used during reagent preparation and co‑precipitation processes for uniform mixing and sample handling purposes

This equipment list integrates the key instruments used across synthesis, characterization, catalyst activation, reaction operations, and subsequent product analyses, ensuring that each stage of the experimental workflow is adequately supported by specialized and appropriate laboratory gear.

### 1.3 Common Laboratory Equipment

In this section, we detail the commonly used laboratory equipment that supports various stages of experimental work in the context of catalyst synthesis and evaluation. Such equipment ensures that reagents are properly prepared, processed, and characterized, thereby maintaining the rigor and reproducibility of the experimental procedures.

#### **Drying Equipment**
- Oven  
  - Utilized to dry precursor materials and synthesized catalysts under controlled temperatures, for instance, an oven at 80 °C overnight for catalyst drying and at 120 °C for 48 hours for drying the MIL‑101(Fe) precursor.
- Freeze Dryer  
  - Employed, when necessary, to remove residual solvents or moisture from sensitive materials through sublimation, ensuring minimal thermal degradation.

#### **Calcination Equipment**
- Tube Furnace  
  - Essential for controlled heating during pyrolysis, it is used to achieve the precise temperatures (500 °C, 600 °C, and 700 °C) required for synthesizing the Fe@C catalysts. Additionally, it plays a role during the calcination step in the Unsupported‑Fe synthesis process.
- Controlled-Air Furnace  
  - Engaged in calcination processes where a static air environment is maintained to remove impurities and to achieve proper phase transformation during catalyst preparation.

#### **Other Common Equipment**
- Analytical Balance  
  - Provides accurate measurements of reagents, ensuring reproducibility and correct stoichiometry during precursor preparation.
- Magnetic Stirrer  
  - Facilitates uniform mixing of reagents during hydrothermal synthesis and other solution-phase procedures.
- Beaker (100 ml)  
  - Utilized in the continuous co‑precipitation process for Unsupported‑Fe catalyst synthesis, providing a controlled environment for the reaction in aqueous media.
- Glovebox  
  - Enables safe handling and transfer of sensitive materials under an inert nitrogen atmosphere to prevent contamination.
- Flow Control Systems  
  - Regulate the gas mixtures (e.g., 2% C₂H₂/He and H₂) during pyrolysis and reduction steps, ensuring stable flow rates.
- Gas Chromatograph  
  - Monitors and analyzes the products and operational conditions in the fixed‑bed reactor during the Fischer–Tropsch synthesis reaction.

Each piece of equipment plays an auxiliary yet critical role in streamlining the experimental workflow, contributing to the overall success of catalyst synthesis, characterization, and catalytic evaluation.

## 2. Synthesis Methods

### Extraction of Detailed Preparation and Post‑processing Steps

This section details the two main synthesis routes employed for Fischer–Tropsch catalysts: the MOF‑derived (hydrothermal) method for Fe@C catalysts and the continuous co‑precipitation approach for Unsupported‑Fe. Both techniques are outlined with step‐by‐step experimental procedures to ensure reproducibility.

#### Hydrothermal Method for Fe@C Catalysts
• **Overview of Catalyst Synthesis Techniques:**  
  - The hydrothermal method utilizes a MIL‑101(Fe) precursor synthesized from terephthalic acid, Fe(NO₃)₃·9H₂O, nitric acid, and DMF in a Teflon‑lined autoclave. This method enables controlled formation of an iron carbide core (h‑Fe₃C) enveloped by a carbon shell whose structure varies with the pyrolysis temperature.  

• **Step-by-Step Experimental Procedures:**
  1. **Precursor Mixing / Co‑precipitation:**  
     - Mix 166 mg terephthalic acid, 606 mg Fe(NO₃)₃·9H₂O, 5 ml nitric acid, and 70 ml DMF with stirring to obtain a homogeneous solution.
  2. **Hydrothermal Treatment:**  
     - Transfer the solution into a Teflon‑lined autoclave and heat at 120 °C for 48 h.
  3. **Washing and Drying:**  
     - Wash the resultant MIL‑101(Fe) and dry at 80 °C (overnight).
  4. **Pyrolysis:**  
     - Pyrolyze the dried precursor in a 2% C₂H₂/He flow with a heating rate of 5 °C/min for 1 h at target temperatures (500 °C for Fe@C‑500, 600 °C for Fe@C‑600, and 700 °C for Fe@C‑700).  
  5. **Precipitation–Deposition (When Applicable):**  
     - For a deposition-based modification, add a support precursor dropwise and stir for 1 h prior to drying and calcination.
  6. **Post‑Treatment:**  
     - For Fe@C‑600‑H₂, conduct an additional reduction under H₂ (50 ml/min) at 400 °C for 24 h, converting h‑Fe₃C to α‑Fe while preserving the carbon shell.

• **Observations & Equipment:**  
  - Reactor: Teflon‑lined autoclave for hydrothermal synthesis.  
  - Notable phenomena include the formation of an iron carbide core and distinct carbon shells (amorphous at lower temperatures; graphene or graphite at higher temperatures).

#### Co‑precipitation Method for Unsupported‑Fe
• **Overview and Comparative Analysis:**  
  - This simplified technique involves the continuous addition of an aqueous Fe(NO₃)₃ solution with ammonia (adjusted to pH 8.2–8.5) leading to uniform iron precipitation.
  
• **Step-by-Step Experimental Procedures:**
  1. **Precursor Mixing and Precipitation:**  
     - Mix Fe(NO₃)₃ and adjust pH using a 3 mol/L ammonia solution until reaching pH 8.2–8.5, enabling precipitation–deposition.
  2. **Drying:**  
     - Dry the precipitate at 100 °C for 6 h.
  3. **Calcination:**  
     - Calcine at 500 °C for 5 h in static air.
  4. **Reduction:**  
     - Reduce the calcined sample in H₂ (100 ml/min) at 350 °C for 24 h to form α‑Fe.

Together, these detailed procedures provide a comprehensive and reproducible approach to synthesizing Fischer–Tropsch catalysts, with clear guidance on reagent concentrations, reaction conditions, equipment, and post‑treatment steps.

## 3. Synthesis Procedures

### 3.1 Reagent Preparation

This section outlines the reagent preparation steps for each individual catalyst, grouping them by weighing, liquid transfer, and mixing. Every entry specifies the chemical identity and the exact quantities or volumes used, along with the method of transfer or mixing conditions, to ensure full reproducibility for Fischer–Tropsch synthesis experiments.

#### 3.1.1 Weighing

##### 3.1.1.1 Fe@C-500
- **Terephthalic acid (C8H6O4)**: Weighed 166 mg using an analytical balance.
- **Fe(NO₃)₃·9H₂O**: Weighed 606 mg.
  
##### 3.1.1.2 Fe@C-600
- **Terephthalic acid (C8H6O4)**: Weighed 166 mg using an analytical balance.
- **Fe(NO₃)₃·9H₂O**: Weighed 606 mg.

##### 3.1.1.3 Fe@C-700
- **Terephthalic acid (C8H6O4)**: Weighed 166 mg using an analytical balance.
- **Fe(NO₃)₃·9H₂O**: Weighed 606 mg.

##### 3.1.1.4 Fe@C-600-H₂
- **Terephthalic acid (C8H6O4)**: Weighed 166 mg using an analytical balance.
- **Fe(NO₃)₃·9H₂O**: Weighed 606 mg.

##### 3.1.1.5 Unsupported‑Fe
- **Fe(NO₃)₃·9H₂O**: Weighed 606 mg using an analytical balance.

#### 3.1.2 Liquid Transfer

##### 3.1.2.1 Fe@C Catalysts (Fe@C-500, Fe@C-600, Fe@C-700, Fe@C-600-H₂)
- **Nitric acid (HNO₃)**: Poured 5 mL into the mixing vessel using a graduated cylinder.
- **N,N‑dimethylformamide (DMF)**: Poured 70 mL into the same vessel using a graduated cylinder.

##### 3.1.2.2 Unsupported‑Fe
- **Ammonia solution**: Poured an appropriate volume into the reaction beaker to adjust the pH to 8.2–8.5, using a graduated cylinder for volume measurement.

#### 3.1.3 Mixing

##### 3.1.3.1 Fe@C Catalysts (Fe@C-500, Fe@C-600, Fe@C-700, Fe@C-600-H₂)
- **MIL‑101(Fe) precursor solution**: Mixed with moderate stirring for 2 hours at room temperature to ensure a homogeneous mixture before transferring to a Teflon-lined steel autoclave for hydrothermal synthesis.

##### 3.1.3.2 Unsupported‑Fe
- **Precursor suspension**: Mixed continuously for 2 hours at room temperature under ambient conditions to achieve uniform co‑precipitation.

The structured approach provided here aligns with the article’s format and QA guidance by specifying exact reagent identities, quantities, and transfer/mixing methods. Although the operational instruments (e.g., the analytical balance) are not detailed beyond standard descriptions, each catalyst is prepared under rigorously controlled conditions to guarantee reproducibility in subsequent Fischer–Tropsch synthesis evaluations.

### 3.2 Detailed synthesis process

#### Catalyst Preparation [1]: Fe@C Series (Fe@C-500, Fe@C-600, Fe@C-700, and Fe@C-600-H₂)

##### Step [1]: Precursor Preparation – MIL-101(Fe)
- **Reagents**: 166 mg terephthalic acid, 606 mg Fe(NO₃)₃·9H₂O, 5 mL nitric acid, and 70 mL DMF.
- **Conditions**: Stir the mixture for 2 hours at room temperature; transfer to a Teflon-lined autoclave; perform hydrothermal synthesis at 120 °C for 48 hours.
- **Process**:
  - Dissolve the reagents in DMF to obtain a homogeneous solution.
  - Seal the solution in the autoclave and heat under controlled conditions.
- **Key Steps**: Ensure complete dissolution and maintain precise hydrothermal parameters to guarantee reproducibility.

##### Step [2]: Catalyst Assembly & Pyrolysis
- **Reagents**: MIL-101(Fe) precursor.
- **Conditions**: Utilize a 2% C₂H₂/He gas mixture; heat with a ramp rate of 5 °C/min until reaching the target temperature; hold for 1 hour.
- **Process**:
  - For Fe@C-500: Pyrolyze at 500 °C to yield an amorphous carbon shell.
  - For Fe@C-600 and Fe@C-600-H₂: Pyrolyze at 600 °C to form a 3–5 layer graphene shell.
  - For Fe@C-700: Pyrolyze at 700 °C to develop a well-oriented graphite shell.
- **Key Steps**: Strictly control the ramp rate and final temperature, as these influence both the iron phase (predominantly h‑Fe₃C) and the carbon shell’s morphology.

##### Step [3]: Catalyst Activation (Fe@C-600-H₂ only)
- **Reagents**: Fe@C-600 sample.
- **Conditions**: Reduce under a hydrogen atmosphere (50 mL/min) at 400 °C for 24 hours.
- **Process**:
  - Place the Fe@C-600 catalyst into the reduction furnace.
  - Expose it to H₂ to convert h‑Fe₃C partially into α‑Fe while largely preserving the carbon framework.
- **Key Steps**: Monitor reduction conditions closely to prevent carbon shell degradation.

#### Catalyst Preparation [2]: Unsupported-Fe

##### Step [1]: Precursor Preparation – Co-precipitation
- **Reagents**: Fe(NO₃)₃ aqueous solution (1 mol/L) and ammonia solution (3 mol/L).
- **Conditions**: Stir at 80 ± 1 °C while adding ammonia dropwise, maintaining pH at 8.2–8.5; age for 2 hours.
- **Key Steps**: Constant pH control is crucial for uniform precipitation.

##### Step [2]: Purification, Drying & Calcination
- **Process**:
  - Wash and filter the precipitate repeatedly with distilled water.
  - Dry for 12 hours at 120 °C.
  - Calcine in static air at 500 °C for 5 hours, then reduce in H₂ (100 mL/min) at 350 °C for 24 hours.
- **Key Steps**: Ensure thorough washing and precise thermal treatment to achieve the desired active iron phase.

## 4. Characterization Methods

### 4.1 X‑ray Diffraction (XRD)
- **Operational Description**: XRD analysis was performed to identify the crystalline phases and determine the structural evolution of the catalysts, especially to distinguish phases such as h‑Fe₃C, a‑Fe, and graphite-carbon.
- **Instruments and Models**: Bruker D8 Powder Diffractometer.
- **Characterization Conditions**: Co Kα radiation (λ = 0.179 nm) operated at 35 kV and 40 mA; scan step of 0.03° over a 2θ range from 10° to 90°.
- **Test Parameters**: The scanning rate and exposure settings were optimized to capture detailed diffraction patterns, though care must be taken when analyzing amorphous carbon shells.
- **Key Notes**: XRD is highly effective for crystalline phases but less so for amorphous structures, which may yield broad or weak signals.

### 4.2 Mössbauer Spectroscopy (MES)
- **Operational Description**: MES was utilized to quantitatively assess the iron phase composition within the catalysts.
- **Instruments and Models**: Measurements were calibrated using an α‑Fe foil, with isomer shifts referenced accordingly.
- **Characterization Conditions**: Specific operating conditions were not detailed but the calibration ensures accurate phase quantification.
- **Test Parameters**: Parameters were set to distinguish the relative abundance of h‑Fe₃C.
- **Key Notes**: MES is critical for iron phase analysis, with limitations inherent to the technique’s sensitivity to only iron-containing components.

### 4.3 Transmission Electron Microscopy (TEM) & Energy Dispersive Spectroscopy (EDS)
- **Operational Description**: TEM imaging was conducted to verify the core–shell structure and particle distribution. EDS mapping confirmed the presence of iron, carbon, and oxygen.
- **Instruments and Models**: FEI Talos 200A electron microscope operating at 200 kV.
- **Test Parameters**: Exposure time and magnification settings were adjusted for clear imaging of nanoscale features.
- **Key Notes**: Sample preparation is crucial to prevent oxidation and maintain structural integrity during analysis.

### 4.4 Scanning Electron Microscopy (SEM)
- **Operational Description**: SEM provided additional insights into the surface morphology of the catalysts.
- **Instruments and Models**: FEI Quanta 499 FEG.
- **Key Notes**: While imaging conditions were not elaborated, SEM offered complementary morphological details.

### 4.5 Raman Spectroscopy
- **Operational Description**: Raman spectroscopy was employed to elucidate the carbon structure, distinguishing between amorphous, graphene, and graphite forms.
- **Instruments and Models**: Lab Ram HR800 (Horiba Jobin-Yvon) with 532 nm laser excitation.
- **Key Notes**: Detector settings using a charge-coupled device (CCD) allowed for reliable acquisition of carbon fingerprint data.

### 4.6 Thermogravimetric Analysis (TGA)
- **Operational Description**: TGA–DSC was used to study the thermal stability and decomposition characteristics of the catalysts.
- **Instruments and Models**: METTLER TOLEDO TGA‑DSC 2.
- **Characterization Conditions**: Samples were heated to 1000 °C at a rate of 10 °C/min under a 60 mL/min gas flow.
- **Key Notes**: The analysis provides insights into weight loss profiles and thermal behaviors.

### 4.7 BET Surface Area Analysis
- **Operational Description**: BET measurements were carried out via N₂ physisorption to determine the surface area and porosity of the catalysts.
- **Sample Preparation**: MIL‑101(Fe) was evacuated at 160 °C in vacuum for 12 h; catalysts were pre‐treated at 300 °C in vacuum for 12 h.
- **Key Notes**: Proper evacuation ensures the removal of physisorbed species, critical for accurate surface area determination.

## 5. Catalytic Evaluation Methods

### 5.1 Activation

The catalyst activation process is a critical pretreatment step performed during catalyst synthesis to ensure that the optimal active phase is generated before the Fischer–Tropsch reaction. In this work, two types of catalysts undergo hydrogen reduction under controlled conditions to achieve full phase transformation while preserving the protective carbon shell.

#### 5.1.1 Activation Temperature
Activation temperature plays a central role in driving the chemical conversion of precursor phases.  
• For the Fe@C-600-H₂ catalyst, the hydrogen reduction is performed at 400 °C. This temperature is specifically chosen to fully convert the pyrolyzed h‑Fe₃C phase into the more catalytically active α‑Fe phase.  
• In contrast, the Unsupported‑Fe catalyst employs a milder hydrogen reduction at 350 °C. The lower temperature here is intended to provide gentle conditions that facilitate reduction while minimizing potential sintering or over-reduction effects.

#### 5.1.2 Activation Time
The duration of the activation process is essential to ensure complete transformation of the precursor.  
• Both catalysts are subjected to an extended hydrogen reduction for 24 hours.  
This prolonged treatment is necessary to allow sufficient interaction between hydrogen and the catalyst particles, ensuring that phase conversion is uniform and stable over time, which is critical for maintaining catalyst performance during reaction conditions.

#### 5.1.3 Activation Gas and Flow Rate
The choice and control of the activating gas directly affect the reduction efficiency.  
• Hydrogen is used as the activation gas in all cases, providing a reducing environment that enables the effective removal of oxygen from the catalyst precursor.  
• For the Fe@C-600-H₂ catalyst, a controlled hydrogen flow rate of 50 ml/min is adopted. This specific flow rate is optimized to offer a steady reduction environment that promotes thorough phase conversion without disturbing the encapsulating carbon shell.  
• The Unsupported‑Fe catalyst is also reduced in hydrogen, albeit with a higher flow rate to suit its different physical characteristics.

#### 5.1.4 Catalyst Phase Transformation
By carefully controlling activation temperature, time, and hydrogen flow rate, the process effectively converts h‑Fe₃C into α‑Fe. This phase conversion is crucial, as it directly influences the catalyst’s CO conversion efficiency and iron time yield during Fischer–Tropsch synthesis, while the intact carbon shell prevents particle sintering and aggregation.

### 5.2 Reaction

#### 5.2.1 Reaction Temperature  
The reaction temperature is critical for activating syngas and dictating catalyst dynamics. In this study, the Fischer-Tropsch synthesis was conducted at a fixed reactor temperature of 300 °C. At this temperature, the h‑Fe₃C phase within the Fe@C catalysts exhibits high activity, contributing to elevated CO conversion rates and a favorable long-chain hydrocarbon (C₅⁺) distribution. The stability of the catalyst is maintained under these conditions, with minimal deactivation observed over extended time-on-stream periods.

#### 5.2.2 Reaction Pressure  
The system pressure directly influences the concentration of reactants in the reactor and thereby affects the kinetics of syngas conversion. Here, a pressure of 2.0 MPa was maintained in the fixed-bed reactor. This elevated pressure enhances the overall reaction rate by ensuring an increased presence of reactant molecules, which is crucial for achieving high conversion efficiency and steering the product selectivity towards longer hydrocarbon chains.

#### 5.2.3 Reaction H₂/CO Ratio  
The H₂/CO ratio plays a defining role in the product spectrum of Fischer-Tropsch synthesis. A stoichiometric ratio of 1.0 was employed, which balances the hydrogen and carbon monoxide feed to optimize the formation of desired hydrocarbons. This ratio is particularly important as it mitigates excessive methane formation while promoting the assembly of long-chain molecules, as evidenced by the superior selectivity seen in the Fe@C catalysts.

#### 5.2.4 Reaction Space-Time Velocity  
Space-time velocity, expressed as weight hourly space velocity (WHSV), determines the residence time of syngas over the catalyst. Two distinct values were used: 8000 ml/(gcat·h) for the MOF-derived Fe@C catalysts and 3000 ml/(gcat·h) for the Unsupported‑Fe catalyst. The higher WHSV for MOF-derived catalysts promotes rapid syngas flow, enhancing reaction kinetics and maintaining high CO conversion, while the lower value for Unsupported‑Fe provides longer contact times, albeit with comparatively different conversion efficiencies.

## 6 Results


### 6.1 Characterization Results

#### 6.1.1 Crystal Phase and Structure
- **Description:** The crystalline phases and structural evolution of the catalysts were determined by X-ray diffraction (XRD) using a Bruker D8 diffractometer with Co Kα radiation (λ = 0.179 nm), operated at 35 kV and 40 mA, with a scan step of 0.03° over a 2θ range of 10–90°. This enabled precise identification of FeO, h‑Fe₃C, α‑Fe, and graphite-carbon phases.
- **Findings:** Fe@C-500 exhibited FeO diffraction lines, Fe@C-600 showed h‑Fe₃C, graphite-carbon, and α‑Fe, while Fe@C-700 displayed dominant h‑Fe₃C and graphite-carbon peaks. The sharpening and narrowing of diffraction lines at higher pyrolysis temperatures indicated increased crystallinity and graphitization. Mössbauer spectroscopy further quantified the iron phases, revealing up to 95.5% h‑Fe₃C in Fe@C-700.
- **Observations:** The transition from FeO to h‑Fe₃C and α‑Fe, along with the evolution of the carbon shell from amorphous to graphitic, was directly correlated with increasing pyrolysis temperature. The dominance of h‑Fe₃C at higher temperatures is associated with enhanced Fischer–Tropsch activity and selectivity.

#### 6.1.2 Morphology and Core–Shell Structure
- **Description:** Transmission electron microscopy (TEM/HRTEM) and elemental mapping were employed to visualize the core–shell architecture, particle size, and carbon shell morphology. TEM was performed on an FEI Talos 200A at 200 kV.
- **Findings:** HRTEM images revealed that Fe@C-500 possessed an amorphous carbon shell, Fe@C-600 and Fe@C-600-H₂ featured concentric graphene shells (3–5 layers), and Fe@C-700 exhibited a well-oriented graphite shell. Elemental mapping confirmed iron nanoparticles encapsulated within carbon shells. The average particle size for Fe@C-600 was 6.5 nm.
- **Observations:** The carbon shell structure evolved from amorphous to graphene to graphite with increasing pyrolysis temperature, providing enhanced protection against sintering and oxidation. The preservation of the graphene shell after H₂ reduction (Fe@C-600-H₂) was confirmed by HRTEM.

#### 6.1.3 Surface Area and Porosity
- **Description:** N₂ physisorption (BET) analysis measured specific surface area (SBET), total pore volume (Vtot), and average pore size. Measurements were conducted at −196 °C after vacuum evacuation (160 °C for MIL-101(Fe), 300 °C for catalysts).
- **Findings:** MIL-101(Fe) exhibited SBET of 1632 m²/g, Vtot of 0.83 cm³/g, and average pore size of 1.9 nm. MOF-derived Fe@C catalysts showed reduced SBET (135–291 m²/g) and Vtot (0.23–0.28 cm³/g), reflecting structural collapse during pyrolysis.
- **Observations:** The significant decrease in surface area and pore volume upon conversion from MIL-101(Fe) to Fe@C catalysts indicates the formation of dense carbon shells and loss of the original MOF porosity, which impacts reactant diffusion and catalytic performance.

#### 6.1.4 Carbon Shell Structure and Graphitization
- **Description:** Raman spectroscopy characterized the degree of graphitization and shell structure by analyzing D, G, and 2D bands.
- **Findings:** Fe@C-500 showed a weak, single 2D peak (amorphous carbon), Fe@C-600 and Fe@C-600-H₂ displayed four 2D peaks (graphene shell), and Fe@C-700 exhibited two 2D peaks (graphite shell). The ID/IG ratio decreased from 1.10 (Fe@C-500) to 0.79 (Fe@C-600) and 0.91 (Fe@C-700), indicating increased graphitization.
- **Observations:** Higher pyrolysis temperatures promoted the formation of more ordered carbon shells, with the graphene and graphite shells providing enhanced stability and electronic properties beneficial for Fischer–Tropsch catalysis.

#### 6.1.5 Thermal Stability and Composition
- **Description:** Thermogravimetric analysis (TGA) assessed decomposition behavior and carbon content. Samples were heated to 1000 °C at 10 °C/min under inert or 2% C₂H₂/He atmospheres.
- **Findings:** TGA confirmed the thermal stability of the carbon shells and quantified the residual iron content after pyrolysis.
- **Observations:** The robust carbon shells, especially at higher pyrolysis temperatures, contributed to improved thermal stability and resistance to oxidation, supporting catalyst durability during Fischer–Tropsch synthesis.



### 6.2 Catalyst Performance

#### 6.2.1 CO Conversion
- **Description:** CO conversion represents the percentage of carbon monoxide molecules transformed during Fischer–Tropsch synthesis, calculated as the ratio of reacted CO to the total CO fed into the reactor.
- **Experimental Data:** Under fixed-bed reactor conditions (300 °C, 2.0 MPa, H₂/CO = 1.0), the CO conversion at 24 hours on stream was:
  - Fe@C-500: 64.1%
  - Fe@C-600: 65.0%
  - Fe@C-700: 73.2%
  - Fe@C-600-H₂: 78.7%
  - At 184 hours, Fe@C-600 and Fe@C-600-H₂ reached 74.5% and 81.5%, respectively.
- **Observations and Trends:** Fe@C-600-H₂ exhibited the highest CO conversion, with Fe@C-700 also performing strongly. The graphene-encapsulated Fe@C-600 maintained high conversion and stability over extended operation.

#### 6.2.2 CO₂ Selectivity
- **Description:** CO₂ selectivity quantifies the fraction of converted CO that forms CO₂, reflecting the extent of the water–gas shift reaction.
- **Experimental Data:** At 24 hours:
  - Fe@C-500: 35.2%
  - Fe@C-600: 33.3%
  - Fe@C-700: 33.9%
- **Observations and Trends:** All Fe@C catalysts demonstrated moderate CO₂ selectivity, with minimal variation across pyrolysis temperatures.

#### 6.2.3 CH₄ Selectivity
- **Description:** CH₄ selectivity is the percentage of methane among total hydrocarbon products, indicating the tendency toward undesired chain termination.
- **Experimental Data:** At 24 hours:
  - Fe@C-500: 11.5%
  - Fe@C-600: 10.5%
  - Fe@C-700: 12.4%
  - Fe@C-600-H₂: 23.4%
  - Unsupported-Fe: 28.7%
- **Observations and Trends:** The h‑Fe₃C-dominated Fe@C catalysts exhibited significantly lower methane selectivity compared to Fe@C-600-H₂ and unsupported-Fe, highlighting the beneficial effect of the carbide phase and carbon shell.

#### 6.2.4 C₃⁺ Selectivity
- **Description:** C₃⁺ selectivity measures the proportion of hydrocarbons with three or more carbon atoms, a key indicator of long-chain hydrocarbon formation.
- **Experimental Data:** At 24 hours:
  - Fe@C-500: 88.5%
  - Fe@C-600: 89.5%
  - Fe@C-700: 87.6%
- **Observations and Trends:** The Fe@C catalysts achieved high C₃⁺ selectivity, correlating with their low methane production and high α values.

#### 6.2.5 α Factor (Chain Growth Factor)
- **Description:** The α factor reflects the probability of chain propagation versus termination, derived from the Anderson–Schulz–Flory distribution.
- **Experimental Data:** 
  - Fe@C-500: 0.68–0.61
  - Fe@C-600: 0.69–0.68
  - Fe@C-700: 0.67–0.64
  - Fe@C-600-H₂: 0.49–0.50
  - Unsupported-Fe: 0.30–0.21
- **Observations and Trends:** Higher α values in Fe@C catalysts correspond to enhanced long-chain hydrocarbon selectivity and suppressed methane formation. The graphene shell (Fe@C-600) optimizes α, supporting superior product distribution.

#### 6.2.6 Catalyst Deactivation Rate
- **Description:** Deactivation rate quantifies the decline in CO conversion over time, indicating catalyst stability.
- **Experimental Data:** 
  - Fe@C-600: 0% (CO conversion increased from 65.0% to 74.5%)
  - Fe@C-600-H₂: Stable (78.7% to 81.5%)
  - Fe@C-500: 13.1%
  - Fe@C-700: 20.1%
  - Unsupported-Fe: 47.9%
- **Observations and Trends:** Fe@C-600 and Fe@C-600-H₂ demonstrated exceptional stability, attributed to the protective carbon shell, especially graphene, which inhibits nanoparticle aggregation and deactivation.

---
**Summary:**  
The Fe@C core–shell catalysts, particularly those with a graphene shell and h‑Fe₃C core (Fe@C-600), deliver high CO conversion, superior long-chain hydrocarbon selectivity, low methane formation, and outstanding stability. The nature of the carbon shell and iron phase are critical determinants of Fischer–Tropsch performance.
