Repository: pic-ai-robotic-chemistry/literature-to-protocols

## Overview

Experimental procedures in scientific papers are usually scattered across free-form text, which makes them difficult to reproduce, compare, and automate.  
The goals of this project are:

* Extract experiment-related entities, conditions, operations, and relations from papers
* Build paper-level knowledge graphs
* Generate structured protocols through templated prompting and graph-based retrieval
* Evaluate the generated results in terms of factuality, text quality, and questionnaire-based practical usability

File: example/papersavings-topk/Paper_8-25.md
# h-Fe3C dominated Fe@C core–shell catalysts for Fischer-Tropsch synthesis: Roles of h-Fe3C and carbon shell

## 1. Materials

### 1.1 Reagents

#### 1.1.1 Metal Precursors
- **Fe(NO₃)₃·9H₂O**: Fe(NO₃)₃·9H₂O, [Purity not specified], [Supplier not specified], Used as the metal precursor in the hydrothermal synthesis of MIL-101(Fe).

#### 1.1.2 Solvents
- **N,N-Dimethylformamide (DMF)**: C₃H₇NO, [Purity not specified], [Supplier not specified], Used as the solvent during the hydrothermal process to dissolve and disperse reagents for MIL-101(Fe) synthesis.

#### 1.1.3 Base/Acid Regulators
- **Nitric Acid**: HNO₃, [68–70% purity if assumed], [Supplier not specified], Used as a mineralizer and acid regulator to control the reaction environment in the synthesis of MIL-101(Fe).
- **Ammonia Solution**: NH₃ (aqueous, 3 mol/L), [Purity not specified], [Supplier not specified], Used as a base in the continuous coprecipitation process for the preparation of the unsupported‐Fe catalyst.

#### 1.1.4 Synthesis Gas Environment Gases
- **Pyrolysis Gas Mixture (2% C₂H₂ in Helium)**: C₂H₂/He mixture, [Purity not specified], [Supplier not specified], Flow: 50 mL/min at pyrolysis temperatures (500 °C, 600 °C, 700 °C), 1 hour duration with a heating rate of 5 °C/min, Used during pyrolysis for converting the MIL-101(Fe) precursor into Fe@C catalysts.
- **Hydrogen (Post-Synthesis Treatment)**: H₂, [Purity not specified], [Supplier not specified], Flow conditions: Treatment at 400 °C for 24 h, Used for the reduction of Fe@C-600 to produce Fe@C-600-H₂.
- **Fischer–Tropsch Synthesis Gas (Syngas)**: H₂/CO mixture, [Ratio 1:1], [Supplier not specified], Reaction conditions: 300 °C, 2.0 MPa in a fixed bed reactor, Employed as the feed gas during the Fischer–Tropsch synthesis reaction.

#### 1.1.5 Other Reagents
- **Terephthalic Acid**: C₈H₆O₄, [Purity not specified], [Supplier not specified], Functions as the organic ligand (linker) precursor in the synthesis of MIL-101(Fe).

### 1.2 Specific Experimental Equipment

#### Synthesis Equipment
- Teflon-lined steel autoclave (100 mL) – used for the hydrothermal synthesis of MIL-101(Fe).
- Tube furnace – employed for precise pyrolysis at 500, 600, and 700 °C; no specific brand or model details provided.
- 100 mL beaker – utilized in the continuous coprecipitation process for preparing the unsupported‐Fe catalyst.

#### Characterization Equipment
- D8 powder diffractometer (Bruker, Germany; Co Kα radiation) – used to record X-ray diffraction patterns for phase identification.
- FEI Talos 200A electron microscope (200 kV) – deployed for transmission electron microscopy to analyze core–shell morphology.
- High-resolution transmission electron microscopy (HRTEM) instrument – a tool for examining interplanar spacing, provided without specific model details.
- MR-351 constant-acceleration Mössbauer spectrometer (FAST, Germany) – for quantifying phase compositions in the catalysts.
- Micromeritics ASAP 2420 analyzer – used for N₂ physisorption measurements to determine BET surface area and pore size distribution.
- Lab Ram HR800 Raman spectrometer (Horiba Jobin-Yvon; 532 nm laser excitation) – employed to evaluate carbon ordering in the catalysts.

#### Activation Equipment
- Reactor for H₂ post-treatment – a dedicated reactor used for activating catalysts via hydrogen treatment at 400 °C for 24 hours, described generically due to a lack of specific model details.

#### Reaction Equipment
- Fixed bed reactor – featuring an isothermal bed length of 5 cm; operated under conditions of 300 °C and 2.0 MPa for Fischer–Tropsch synthesis evaluation.
- Temperature and pressure control unit – equipment for monitoring reaction conditions, noted only in general terms.

#### Product Analysis Equipment
- Gas chromatograph models 6890 N and 4890D (Agilent, USA) – used for online analysis of the reaction tail gas.

#### Other Specific Equipment
- Magnetic stirrer – a generic mixing device employed during the preparation of the MOF precursor, ensuring uniform reagent distribution.

### 1.3 Common Laboratory Equipment

#### **Drying Equipment**
-  Oven at 80 °C:  
  Used to remove residual moisture from reagents and catalysts, ensuring that synthesized materials are sufficiently dry prior to further treatment.
-  Oven at 120 °C:  
  Employed during the hydrothermal synthesis phase by placing a Teflon-lined steel autoclave in the oven, which ensures proper drying and preparation of the MIL-101(Fe) precursor.

#### **Calcination Equipment**
-  Tube Furnace:  
  Serves as the primary equipment for controlled pyrolysis. It ensures precise temperature programming (with a controlled heating rate of 5 °C/min) at designated temperatures (500, 600, and 700 °C) to both decompose precursors and form the carbon shell structure around the iron nanoparticles. Integrated temperature controllers and thermocouples are utilized to maintain the necessary conditions for impurity removal and phase formation.
-  High-precision Furnace:  
  In the calcination of the unsupported‐Fe catalyst, a furnace with controlled heating in static air is used. This setup enables a stepped heating profile (e.g., heating for several hours at 500 °C followed by a lower-temperature holding period at 350 °C), which is critical for forming the desired catalyst phases.

#### **Other Common Equipment**
-  Teflon-lined Steel Autoclave:  
  Essential for the hydrothermal synthesis of MIL-101(Fe), ensuring uniform mixing and reaction of precursor solutions.
-  Analytical Balances and Beakers:  
  Used for accurate reagent weighing and mixing during the preparation phase.
-  Magnetic Stirrers:  
  Provide uniform mixing during the synthesis process.
-  Gas Flow Controllers/Pumps:  
  Regulate the introduction of reactive gases, such as 2% C₂H₂ in helium during pyrolysis and hydrogen during post-treatment, ensuring consistent flow rates and experimental conditions.
-  Gloveboxes:  
  Facilitate safe handling and transfer of catalysts between synthesis, calcination, and characterization steps by maintaining an inert atmosphere.
-  Thermogravimetric Analyzers (TGA):  
  Employed to monitor weight loss and verify the accuracy of temperature profiles during heating events.

## 2. Synthesis Methods

### Extraction of Detailed Preparation and Post‑processing Steps

This section outlines two detailed synthesis routes used for Fe-based catalysts: a hydrothermal pyrolysis method for MOF‑derived Fe@C core–shell catalysts and a co‑precipitation process for an unsupported‑Fe reference. Both approaches emphasize reproducibility through clearly defined steps, reagents, and equipment.

#### Hydrothermal Pyrolysis Method (MOF‑derived Fe@C Catalysts)
1. Precursor Synthesis – MIL‑101(Fe)  
   • Reagents: Fe(NO₃)₃·9H₂O, terephthalic acid, nitric acid, and N,N‑dimethylformamide (DMF).  
   • Conditions: Conducted at 120 °C for 48 h in a Teflon‑lined autoclave with 70 ml of DMF, ensuring a controlled hydrothermal environment.  
   • Observation: Formation of a well‑defined metal–organic framework (MOF) precursor with high surface area.

2. Pyrolysis – Catalyst Formation  
   • Process: The MIL‑101(Fe) precursor is subjected to pyrolysis in a tube furnace under a 2% C₂H₂/helium flow.  
   • Temperature & Duration: Pyrolyzed at 500, 600, or 700 °C for 1 h, where the pyrolysis temperature dictates the carbon shell structure; 500 °C yields an amorphous shell, 600 °C forms a 3–5 layer graphene structure, and 700 °C produces a well‑oriented graphite shell.  
   • Note: The carbon filament from C₂H₂ assists in reduction and carburization, generating a predominant h‑Fe₃C phase.

3. Post‑treatment (Fe@C‑600)  
   • Additional step: A hydrogen reduction is performed at 400 °C for 24 h (with a flow rate of 50 ml/min) to yield Fe@C‑600‑H₂, modifying the phase composition and promoting a change towards α‑Fe.

#### Co‑precipitation Method (Unsupported‑Fe Catalyst)
1. Precursor Mixing  
   • Reagents: Fe(NO₃)₃ (1 mol/L) and ammonia solution (3 mol/L) are mixed dropwise while maintaining the pH at 8.2–8.5.  
   • Conditions: Carried out at 80 ± 1 °C under continuous stirring, with a pH meter monitoring the environment.

2. Precipitation–Deposition  
   • Process: The reaction mixture is aged for 2 h to allow uniform deposition and formation of a visible precipitate.  

3. Drying and Calcination  
   • Drying: The precipitate is dried at 80 °C overnight to remove residual solvents.  
   • Calcination: The dried material is subsequently calcined for 5 h at 500 °C in static air, followed by a reduction step in hydrogen (100 ml/min) at 350 °C for 24 h.

### Comparative Analysis  
• The pyrolysis method integrates ligand decomposition and carbon deposition in fewer steps, offering scalability and a distinct control over the active carbon shell morphology.  
• The co‑precipitation approach is cost‑effective and ensures uniform metal dispersion, though it may require additional purification to remove unreacted species.

## 3. Synthesis Procedures

### 3.1 Reagent Preparation

In this section, the procedures for reagent preparation are organized by catalyst and operation step, ensuring that each solid weighing, liquid transfer, and mixing step is clearly traceable and reproducible for the Fe@C catalysts (Fe@C-500, Fe@C-600, Fe@C-700, Fe@C-600-H₂) as well as the unsupported‑Fe catalyst.

#### 3.1.1 Weighing

For the MOF‑derived catalysts used to produce Fe@C‑500, Fe@C‑600, Fe@C‑700, and Fe@C‑600‑H₂, precursor synthesis is based on MIL‑101(Fe).

##### 3.1.1.1 Fe@C‑500  
- **Fe(NO₃)₃·9H₂O**: Weighed 606 mg.  
- **Terephthalic acid**: Weighed 166 mg.  

##### 3.1.1.2 Fe@C‑600  
- **Fe(NO₃)₃·9H₂O**: Weighed 606 mg.  
- **Terephthalic acid**: Weighed 166 mg.  

##### 3.1.1.3 Fe@C‑700  
- **Fe(NO₃)₃·9H₂O**: Weighed 606 mg.  
- **Terephthalic acid**: Weighed 166 mg.  

##### 3.1.1.4 Fe@C‑600‑H₂  
- **Fe(NO₃)₃·9H₂O**: Weighed 606 mg.  
- **Terephthalic acid**: Weighed 166 mg.  

##### 3.1.1.5 Unsupported‑Fe  
- **Fe(NO₃)₃**: Utilized as a 1 mol/L solution; specific solid weighing details were not provided.

#### 3.1.2 Liquid Transfer

Although liquid handling is integral to the synthesis (e.g., the use of solvents such as DMF, nitric acid, or deionized water in the precursor preparation), the article does not specify explicit volumes, transfer methods, or equipment for each catalyst.

##### 3.1.2.1 Fe@C‑500  
- **DMF/Nitric acid solution**: Liquid transfer operations were performed, but detailed parameters are not available.

##### 3.1.2.2 Fe@C‑600  
- **DMF/Nitric acid solution**: Liquid transfer operations were performed, but detailed parameters are not available.

##### 3.1.2.3 Fe@C‑700  
- **DMF/Nitric acid solution**: Liquid transfer operations were performed, but detailed parameters are not available.

##### 3.1.2.4 Fe@C‑600‑H₂  
- **DMF/Nitric acid solution**: Liquid transfer operations were performed, but detailed parameters are not available.

##### 3.1.2.5 Unsupported‑Fe  
- **Precursor solution**: Liquid transfer operations were performed, but detailed parameters are not available.

#### 3.1.3 Mixing

For the MIL‑101(Fe)–derived catalysts, homogenization of the precursor slurry is critical for reproducibility. In addition, for the Fe@C‑600‑H₂ catalyst, an inert atmosphere is maintained during mixing.

##### 3.1.3.1 Fe@C‑500  
- **Precursor mixture**: Stirred at 120 °C for 2 hours in a Teflon-lined autoclave, followed by ultrasonic treatment for 30 minutes at room temperature.

##### 3.1.3.2 Fe@C‑600  
- **Precursor mixture**: Stirred at 120 °C for 2 hours in a Teflon-lined autoclave, followed by ultrasonic treatment for 30 minutes at room temperature.

##### 3.1.3.3 Fe@C‑700  
- **Precursor mixture**: Stirred at 120 °C for 2 hours in a Teflon-lined autoclave, followed by ultrasonic treatment for 30 minutes at room temperature.

##### 3.1.3.4 Fe@C‑600‑H₂  
- **Precursor mixture**: Stirred at 120 °C for 2 hours in a Teflon-lined autoclave under a nitrogen atmosphere, followed by ultrasonic treatment for 30 minutes.

##### 3.1.3.5 Unsupported‑Fe  
- **Mixing operation**: Specific parameters for mixing were not provided.

This structured approach, with catalyst‑specific grouping for weighing, liquid transfer, and mixing, aids in the clear documentation and reproducibility of the synthesis procedure for Fischer–Tropsch catalysts.

### 3.2 Detailed synthesis process

#### Catalyst Preparation [1]: Fe@C Catalysts from MIL-101(Fe) Precursor  
##### Precursor Preparation  
- **Reagents**: 166 mg terephthalic acid, 606 mg Fe(NO₃)₃·9H₂O, 5 mL nitric acid, and 70 mL DMF.  
- **Conditions**: Stirring the mixture for 2 hours at room temperature followed by transfer into a Teflon-lined steel autoclave, then hydrothermal treatment at 120 °C for 48 hours.  
- **Process**:  
  - Dissolve all reagents in DMF and stir until a homogeneous solution is obtained.  
  - Seal the solution in an autoclave and heat at 120 °C for 48 hours.  
  - Upon cooling, wash the resulting MIL-101(Fe) three times with DMF and ethanol consecutively and dry at 80 °C overnight.  
- **Key Steps**: Emphasize proper mixing and controlled hydrothermal conditions to secure reproducible MOF formation.

##### Catalyst Assembly and Pyrolysis  
- **Reagents**: MIL-101(Fe) precursor and a 2% C₂H₂/helium gas mixture.  
- **Conditions**: Pyrolysis in a tube furnace with a heating rate of 5 °C/min at three setpoints: 500 °C, 600 °C, and 700 °C, each maintained for 1 hour.  
- **Process**:  
  - Place the dried MIL-101(Fe) in the tube furnace.  
  - Pyrolyze under a continuous flow of 2% C₂H₂ in helium to facilitate carbon deposition and formation of a protective shell around the iron core.  
- **Key Steps**: Strict temperature control is critical as it determines the carbon shell structure: amorphous for Fe@C-500, a few-layer graphene for Fe@C-600, and well-oriented graphite for Fe@C-700.

##### Post-Processing – H₂ Reduction  
- **For Fe@C-600-H₂**:  
  - **Conditions**: Reduce the Fe@C-600 catalyst under a flow of H₂ (50 mL/min) at 400 °C for 24 hours.  
  - **Process**: Subject the pyrolyzed catalyst to hydrogen post-treatment to enhance the catalytic phase, transitioning h‑Fe₃C to a more pronounced α‑Fe fraction.

---

#### Catalyst Preparation [2]: Unsupported‐Fe Catalyst  
##### Precursor Preparation and Assembly  
- **Reagents**: Aqueous solution of 1 mol/L Fe(NO₃)₃ and 3 mol/L ammonia solution.  
- **Conditions**: Dropwise addition at 80 ± 1 °C while maintaining a pH of 8.2–8.5, followed by 2 hours of aging under stirring.  
- **Process**:  
  - Add the Fe(NO₃)₃ solution dropwise into the ammonia solution under vigorous stirring.  
  - Allow the precipitate to form and age for 2 hours.
  
##### Purification, Drying & Calcination  
- **Process**:  
  - Wash and filter the precipitate several times with distilled water.  
  - Dry at 120 °C for 12 hours.  
  - Calcine in static air at 500 °C for 5 hours, then reduce the material in hydrogen (100 mL/min) at 350 °C for 24 hours.  
- **Key Steps**: Careful pH control, sequential washing, and stringent calcination conditions ensure reproducibility and desired phase formation.

This structured workflow, with clearly defined reagent amounts, temperature settings, and processing times, guarantees replicability and delineates critical operational pause points for effective catalyst synthesis.

## 4. Characterization Methods

### 4.1 X‑Ray Diffraction (XRD)
- **Operational Description**: XRD was employed to identify the crystalline phases—including h‑Fe₃C, α‑Fe, and graphite carbon—present in the catalysts.
- **Instruments and Models**: D8 powder diffractometer (Bruker, Germany).
- **Characterization Conditions**: Utilized Co Kα radiation (λ = 0.179 nm) operated at 35 kV and 40 mA. Catalyst samples were evacuated at 300 °C under vacuum for 12 hours prior to analysis.
- **Test Parameters**: Measurements conducted with a step size of 0.03° over a 2θ range of 10–90°.
- **Key Notes**: Weak diffraction peaks—as observed for Fe@C-500—require caution in phase identification, emphasizing the need for complementary techniques.

### 4.2 Transmission Electron Microscopy (TEM & HRTEM)
- **Operational Description**: TEM analysis was used to visualize the core–shell structure, assess nanoparticle dispersion, and determine the interplanar spacing within the carbon layers.
- **Instruments and Models**: FEI Talos 200A electron microscope.
- **Characterization Conditions**: Imaging performed at an accelerating voltage of 200 kV.
- **Test Parameters**: HRTEM confirmed a graphene layer spacing of approximately 0.346 nm; elemental mapping assisted in verifying the distribution of iron, carbon, and oxygen.
- **Key Notes**: Standard sample mounting and controlled imaging conditions ensured reproducibility and accurate morphological analysis.

### 4.3 Mössbauer Spectroscopy (MES)
- **Operational Description**: MES was applied to quantify the phase composition of iron species within the catalysts.
- **Instruments and Models**: MR-351 constant-acceleration Mössbauer spectrometer with data processed using MossWinn 4.0 software.
- **Characterization Conditions**: Conducted at room temperature with velocity calibration performed using an α‑Fe foil.
- **Test Parameters**: A triangular reference signal was utilized.
- **Key Notes**: Interpretation requires careful deconvolution due to overlapping signals from multiple iron phases.

### 4.4 BET Surface Area Analysis
- **Operational Description**: N₂ physisorption measurements assessed the BET surface area and pore size distribution.
- **Instruments and Models**: Micromeritics ASAP 2420 analyzer.
- **Characterization Conditions**: MIL-101(Fe) precursor evacuated at 160 °C for 12 hours; catalysts subsequently evacuated at 300 °C for 12 hours, with measurements performed at 196 °C.
- **Test Parameters**: Nitrogen was used as the adsorbate.
- **Key Notes**: Strict degassing protocols minimized artifacts, ensuring accurate determination of textural properties.

### 4.5 Raman Spectroscopy
- **Operational Description**: Raman spectroscopy was conducted to evaluate carbon ordering and the degree of graphitization in the catalyst shells.
- **Instruments and Models**: Lab Ram HR800 (Horiba Jobin-Yvon).
- **Characterization Conditions**: Laser excitation at 532 nm.
- **Test Parameters**: Spectral data were deconvoluted using Lorentzian curve fitting, although specific settings (e.g., power or exposure time) were not detailed.
- **Key Notes**: This analysis distinguishes between amorphous carbon and more structured graphene/graphite forms, supporting insights from other characterization methods.

## 5. Catalytic Evaluation Methods

### 5.1 Activation

This section details the catalyst activation process applied during the post‐treatment of Fe@C-600 to produce Fe@C-600-H₂. The activation step, conducted as part of the catalyst’s synthesis and pre-reaction treatment for Fischer–Tropsch synthesis, focuses on reducing oxidized and carburized surface species.

#### 5.1.1 Activation Temperature and Time
- **Definition:** Activation temperature is crucial to promote reduction reactions that transform surface species and adjust the iron phase composition. Adequate exposure time at the target temperature ensures comprehensive modification of the catalyst’s active sites.  
- **Experimental Conditions:** The hydrogen post‐treatment is performed at 400 °C for 24 hours.  
- **Observations:** This controlled temperature and extended duration enable the gradual reduction of excess h‑Fe₃C species and promote the formation or stabilization of the more active α‑Fe phase, ultimately enhancing the catalyst’s performance in Fischer–Tropsch synthesis.

#### 5.1.2 Activation Gas and Flow Parameters
- **Definition:** The choice and flow rate of the activation gas determine the extent of reduction and facilitate uniform treatment across the catalyst bed.  
- **Experimental Conditions:** Hydrogen (H₂) is employed as the sole activation gas. It is applied at a flow rate of 50 mL/min.  
- **Observations:** The hydrogen-rich environment effectively reduces residual oxidic species and promotes controlled phase transformation. The specified flow rate ensures an even distribution of the activating gas, thereby maintaining consistent activation conditions across the catalyst mass.

#### 5.1.3 Additional Considerations
- **Activation Pressure:** No explicit pressure parameter is provided. It is implicitly assumed that the reduction treatment is carried out under conditions typical for such post‐treatments, likely near atmospheric pressure.  
- **Impact on Catalytic Performance:** The hydrogen post‐treatment not only modifies the phase composition by diminishing h‑Fe₃C in favor of α‑Fe where necessary, but it can also enhance catalyst dispersion and prevent sintering. This tailored activation process is critical for achieving the desired balance between long-chain hydrocarbon selectivity and minimized methane formation during Fischer–Tropsch synthesis.

This activation protocol, extracted directly from the article, reinforces the role of the post‐treatment in fine-tuning the catalyst structure to meet the stringent demands of Fischer–Tropsch reactions.

### 5.2 Reaction

The Fischer–Tropsch catalytic tests were conducted in a fixed-bed reactor under well-defined conditions to ensure reproducibility and direct comparison of catalyst performance. The reaction parameters were chosen to reflect industrially relevant syngas compositions and operating conditions, particularly those representative of coal- or biomass-derived syngas.

#### 5.2.1 Reaction Temperature
- **Definition:** The reaction temperature is a critical parameter influencing the activation of syngas and the phase behavior of iron catalysts.
- **Experimental Conditions:** The Fischer–Tropsch synthesis was performed at a constant temperature of 300 °C.
- **Observations:** Under these conditions, the Fe@C catalysts demonstrated effective syngas conversion with enhanced stability. Notably, while all catalysts operated at the same temperature, the Fe@C catalysts maintained activity over extended reaction times, whereas the unsupported‐Fe catalyst showed more pronounced deactivation, likely due to carbon deposition.

#### 5.2.2 Reaction Pressure
- **Definition:** The system pressure directly affects the concentration of feed gases and the product distribution during the synthesis process.
- **Experimental Conditions:** The reaction was conducted at a pressure of 2.0 MPa.
- **Observations:** Elevated pressure conditions were found to influence product selectivity, with an increase in methane selectivity observed for some catalysts. This underlines the importance of pressure control in tailoring the hydrocarbon product distribution during the synthesis.

#### 5.2.3 Reaction H₂/CO Ratio
- **Definition:** The H₂/CO ratio in the feed governs the reactivity and selectivity of the Fischer–Tropsch process, impacting both the chain growth probability and the nature of the hydrocarbons produced.
- **Experimental Conditions:** A syngas composition with an H₂/CO ratio of 1.0 was applied, aligning with common operational conditions for coal- or biomass-derived syngas.
- **Observations:** This stoichiometry was critical for achieving a balance between CO conversion and long-chain hydrocarbon (C₅⁺) selectivity. The consistent use of this ratio across tests provided a reliable basis for comparing the catalytic performance and stability of the different Fe@C catalysts.

Collectively, the conditions of 300 °C, 2.0 MPa, and an H₂/CO ratio of 1.0 were optimized to promote the formation of h‑Fe₃C, which is instrumental in enhancing CO conversion while ensuring catalyst longevity during Fischer–Tropsch synthesis.

## 6 Results


### 6.1 Characterization Results

#### 6.1.1 Crystal Phase and Structure
- **Description:** The crystal phases and structural evolution of the Fe@C catalysts were determined using X-ray diffraction (XRD) with Co Kα radiation (λ = 0.179 nm), operated at 35 kV and 40 mA, with a scan step of 0.03° over 2θ = 10–90°. Phase identification was supported by reference patterns (JCPDS).
- **Findings:** XRD patterns revealed that Fe@C-600 contains h‑Fe₃C (JCPDS 35‑0772), graphite carbon (JCPDS 41‑1487), and α‑Fe (JCPDS 06–0696). Fe@C-700 shows pronounced h‑Fe₃C and graphite carbon peaks, while Fe@C-600-H₂ and unsupported-Fe display α‑Fe and graphite carbon or only α‑Fe, respectively. Increasing pyrolysis temperature enhances h‑Fe₃C formation, as evidenced by sharper and more intense diffraction lines.
- **Observations:** The transformation from amorphous carbon to graphene and then to graphite shells with increasing temperature is corroborated by XRD. H₂ post-treatment of Fe@C-600 results in the disappearance of h‑Fe₃C peaks, indicating complete reduction to α‑Fe.

#### 6.1.2 Phase Composition (Mössbauer Spectroscopy)
- **Description:** Mössbauer spectroscopy (MES) at room temperature quantified the relative content of iron phases, using α-Fe foil for velocity calibration and referencing isomer shifts to α-Fe.
- **Findings:** The h‑Fe₃C content increases with pyrolysis temperature: 68.2% in Fe@C-500, 87.2% in Fe@C-600, and 95.5% in Fe@C-700. Fe@C-600-H₂ contains only α‑Fe after H₂ reduction.
- **Observations:** Higher h‑Fe₃C content correlates with improved catalyst stability and selectivity for long-chain hydrocarbons in Fischer–Tropsch synthesis.

#### 6.1.3 Carbon Shell Structure (TEM, HRTEM, Raman)
- **Description:** Transmission electron microscopy (TEM, HRTEM) at 200 kV and Raman spectroscopy (532 nm excitation) were used to analyze the morphology and ordering of the carbon shell.
- **Findings:** HRTEM images show Fe@C-500 has an amorphous carbon shell, Fe@C-600 and Fe@C-600-H₂ possess 3–5 layer graphene shells (interplanar spacing ≈0.346 nm), and Fe@C-700 features a well-oriented graphite shell. Raman spectra confirm these assignments: Fe@C-500 exhibits a weak, single 2D peak; Fe@C-600 and Fe@C-600-H₂ display four 2D peaks; Fe@C-700 shows two merged 2D peaks. The D/G intensity ratio (ID/IG) decreases with increasing graphitization.
- **Observations:** The graphene shell in Fe@C-600 provides optimal protection against nanoparticle agglomeration and oxidation, as confirmed by post-reaction TEM.

#### 6.1.4 Surface Area and Porosity (N₂ Physisorption)
- **Description:** N₂ physisorption measurements provided BET surface area, pore volume, and pore size distribution.
- **Findings:** MIL-101(Fe) exhibits a high surface area (1632 m²/g), pore volume (0.83 cm³/g), and average pore size (1.9 nm). After pyrolysis, Fe@C catalysts show reduced surface areas (135–291 m²/g) and pore volumes (0.23–0.28 cm³/g). Unsupported-Fe has a much lower surface area (15.9 m²/g).
- **Observations:** MOF-derived Fe@C catalysts retain higher porosity than unsupported-Fe, facilitating better reactant diffusion and catalytic performance.

#### 6.1.5 Morphology and Particle Size (SEM, TEM)
- **Description:** SEM (FEI Quanta 499 FEG) and TEM analyses characterized particle morphology and size distribution.
- **Findings:** Fe@C catalysts display uniformly distributed nanoparticles encapsulated within the carbon shell, with minimal aggregation even after extended reaction times. Unsupported-Fe shows larger, aggregated particles and poor stability.
- **Observations:** The carbon shell, especially the graphene type, effectively inhibits nanoparticle sintering, maintaining catalyst integrity during Fischer–Tropsch synthesis.



### 6.2 Catalyst Performance

#### 6.2.1 CO Conversion
- **Description:** CO conversion quantifies the fraction of CO in the feed that is transformed into products during Fischer–Tropsch synthesis (FTS). It is typically calculated as:
  \[
  \text{CO Conversion} = \frac{F_{\text{CO,in}} - F_{\text{CO,out}}}{F_{\text{CO,in}}} \times 100
  \]
- **Experimental Data:** Under standard FTS conditions (300 °C, 2.0 MPa, H₂/CO = 1.0), CO conversion at 24 h on stream was: Fe@C-500 (64.1%), Fe@C-600 (65.0%), Fe@C-700 (73.2%), Fe@C-600-H₂ (78.7%), and unsupported-Fe (75.3%). At 184 h, values were: Fe@C-500 (55.7%), Fe@C-600 (74.5%), Fe@C-700 (58.5%), Fe@C-600-H₂ (81.5%), and unsupported-Fe (39.2%).
- **Observations and Trends:** Fe@C-600-H₂ consistently exhibited the highest CO conversion, with Fe@C-600 also maintaining high conversion and stability over time. Unsupported-Fe showed significant deactivation, as evidenced by the sharp decline in conversion.

#### 6.2.2 CO₂ Selectivity
- **Description:** CO₂ selectivity represents the proportion of converted CO that forms CO₂, reflecting the extent of the water–gas shift reaction. It is calculated as:
  \[
  \text{CO}_2 \text{ Selectivity} = \frac{F_{\text{CO}_2,\text{out}}}{F_{\text{CO,in}} - F_{\text{CO,out}}} \times 100
  \]
- **Experimental Data:** At 24 h, CO₂ selectivity was: Fe@C-500 (35.2%), Fe@C-600 (33.3%), Fe@C-700 (33.9%), Fe@C-600-H₂ (37.3%), and unsupported-Fe (38.5%). At 184 h, Fe@C-600 (33.7%) and Fe@C-600-H₂ (36.9%) maintained similar values.
- **Observations and Trends:** Fe@C-600 demonstrated the lowest CO₂ selectivity, indicating more efficient hydrocarbon production with minimal CO₂ byproduct.

#### 6.2.3 CH₄ Selectivity
- **Description:** CH₄ selectivity is the fraction of converted CO yielding methane, calculated as:
  \[
  \text{CH}_4 \text{ Selectivity} = \frac{F_{\text{CH}_4,\text{out}}}{F_{\text{CO,in}} - F_{\text{CO,out}}} \times 100
  \]
- **Experimental Data:** At 24 h, CH₄ selectivity was: Fe@C-600 (10.5%), Fe@C-600-H₂ (23.4%), and unsupported-Fe (28.7%).
- **Observations and Trends:** Fe@C-600 significantly suppressed methane formation compared to unsupported-Fe and Fe@C-600-H₂, favoring longer-chain hydrocarbon synthesis.

#### 6.2.4 C₅⁺ Selectivity
- **Description:** C₅⁺ selectivity denotes the fraction of converted CO forming hydrocarbons with five or more carbon atoms, a key indicator of long-chain hydrocarbon production:
  \[
  \text{C}_5^+ \text{ Selectivity} = \frac{F_{\text{C}_5^+,\text{out}}}{F_{\text{CO,in}} - F_{\text{CO,out}}} \times 100
  \]
- **Experimental Data:** At 24 h, C₅⁺ selectivity was: Fe@C-600 (60.4%), Fe@C-500 (59.0%), Fe@C-700 (59.7%), Fe@C-600-H₂ (38.6%), and unsupported-Fe (14.7%).
- **Observations and Trends:** h‑Fe₃C–dominated Fe@C catalysts (especially Fe@C-600) achieved high C₅⁺ selectivity, while Fe@C-600-H₂ and unsupported-Fe favored shorter-chain products.

#### 6.2.5 α Factor (Chain Growth Probability)
- **Description:** The α factor reflects the probability of chain propagation versus termination in hydrocarbon growth, derived from the Anderson–Schulz–Flory distribution:
  \[
  \alpha = \text{slope of } \ln(W_n/n) \text{ vs. } n
  \]
- **Experimental Data:** h‑Fe₃C–dominated Fe@C catalysts exhibited α values of 0.67–0.69, higher than unpromoted Fe@C catalysts (0.45–0.48).
- **Observations and Trends:** High α values correlate with enhanced long-chain hydrocarbon selectivity and are attributed to the dominance of h‑Fe₃C.

#### 6.2.6 Catalyst Deactivation Rate
- **Description:** Deactivation rate quantifies the decline in CO conversion over time:
  \[
  \text{Deactivation Rate} = \frac{\text{CO Conversion}_{\text{initial}} - \text{CO Conversion}_{\text{final}}}{\text{CO Conversion}_{\text{initial}}} \times 100\%
  \]
- **Experimental Data:** Deactivation rates: Fe@C-500 (13.1%), Fe@C-700 (20.1%), unsupported-Fe (47.9%). Fe@C-600 and Fe@C-600-H₂ showed minimal deactivation.
- **Observations and Trends:** The graphene shell in Fe@C-600 and Fe@C-600-H₂ effectively inhibited nanoparticle agglomeration, resulting in superior catalyst stability compared to amorphous or graphite shells and unsupported-Fe.

#### 6.2.7 Additional Performance Indicators
- **Iron Time Yield (FTY):** Defined as μmolCO·gFe⁻¹·s⁻¹, FTY was highest for Fe@C-600-H₂, reflecting increased activity post-H₂ treatment.
- **Olefin/Paraffin Ratio:** Fe@C-600 maintained a higher olefin/paraffin ratio in C₂–C₄ products compared to Fe@C-600-H₂ and unsupported-Fe, indicating favorable selectivity for valuable olefins.

**Overall, the combination of a graphene carbon shell and h‑Fe₃C phase in Fe@C-600 delivers optimal FTS performance, balancing high activity, long-chain hydrocarbon selectivity, and catalyst stability.**
