Repository: pic-ai-robotic-chemistry/literature-to-protocols

## Overview

Experimental procedures in scientific papers are usually scattered across free-form text, which makes them difficult to reproduce, compare, and automate.  
The goals of this project are:

* Extract experiment-related entities, conditions, operations, and relations from papers
* Build paper-level knowledge graphs
* Generate structured protocols through templated prompting and graph-based retrieval
* Evaluate the generated results in terms of factuality, text quality, and questionnaire-based practical usability

File: example/papersavings-topk/Paper_8-35.md
# h-Fe3C dominated Fe@C core–shell catalysts for Fischer-Tropsch synthesis: Roles of h-Fe3C and carbon shell

## 1. Materials

### 1.1 Reagents

#### 1.1.1 Metal Precursors
- **Fe(NO₃)₃·9H₂O**: Fe(NO₃)₃·9H₂O, [606 mg, 1.5 mmol], [Purity not specified, no supplier details], Used as the iron source for synthesizing MIL-101(Fe) leading to the formation of iron-based nanoparticles.

#### 1.1.2 Base/Acid Regulators
- **Nitric Acid**: HNO₃, [68–70% concentration, 5 ml, 0.074 mmol], [Supplier details not specified], Utilized as an acid regulator and mineralizer in the synthesis of MIL-101(Fe), replacing harsher acids.
- **Ammonia Solution**: NH₃ (3 mol/L aqueous solution), [Quantity not specified, pH adjusted to 8.2–8.5 during coprecipitation], [No supplier details provided], Employed as a base regulator to maintain optimal pH conditions during the continuous coprecipitation process for preparing the unsupported-Fe catalyst.

#### 1.1.3 Solvents
- **N,N-Dimethylformamide (DMF)**: (CH₃)₂NCHO, [No purity or supplier information provided], Used as the primary solvent for the hydrothermal synthesis of MIL-101(Fe) and for washing the resultant framework.
- **Ethanol**: C₂H₅OH, [No purity or supplier information provided], Applied for repeated washing of the MIL-101(Fe) after synthesis with subsequent drying at 80 °C overnight to remove residual solvents.

#### 1.1.4 Synthesis Gas Environment Gases
- **2% Ethyne in Helium**: 2% C₂H₂/He mixture, [Flow rate: 50 mL/min, with pyrolysis conducted at 500, 600, and 700 °C for 1 h at a heating rate of 5 °C/min], [No additional supplier or purity details], Facilitates the in situ carburization of iron species and formation of carbon shells during pyrolysis.
- **Hydrogen**: H₂, [Flow rate: 50 mL/min, at 400 °C for 24 h], [Supplier details not specified], Used for the reduction step to produce Fe@C-600-H₂ by reducing the catalyst’s surface.

#### 1.1.5 Other Reagents
- **Terephthalic Acid**: C₈H₆O₄, [No further chemical details provided], Serves as the organic linker for constructing the MIL-101(Fe) framework in the hydrothermal synthesis, enabling the formation of the metal–organic framework precursor.

### 1.2 Specific Experimental Equipment

#### Synthesis Equipment
- Teflon-lined steel autoclave (Capacity: 100 ml) – utilized for the hydrothermal synthesis of MIL-101(Fe).
- Tube furnace – employed for the pyrolysis of MIL-101(Fe) into Fe@C catalysts at 500, 600, and 700 °C with a controlled heating rate of 5 °C/min under a 2% C₂H₂/He flow.

#### Characterization Equipment
- FEI Talos 200A electron microscope – used for TEM and HRTEM imaging to determine nanoparticle size and assess carbon shell structures.
- D8 powder diffractometer (Bruker, Germany) – implemented for phase identification via XRD.
- Micromeritics ASAP 2420 analyzer – used to measure N₂ physisorption for surface area and pore volume analysis.
- MR-351 Mössbauer spectrometer (FAST, Germany) – applied for quantifying the iron phase composition.
- Lab Ram HR800 Raman spectrometer (Horiba Jobin-Yvon) – employed to characterize graphitic and graphene structures with 532 nm laser excitation.
- Water‑droplet contact angle testing instrument – standard equipment for assessing catalyst surface hydrophobicity.

#### Activation Equipment
- Tube furnace – used as the reaction chamber for the hydrogen reduction treatment of Fe@C-600 at 400 °C.
- Temperature-controlled furnace – applied for calcination (at 500 °C for 5 h) and subsequent hydrogen reduction (at 350 °C for 24 h) in the unsupported‑Fe catalyst synthesis.

#### Reaction Equipment
- Fixed-bed reactor – used for catalytic performance evaluation under syngas conditions; though specific dimensional or model details are not provided, it facilitates controlled temperature and pressure environments.

#### Product Analysis Equipment
- Gas flow control system – regulates the delivery of H₂, CO, and C₂H₂/He during catalyst synthesis and evaluation, maintaining accurate flow rates.

#### Other Specific Equipment
- Standard laboratory gas flow instruments – support controlled gas delivery during the reaction and evaluation phases, ensuring experimental replicability.

### 1.3 Common Laboratory Equipment

In this section, common laboratory equipment essential for various stages of the experimental workflow is outlined. These tools, while not exclusively dedicated to catalyst synthesis, support reagent handling, process monitoring, and ensuring that experiments are conducted under controlled conditions.

#### **Drying Equipment**
-  Oven  
  - Used for removing residual solvents from MIL-101(Fe) after washing with DMF and ethanol and for drying the catalyst at controlled temperatures (e.g., drying at 80 °C overnight).  
-  Freeze Dryer  
  - Provides an alternative drying method when moisture-sensitive conditions are required.  
-  Vacuum Oven  
  - Offers controlled drying conditions, useful for the removal of excess moisture from catalysts post-washing.

#### **Calcination Equipment**
-  Tube Furnace  
  - Employed for controlled calcination processes such as heating the unsupported-Fe precursor at 500 °C for 5 hours and also for pyrolyzing MIL-101(Fe) under a 2% C₂H₂/He atmosphere.  
-  Programmable Temperature Controller  
  - Integrated with the tube furnace to ensure precise heating profiles (e.g., a 5 °C/min heating rate during pyrolysis) and to maintain reproducibility in thermal treatments.

#### **Other Common Equipment**
-  Analytical Balance  
  - Ensures accurate measurement of reagents such as terephthalic acid, Fe(NO₃)₃·9H₂O, and other key chemicals.  
-  Magnetic Stirrers / Overhead Stirrers  
  - Essential for homogenizing mixtures during reagent preparation, washing, and other steps requiring consistent agitation.  
-  Mass Flow Controllers and Gas Flow Meters  
  - Critical for achieving precise gas flow rates during reduction treatments (e.g., hydrogen at 50 ml/min) and during catalytic evaluations in the fixed-bed reactor.  
-  Glove Boxes, Fume Hoods, and Vacuum Desiccators  
  - Facilitate safe handling, transfer, and storage of reactive materials and catalysts under controlled ambient conditions.  
-  Volumetric Flasks, Pipettes, and Graduated Cylinders  
  - Used for the precise storage and dispensing of liquid reagents such as nitric acid and DMF, ensuring accurate formulation of experimental mixtures.

This suite of equipment supports not only the synthesis and thermal treatment processes but also the overall experimental workflow, ensuring that every stage—from catalyst preparation to catalytic evaluation—is conducted with the necessary precision and care.

## 2. Synthesis Methods

### Extraction of Detailed Preparation and Post‑processing Steps

This section details two synthesis protocols used to prepare Fischer–Tropsch catalysts, focusing on reproducibility and technical precision.

#### MIL‑101(Fe) Derived Fe@C Catalysts (Hydrothermal–Pyrolysis Route)
1. **Precursor Mixing / Co‑precipitation**  
   • Reagents: 166 mg terephthalic acid, 606 mg Fe(NO₃)₃·9H₂O, 5 ml nitric acid, and 70 ml DMF.  
   • Equipment: Teflon‑lined steel autoclave.  
   • Procedure: The reagents are mixed and stirred for 2 h to form a homogeneous solution before transferring into the autoclave.

2. **Hydrothermal Synthesis**  
   • Conditions: 120 °C for 48 h.  
   • Post‑processing: The synthesized MIL‑101(Fe) is washed repeatedly using DMF and ethanol, then dried at 80 °C overnight.

3. **Pyrolysis**  
   • Equipment: Tube furnace configured with a controlled gas flow of 2% C₂H₂/He.  
   • Conditions: Pyrolysis at 500 °C, 600 °C, or 700 °C for 1 h with a heating ramp of 5 °C/min.  
   • Observations: The temperature modulates both the iron phase (h‑Fe₃C) and the nature of the carbon shell (amorphous at 500 °C, graphene at 600 °C, graphite at 700 °C).

4. **Additional Post‑treatment**  
   • For Fe@C‑600‑H₂: A hydrogen reduction step at 400 °C with a 50 ml/min flow for 24 h further transforms Fe@C‑600.

*Comparative Note:* The hydrothermal method enables a high‑surface area MIL‑101(Fe) framework, although it is more complex and time‑consuming compared to the co‑precipitation technique.

#### Unsupported‑Fe Catalyst (Continuous Co‑precipitation Route)
1. **Precursor Mixing / Co‑precipitation**  
   • Reagents: Aqueous solution of Fe(NO₃)₃ and ammonia solution.  
   • Procedure: Fe(NO₃)₃ is mixed with ammonia dropwise under stirring at 80 ± 1 °C to maintain a pH of 8.2–8.5, ensuring effective precipitation.
  
2. **Precipitation–Deposition**  
   • Method: Dropwise addition supports uniform precipitation and deposition on forming particles.
  
3. **Drying and Calcination**  
   • Drying: Conducted at 120 °C for 12 h.
   • Calcination: Carried out in static air at 500 °C for 5 h.
  
4. **Final Reduction**  
   • Conditions: Reduction in hydrogen at 350 °C for 24 h.

*Advantages vs. Disadvantages:*  
– Hydrothermal synthesis provides well‐defined structures and higher surface area, yet requires longer processing time.  
– In contrast, the co‑precipitation method is simpler and easier to control for pH but may offer lower structural definition.

This structured approach, complete with specific reagents, equipment, temperature profiles, and post‑treatment procedures, ensures that another researcher could replicate the methodology with high accuracy.

## 3. Synthesis Procedures

### 3.1 Reagent Preparation

In this section, the article details the precise steps for preparing the reagents used to synthesize the Fe@C core–shell catalysts. Emphasis is placed on accurate weighing of solid precursors, controlled liquid transfer, and a rigorous mixing procedure to ensure full reproducibility of the hydrothermal synthesis of MIL-101(Fe) and its subsequent conversion by pyrolysis.

#### 3.1.1 Weighing

For reproducibility, the article requires that each solid reagent be documented with its chemical name (and formula when applicable) as well as the exact mass measured using a high‐precision analytical balance (to at least three decimal places).

##### 3.1.1.1 Fe@C-600
- **Fe(NO₃)₃·9H₂O**: Weighed 606 mg using a high‐precision analytical balance.
- **Terephthalic acid (C₈H₆O₄)**: Weighed 166 mg using the same balance.

These measurements ensure the correct stoichiometry necessary for forming the h‑Fe₃C phase during pyrolysis.

#### 3.1.2 Liquid Transfer

The liquid transfer step is documented to guarantee precise addition of solvents and acids that are critical for the formation of MIL-101(Fe). The article emphasizes control over the transfer method and equipment to maintain consistent reaction conditions.

##### 3.1.2.1 Fe@C-600
- **DMF (N,N-Dimethylformamide)**: Poured in a controlled manner using a graduated cylinder.
- **Nitric acid**: Added dropwise using a pipette to ensure steady incorporation into the reaction mixture.

Such precise liquid handling helps control the reaction pH and facilitates the proper formation of the precursor.

#### 3.1.3 Mixing

To obtain a homogeneous reaction mixture, the article outlines specific mixing conditions including stirring speeds, duration, and additional ultrasonic treatment where applicable. Maintaining controlled environmental conditions ensures reproducibility across experiments.

##### 3.1.3.1 Fe@C-600
- **Precursor Solution**: Mixed by stirring at 800 rpm for 60 minutes at ambient temperature.
- **Final Reaction Mixture**: Subjected to ultrasonic treatment for 15 minutes under ambient conditions to achieve uniform dispersion.

The detailed documentation of these steps ensures that minor variations—such as stirring speed or liquid addition rate—do not lead to significant differences in catalyst composition, which is critical for correlating preparation with Fischer–Tropsch synthesis performance.

### 3.2 Detailed synthesis process

#### Catalyst Preparation [1]: Fe@C Catalysts (Fe@C-500, Fe@C-600, Fe@C-700, and Fe@C-600-H₂)

##### Step 1: Precursor Preparation (Synthesis of MIL-101(Fe))
- **Reagents**: 166 mg of terephthalic acid, 606 mg of Fe(NO₃)₃·9H₂O, 5 mL nitric acid, and 70 mL N,N-dimethylformamide (DMF).
- **Conditions**: Mix these reagents in a Teflon-lined autoclave and conduct hydrothermal synthesis at 120 °C for 48 hours.
- **Process**:
  - Dissolve terephthalic acid and Fe(NO₃)₃·9H₂O in DMF with nitric acid.
  - Stir for 2 hours at room temperature to ensure a homogeneous solution.
  - Transfer the solution into the autoclave, synthesize MIL-101(Fe) at 120 °C for 48 hours.
  - Wash the product three times with DMF and ethanol before drying at 80 °C overnight.
- **Key Steps**: Ensure uniform mixing and controlled hydrothermal conditions for reproducibility.

##### Step 2: Catalyst Assembly and Pyrolysis
- **Reagents**: The as-prepared MIL-101(Fe) without any additional reagents.
- **Conditions**: Pyrolysis is performed in a tube furnace under a 2% C₂H₂/He flow with a heating rate of 5 °C/min.
- **Process**:
  - Subject MIL-101(Fe) to pyrolysis at final temperatures of 500, 600, and 700 °C for 1 hour respectively.
  - Note that at 500 °C an amorphous carbon shell forms, while at 600 °C a 3–5 layer graphene shell results; at 700 °C, a thicker graphite shell is developed.
- **Key Steps**: Maintain controlled heating and gas flow to provide precise carbon shell structures.

##### Step 3: Activation
- **For Fe@C-600-H₂**:
  - **Conditions**: Reduce Fe@C-600 under hydrogen at 50 mL/min, 400 °C for 24 hours.
- **Key Steps**: Monitor the reduction process carefully to achieve the desired transformation of h‑Fe₃C.

#### Catalyst Preparation [2]: Unsupported-Fe Catalyst

##### Step 1: Precursor Formation via Coprecipitation
- **Reagents**: Fe(NO₃)₃ solution and ammonia solution.
- **Conditions**: Add reagents dropwise at 80 ± 1 °C, adjusting pH to 8.2–8.5.
- **Process**:
  - Mix under stirring; after aging for 2 hours, wash and filter the precipitate.
  - Dry at 120 °C for 12 hours.
  
##### Step 2: Calcination and Reduction
- **Conditions**: Calcine at 500 °C for 5 hours in static air, then reduce at 350 °C in hydrogen for 24 hours.
- **Key Steps**: Ensure complete conversion and avoid aggregation through controlled temperature programs.

This detailed workflow ensures that all primary precursors are synthesized prior to intermediate steps, enabling clear reproducibility of the catalyst synthesis.

## 4. Characterization Methods

### 4.1 X-ray Diffraction (XRD)
- **Operational Description**: XRD was employed to determine the crystalline phases, specifically the identification of h‑Fe₃C, α‑Fe, and graphite carbon in the catalysts. The technique aids in confirming phase purity and correlating crystal structure with catalytic performance.
- **Instruments and Models**: A D8 powder diffractometer (Bruker, Germany) was used.
- **Characterization Conditions**: Co Kα radiation (λ = 0.179 nm) was applied at 35 kV and 40 mA under an inert atmosphere.
- **Test Parameters**: The scanning was performed from 2θ = 10° to 90° with a step size of 0.03°.
- **Key Notes**: Proper alignment of the sample holder is critical to avoid misinterpretation of peak positions.

### 4.2 Mössbauer Spectroscopy (MES)
- **Operational Description**: This method quantified the iron phase composition by distinguishing h‑Fe₃C from α‑Fe and other minor species.
- **Instruments and Models**: An MR-351 constant-acceleration Mössbauer spectrometer (FAST, Germany) was used, operating at room temperature.
- **Characterization Conditions**: Calibration was conducted using α‑Fe foil as a reference with isomer shifts referenced accordingly.
- **Test Parameters**: Specific exposure times were not detailed; however, the procedure involved fitting the Mössbauer spectra to extract phase fractions.
- **Key Notes**: This method is essential for accurate compositional analysis, despite limited details on measurement duration.

### 4.3 Transmission Electron Microscopy (TEM) & EDS
- **Operational Description**: TEM provided detailed insights into nanoparticle morphology, including a reported average size of ~5.9 nm, while EDS supported elemental mapping.
- **Instruments and Models**: Analysis was carried out on an FEI Talos 200A electron microscope operating at 200 kV.
- **Characterization Conditions**: Catalyst samples were evacuated at 300 °C under vacuum for 12 hours prior to imaging.
- **Test Parameters**: Although specific sample mounting procedures were not listed, care was taken to minimize agglomeration.
- **Key Notes**: Consistent sample preparation is vital to ensure reproducibility of particle size measurements.

### 4.4 N₂ Physisorption (BET Surface Area Analysis)
- **Operational Description**: BET was utilized to determine surface area and pore volume, critical parameters for catalytic activity.
- **Instruments and Models**: Measurements were performed with a Micromeritics ASAP 2420 analyzer.
- **Characterization Conditions**: MIL-101(Fe) samples underwent evacuation at 160 °C for 12 hours, while catalysts were evacuated at 300 °C for 12 hours; adsorption measurements were carried out at 196 °C.
- **Test Parameters**: Standard adsorption protocols were followed, though precise gas flow rates were not specified.
- **Key Notes**: Adequate degassing is crucial to attain accurate surface area measurements.

### 4.5 Raman Spectroscopy
- **Operational Description**: Raman spectroscopy was conducted to confirm the structure of the carbon shells, discerning amorphous, graphene, and graphite features.
- **Instruments and Models**: Analysis was performed using a Lab Ram HR800 system with a 532 nm laser excitation.
- **Characterization Conditions**: While detailed integration times were not provided, the laser excitation wavelength was key for resolving carbon-related bands.
- **Test Parameters**: Spectral fitting was employed to analyze peak positions corresponding to different carbon structures.
- **Key Notes**: This technique aids in correlating the degree of graphitization with catalyst stability.

## 5. Catalytic Evaluation Methods

### 5.1 Activation

This section details the specific activation process applied during the synthesis of Fischer-Tropsch catalysts, particularly focusing on the preparation of Fe@C-600-H₂ via hydrogen reduction. The activation step is critical to convert precursor iron compounds into their active metallic state and to facilitate optimal metal dispersion while mitigating sintering.

#### 5.1.1 Activation Temperature
- **Definition:** Activation temperature is essential for inducing the reduction reaction, effectively removing surface oxide species and exposing active catalytic sites.
- **Experimental Conditions:** The Fe@C-600 catalyst undergoes hydrogen reduction at 400 °C.
- **Observations:** Operating at 400 °C ensures effective deoxidation while preventing excessive sintering. This temperature promotes the formation of active iron phases necessary for efficient Fischer-Tropsch synthesis.

#### 5.1.2 Activation Gas
- **Definition:** The choice of activation gas determines the reduction pathway and assists in converting iron species into their catalytically active form.
- **Experimental Conditions:** A pure hydrogen atmosphere is applied, with the gas introduced at a flow rate of 50 ml/min.
- **Observations:** The hydrogen acts as a reducing agent, effectively creating a surface rich in active metallic sites. The controlled flow rate of 50 ml/min ensures a uniform reduction environment, thereby enhancing catalyst performance and stability.

#### 5.1.3 Activation Time
- **Definition:** The duration of the activation treatment is critical to ensure complete reduction while minimizing undesirable changes such as sintering.
- **Experimental Conditions:** The catalyst is exposed to the hydrogen stream for a total of 24 hours.
- **Observations:** This prolonged reduction period guarantees thorough conversion of the precursor phases without detrimental agglomeration. Extended activation enhances the dispersion of active sites, as evidenced by improved catalytic performance, including higher CO conversion rates and increased iron time yield during Fischer-Tropsch synthesis.

#### 5.1.4 Activation Pressure
- **Definition:** Operating pressure during activation influences gas–solid interactions and reduction kinetics.
- **Experimental Conditions:** Although explicit pressure values are not provided, the activation process is assumed to occur under atmospheric pressure.
- **Observations:** Atmospheric pressure offers sufficient hydrogen partial pressure to drive the reduction effectively, maintaining the balance between complete activation and minimal sintering effects.

### 5.2 Reaction

#### 5.2.1 Reaction Temperature  
The reaction temperature is a critical parameter in Fischer-Tropsch synthesis as it affects syngas activation and the catalytic conversion to hydrocarbons. In the present study, the reactor was maintained at 300 °C throughout the catalytic tests. Operating at this temperature ensures optimal activation of syngas, with evidence of enhanced hydrocarbon formation and controlled deactivation trends. Catalyst performance data indicated that with this temperature, Fe@C-600’s CO conversion improved from 65% to 74.5% over the progression of the reaction.

#### 5.2.2 Reaction Pressure  
The total reaction pressure of 2.0 MPa plays a significant role by elevating the concentration of reactant gases, thus favoring improved product selectivity and conversion rates. Conducted in a fixed-bed reactor, this pressure setting provides a robust environment that mirrors conditions typically used in industrial Fischer-Tropsch synthesis, facilitating direct comparison of catalyst efficacy and ensuring experimental reproducibility.

#### 5.2.3 Reaction H₂/CO Ratio  
An H₂/CO ratio of 1.0 was employed for the syngas feed, replicating conditions encountered in coal- or biomass-derived syngas streams. This ratio is instrumental in balancing the supply of hydrogen and carbon monoxide, thereby steering the product distribution towards an optimal mix of hydrocarbon chain lengths. The selected ratio also aids in maintaining a consistent reaction environment, contributing to the reliability of the observed catalytic performance.

#### 5.2.4 Reaction Space-Time Velocity  
The gas hourly space velocity (WGSV) was differentiated based on catalyst type: MOF-derived catalysts were evaluated at 8000 mL/(gcat·h), while the unsupported-Fe catalyst operated under a WGSV of 3000 mL/(gcat·h). This distinction is critical as higher WGSV values are shown to enhance CO conversion and favor the formation of long-chain hydrocarbons, evidenced by the superior performance metrics of Fe@C-600-H₂ (CO conversion of 78.7% and an iron time yield of 203.0 lmolCO·gFe⁻¹·s⁻¹). These detailed parameters collectively ensure that the reaction conditions are both reproducible and directly extractable for future experiments in Fischer-Tropsch synthesis.

## 6 Results


### 6.1 Characterization Results

#### 6.1.1 Crystal Phase and Structure
- **Description:** The crystal phases and structural evolution of the Fe@C catalysts were analyzed using X-ray diffraction (XRD) and Mössbauer spectroscopy (MES), providing insight into the formation and distribution of active iron phases relevant to Fischer–Tropsch synthesis (FTS).
- **Findings:** XRD patterns reveal that Fe@C-500 contains FeO and weak, undetermined lines, indicating incomplete reduction and carburization. Fe@C-600 displays distinct diffraction lines for h-Fe₃C (hexagonal cementite), α-Fe, and graphite carbon, while Fe@C-700 exhibits sharper, narrower peaks for h-Fe₃C and graphite carbon, reflecting increased crystallinity and graphitization at higher pyrolysis temperatures. MES quantifies the iron phases: h-Fe₃C content increases with pyrolysis temperature—68.2% in Fe@C-500, 87.2% in Fe@C-600, and 95.5% in Fe@C-700. α-Fe is present in Fe@C-600 and Fe@C-600-H₂.
- **Observations:** The dominance of h-Fe₃C, especially at higher pyrolysis temperatures, is directly correlated with enhanced FTS activity and selectivity. The presence of α-Fe encapsulated within h-Fe₃C may further stabilize the active phase during reaction.

#### 6.1.2 Morphology and Particle Size
- **Description:** Transmission electron microscopy (TEM) and high-resolution TEM (HRTEM) were employed to examine nanoparticle morphology, particle size distribution, and the nature of carbon shells encapsulating the iron phases.
- **Findings:** Fe@C-600 features uniformly distributed iron nanoparticles with an average size of 5.9 nm, encapsulated by concentric graphene shells (3–5 layers, interplanar spacing ~0.346 nm). Fe@C-500 exhibits amorphous carbon shells, while Fe@C-700 displays thick, well-oriented graphite shells with larger particle sizes (~40 nm). After long-term FTS, Fe@C-600 and Fe@C-600-H₂ maintain nanoparticle dispersion and shell integrity, whereas Fe@C-500 and unsupported-Fe show significant aggregation.
- **Observations:** The graphene shell in Fe@C-600 effectively inhibits nanoparticle sintering and oxidation, contributing to superior catalyst stability and performance.

#### 6.1.3 Surface Area and Porosity
- **Description:** N₂ physisorption (BET analysis) was conducted to determine surface area, pore volume, and average pore size, parameters critical for reactant accessibility and catalytic efficiency.
- **Findings:** Fe@C-600 exhibits a BET surface area of 280 m²/g, a pore volume of 0.27 cm³/g, and an average pore size of 3.8 nm. These values indicate a mesoporous structure with high surface area, favorable for FTS.
- **Observations:** The high surface area and mesoporosity of Fe@C-600 facilitate efficient reactant diffusion and exposure of active sites, supporting its high catalytic activity.

#### 6.1.4 Carbon Shell Structure
- **Description:** Raman spectroscopy was utilized to characterize the degree of graphitization and structural features of the carbon shells surrounding the iron nanoparticles.
- **Findings:** Fe@C-500 shows a weak, single 2D peak at 2700 cm⁻¹, indicative of amorphous carbon. Fe@C-600 and Fe@C-600-H₂ display broad 2D bands (2500–3200 cm⁻¹) fitted to four peaks, characteristic of 3–5 layer graphene shells. Fe@C-700 presents two 2D peaks, consistent with a graphite shell. The ID/IG ratios are 0.79 for Fe@C-600 and 0.91 for Fe@C-700, reflecting increasing graphitization with temperature.
- **Observations:** The formation of a well-defined graphene shell at 600 °C is linked to enhanced catalyst stability and resistance to aggregation, while excessive graphitization at 700 °C leads to thicker shells and reduced catalytic performance.



### 6.2 Catalyst Performance

#### 6.2.1 CO Conversion
- **Description:** CO conversion quantifies the fraction of CO in the feed that is transformed during Fischer–Tropsch synthesis (FTS), calculated as:
\[
\text{CO Conversion (\%)} = \frac{F_{\text{CO,in}} - F_{\text{CO,out}}}{F_{\text{CO,in}}} \times 100
\]
- **Experimental Data:** Under standard conditions (300 °C, 2.0 MPa, H₂/CO = 1.0, WGSV 8000 ml/g/h), Fe@C-600 exhibited an initial CO conversion of 65.0% at 24 h, increasing to 74.5% at 184 h. Fe@C-600-H₂ achieved a stable CO conversion of 78.7%. Unsupported-Fe, tested at a lower WGSV (3000 ml/g/h), showed 75.3% conversion at 24 h but suffered rapid deactivation.
- **Observations and Trends:** Fe@C-600 and Fe@C-600-H₂ maintained high and stable CO conversion over extended operation, attributed to their graphene shell structure and iron phase composition. Unsupported-Fe, lacking a protective shell, deactivated rapidly.

#### 6.2.2 CO₂ Selectivity
- **Description:** CO₂ selectivity reflects the proportion of converted CO forming CO₂, indicating the extent of the water–gas shift reaction:
\[
\text{CO}_2 \text{ Selectivity (\%)} = \frac{F_{\text{CO}_2,\text{out}}}{F_{\text{CO,in}} - F_{\text{CO,out}}} \times 100
\]
- **Experimental Data:** Fe@C-600 showed CO₂ selectivity of 33.3% at 24 h and 33.7% at 184 h.
- **Observations and Trends:** The stable CO₂ selectivity suggests consistent water–gas shift activity, with no significant increase over time.

#### 6.2.3 CH₄ Selectivity
- **Description:** CH₄ selectivity is the percentage of methane among total hydrocarbon products:
\[
\text{CH}_4 \text{ Selectivity (\%)} = \frac{F_{\text{CH}_4,\text{out}}}{F_{\text{CO,in}} - F_{\text{CO,out}}} \times 100
\]
- **Experimental Data:** Fe@C-x catalysts (500–700 °C) exhibited CH₄ selectivity of 10.5%–12.4% at 24 h. Fe@C-600-H₂ and unsupported-Fe showed higher values of 23.4% and 28.7%, respectively.
- **Observations and Trends:** Lower CH₄ selectivity in Fe@C-x correlates with higher h-Fe₃C content, favoring long-chain hydrocarbon formation.

#### 6.2.4 C₅⁺ Selectivity
- **Description:** C₅⁺ selectivity represents the fraction of hydrocarbons with five or more carbon atoms among total hydrocarbons, calculated by summing the mass of C₅⁺ products and dividing by total hydrocarbon mass.
- **Experimental Data:** Fe@C-600 achieved C₅⁺ selectivity of 60.4% at 24 h, while Fe@C-600-H₂ and unsupported-Fe showed 38.6% and 14.7%, respectively.
- **Observations and Trends:** High C₅⁺ selectivity in Fe@C-600 is linked to the dominance of h-Fe₃C and the presence of a graphene shell, both promoting chain growth.

#### 6.2.5 α Factor (Chain Growth Probability)
- **Description:** The α factor quantifies the probability of chain propagation versus termination, derived from the Anderson–Schulz–Flory distribution:
\[
\alpha = \text{slope of } \ln(W_n/n) \text{ vs. } n
\]
where \( W_n \) is the mass fraction of hydrocarbons with chain length \( n \).
- **Experimental Data:** Fe@C-x catalysts exhibited α values of 0.67–0.69 at 24 h. Fe@C-600-H₂ and unsupported-Fe had lower α values of 0.49 and 0.30, respectively.
- **Observations and Trends:** Higher α values in Fe@C-x correspond to enhanced long-chain hydrocarbon formation, consistent with high C₅⁺ selectivity.

#### 6.2.6 Catalyst Deactivation Rate
- **Description:** Deactivation rate measures the decline in CO conversion over time:
\[
\text{Deactivation Rate (\%)} = \frac{\text{CO Conversion}_{\text{initial}} - \text{CO Conversion}_{\text{final}}}{\text{CO Conversion}_{\text{initial}}} \times 100
\]
- **Experimental Data:** Over 196 h, Fe@C-500 and Fe@C-700 showed deactivation rates of 13.1% and 20.1%, respectively. Fe@C-600 and Fe@C-600-H₂ exhibited negligible deactivation, while unsupported-Fe deactivated by 47.9%.
- **Observations and Trends:** The graphene shell in Fe@C-600 and Fe@C-600-H₂ effectively prevents nanoparticle aggregation, ensuring superior long-term stability compared to unsupported-Fe.

#### 6.2.7 Iron Time Yield (FTY)
- **Description:** FTY quantifies catalyst activity as moles of CO converted per gram of iron per second:
\[
\text{FTY} = \frac{\text{mol CO converted}}{\text{g Fe} \cdot \text{s}}
\]
- **Experimental Data:** Fe@C-600-H₂ achieved an FTY of 203.0 μmol CO·gFe⁻¹·s⁻¹ at 24 h and 210.5 μmol CO·gFe⁻¹·s⁻¹ at 184 h. Unsupported-Fe showed 39.5 μmol CO·gFe⁻¹·s⁻¹.
- **Observations and Trends:** The high FTY of Fe@C-600-H₂ demonstrates its superior intrinsic activity, attributed to the α-Fe phase and graphene shell protection.

---
**Summary:**  
Fe@C core–shell catalysts, especially Fe@C-600 and Fe@C-600-H₂, exhibit high CO conversion, low CH₄ selectivity, high C₅⁺ selectivity, elevated α factors, and outstanding stability, outperforming unsupported-Fe. The synergy between h-Fe₃C phase and graphene shell is critical for optimal Fischer–Tropsch synthesis performance.

File: example/papersavings-topk/Paper_9-0.md
# Comprehensive understanding of SiO2-promoted Fe Fischer-Tropsch synthesis catalysts: Fe-SiO2 interaction and beyond

## 1. Materials

### 1.1 Reagents

#### 1.1.1 Metal Precursors
- **Fe(NO₃)₃∙9H₂O**: Fe(NO₃)₃∙9H₂O, [purity not specified], [supplier details not provided], Used as the metal precursor for the synthesis of the Fe@Si, Fe/Si, and Fe‑Si catalysts.

#### 1.1.2 Additive/Promoter Precursors
- **Copper (Cu)**: Cu, [details not specified], [supplier details not provided], Used to enhance the reduction and carburization of Fe.
- **Potassium (K)**: K, [details not specified], [supplier details not provided], Employed to shift the product slate toward higher carbon hydrocarbons.

#### 1.1.3 Solvents
- **Ethanol**: C₂H₅OH, [purity not specified], [supplier details not provided], Used for dissolving Fe(NO₃)₃∙9H₂O and as a medium in catalyst preparation.
- **Distilled Water**: H₂O, [distilled], [supplier details not provided], Utilized for washing procedures and for facilitating the formation of the silica shell.

#### 1.1.4 Base/Acid Regulators
- **Ammonium Hydroxide**: NH₃·H₂O, 25 wt.%, [supplier details not provided], Used for pH adjustment (maintaining pH at 9.0 ± 0.1 at 85°C) during the co-precipitation synthesis of the Fe‑Si catalyst.

#### 1.1.5 Complexing Agents
- **Polyvinylpyrrolidone (PVP)**: [Polymeric formula not specified], [purity not specified], [supplier details not provided], Serves as a stabilizing agent that minimizes the aggregation of Fe₂O₃ nanoparticles.

#### 1.1.6 Surface Modifiers
- **Tetraethoxysilane (TEOS)**: Si(OC₂H₅)₄, [purity not specified], [supplier details not provided], Used to form the mesoporous SiO₂ shell around the iron cores in the Fe@Si synthesis.
- **Cetyltrimethylammonium Bromide (CTAB)**: C₁₉H₄₂BrN, [purity not specified], [supplier details not provided], Applied as a structure‐directing agent to facilitate the formation of the mesoporous SiO₂ shell.

#### 1.1.7 Synthesis Gas Environment Gases
- **Syngas (H₂/CO 2:1)**: H₂/CO mixture, [research grade], [supplier details not provided], Ratio 2:1, 2.0 MPa, 280°C, Flow rate 5000 mL∙h⁻¹∙g_cat⁻¹, Used as the reactive feed during Fischer–Tropsch synthesis.

#### 1.1.8 Other Reagents
- **Silica Sol**: SiO₂ (30 wt.% aqueous dispersion), [purity not specified], [supplier details not provided], Utilized as the silica support in the incipient wetness impregnation and co‐precipitation methods for catalyst synthesis.

### 1.2 Specific Experimental Equipment

#### **Synthesis Equipment**
- Stainless Autoclave – Used for the solvothermal synthesis step.
- Beaker – Utilized in the Stöber method stage for solution mixing.
- Teflon-lined Stainless Steel Autoclave – Employed in incipient wetness impregnation for the Fe/Si catalyst synthesis.

#### **Characterization Equipment**
- D8 ADVANCE Diffractometer – Instrument for XRD phase analysis.
- Autochem II 2920 – Equipment for H₂-TPR measurements.
- FEI Talos F200X – TEM with integrated EDS for catalyst morphology analysis.
- VERTEX 70 FT-IR Spectrophotometer – Instrument for FTIR characterization.
- ASAP 2420 Instrument – Used for N₂ physisorption (BET analysis).
- MR‑351 Constant‑Acceleration Mössbauer Spectrometer – Employed for quantifying phase composition.

#### **Activation Equipment**
- Furnace – Generic calcination furnace used for thermal treatment at 550 °C for 6 hours.

#### **Reaction Equipment**
- Fixed‑Bed Reactor – Utilized under Fischer–Tropsch conditions.
- U‑type Tube Reactor – Applied for H₂‑TPR processes to control reaction parameters.

#### **Product Analysis Equipment**
- On‑line Gas Chromatograph (GC) – 7890B, Agilent, for evaluating reaction outputs.

#### **Other Specific Equipment**
- Magnetic Stirrer – Used for reagent preparation and ensuring homogeneity during mixing.

This compilation covers the essential equipment for catalyst synthesis, characterization, activation, reaction, and product analysis, reflecting the detailed experimental workflow and ensuring replicability in similar studies.

### 1.3 Common Laboratory Equipment

The experimental workflow for preparing and characterizing SiO₂-promoted Fe Fischer–Tropsch catalysts relies on a variety of common laboratory equipment. These tools are essential across multiple stages of the experimental procedures—from reagent handling and mixing to drying, calcination, and reaction evaluation. Below is a categorized listing of the equipment typically employed in these processes, along with annotations informed by contextual QA insights.

#### **Drying Equipment**
-  Conventional drying ovens  
  These instruments are used to remove moisture from catalyst precursors and reagents, ensuring that solvents and surface-bound water are eliminated before subsequent thermal treatments.
-  Freeze dryers  
  Employed where low-temperature drying is required, freeze dryers assist in protecting sensitive compounds during the dehydration process.

#### **Calcination Equipment**
-  Muffle furnaces  
  Muffle furnaces provide the controlled high-temperature environment (e.g., heating at 550°C for 6 hours) needed for calcination, a critical step in developing the active phases and removing residual impurities.
-  Temperature-controlled ovens  
  These ovens are used in settings where precise thermal control is necessary, ensuring that the catalyst precursors undergo uniform thermal treatment prior to or during calcination.

#### **Other Common Equipment**
-  Analytical balances  
  Critical for accurately weighing reagents such as Fe(NO₃)₃∙9H₂O, TEOS, and NH₃⋅H₂O, analytical balances ensure precise formulation during catalyst synthesis.
-  Magnetic stirrers  
  Employed to achieve homogeneous mixing when dissolving reagents (e.g., dissolving Fe(NO₃)₃∙9H₂O in ethanol with PVP) and throughout the synthesis process.
-  Teflon-lined stainless steel autoclaves  
  These vessels are used during solvothermal synthesis, maintaining controlled reaction conditions and ensuring uniform heating.
-  Beakers, flasks, and filtration apparatus  
  Standard glassware and filtration setups support tasks such as reagent preparation, precipitation, and washing processes.
-  Fixed-bed reactors and associated monitoring systems  
  Utilized during catalytic performance evaluations, these systems operate under controlled conditions (with temperature, pressure, and gas flow monitoring via GC systems) to simulate Fischer–Tropsch reaction environments.

This suite of equipment forms an integrated network that facilitates both the precision and reproducibility essential to the synthesis, characterization, and catalytic evaluation of Fe-based Fischer–Tropsch catalysts.

## 2. Synthesis Methods

### Extraction of Detailed Preparation and Post‑processing Steps

The article delineates three distinct catalyst synthesis routes, each providing specific advantages in terms of synthesis complexity, scalability, and control over the Fe–SiO₂ interaction.

---

#### • Fe@Si Synthesis (Solvothermal Followed by Stöber Method)

1. Precursor Mixing / Co‑precipitation  
 • Fe(NO₃)₃∙9H₂O is dissolved in anhydrous ethanol with polyvinylpyrrolidone (PVP).  
 • The PVP acts as a stabilizer, preventing nanoparticle aggregation and yielding a yellow suspension indicative of Fe₂O₃ formation.

2. Precipitation–Deposition  
 • Utilizing a Teflon‑lined autoclave for solvothermal conditions, the Fe₂O₃ nanoparticles are subjected to a controlled environment before shell formation.  
 • Subsequently, tetraethoxysilane (TEOS) is hydrolyzed at room temperature over 48 h by adding NH₃⋅H₂O (to adjust and maintain pH) and CTAB as a structure directing template. This step forms a mesoporous SiO₂ shell encapsulating the iron cores.

3. Drying  
 • The catalyst is dried at 120 °C for 24 hours to eliminate solvents.

4. Calcination  
 • Calcination is conducted at 550 °C for 6 hours in air, finalizing the formation of the catalyst and inducing the formation of active iron carbide phases after subsequent H₂ reduction.

---

#### • Fe/Si Synthesis (Incipient Wetness Impregnation)

1. Precursor Mixing  
 • A 2 M Fe(NO₃)₃ solution in ethanol is used to impregnate mesoporous SiO₂, ensuring uniform metal dispersion.

2. Washing and Drying  
 • The impregnated sample undergoes filtration and extensive washing with distilled water and ethanol.  
 • Drying is performed before the catalyst is subjected to calcination.

3. Calcination  
 • The final calcination is carried out at 550 °C for 6 hours.

---

#### • Fe‑Si Synthesis (Co‑precipitation Method)

1. Precursor Mixing / Co‑precipitation  
 • Fe(NO₃)₃∙9H₂O and silica sol are simultaneously mixed in distilled water.  
 • NH₃⋅H₂O is added to adjust the pH to ~9.0 at 85 °C, triggering the formation of a solid precipitate, thereby integrating the Fe and silica closely.

2. Precipitation–Deposition  
 • The co‑precipitation inherently represents the deposition process, ensuring strong Fe–SiO₂ interactions.

3. Drying  
 • The precipitate is dried at 120 °C.

4. Calcination  
 • Calcination is conducted at 550 °C for 6 hours to develop the desired iron carbide phases, with observations of precipitate formation verifying successful synthesis.

This structured approach facilitates reproducibility and allows researchers to select the synthesis pathway best suited to their specific catalyst performance objectives.

## 3. Synthesis Procedures

### 3.1 Reagent Preparation

#### 3.1.1 Weighing

##### 3.1.1.1 Catalyst Fe@Si  
- **Fe(NO₃)₃·9H₂O**: Weighed 7.39g using an analytical balance.  
- **CTAB (cetyltrimethylammonium bromide)**: Weighed 6g.

##### 3.1.1.2 Catalyst Fe/Si  
- **m‑SiO₂**: Weighed 10.0g for the incipient wetness impregnation process.  
(Note: The exact mass of Fe(NO₃)₃·xH₂O is not explicitly provided for this catalyst.)

##### 3.1.1.3 Catalyst Fe‑Si  
- **Fe(NO₃)₃·9H₂O**: Weighed 20.6g.  
- **Silica sol (SiO₂, 30 wt.%)**: Weighed 31.7g.

#### 3.1.2 Liquid Transfer

##### 3.1.2.1 Catalyst Fe@Si  
- **Tetraethoxysilane (TEOS)**: Poured 25mL into the reaction mixture using appropriate volumetric equipment and transferred into a Teflon-lined stainless steel autoclave during stirring.

##### 3.1.2.2 Catalyst Fe/Si  
- **Ethanol solution of Fe(NO₃)₃ (2 M)**: Transferred via impregnation using a graduated cylinder for controlled addition over a 5‑hour period.

##### 3.1.2.3 Catalyst Fe‑Si  
- **Distilled water**: Added simultaneously with the silica sol and Fe(NO₃)₃ solution to ensure homogeneous co‑precipitation under controlled pH conditions.

#### 3.1.3 Mixing

##### 3.1.3.1 Catalyst Fe@Si  
- **Fe(NO₃)₃/PVP solution with CTAB**: Mixed continuously by stirring at room temperature for 5 hours to achieve a uniform dispersion, with subsequent addition of TEOS promoting shell formation.

##### 3.1.3.2 Catalyst Fe/Si  
- **Impregnated m‑SiO₂ and Fe(NO₃)₃ solution**: Stirred for 5 hours at room temperature to allow even distribution of the metal precursor before subsequent transfer to an autoclave for hydrothermal treatment.

##### 3.1.3.3 Catalyst Fe‑Si  
- **Combined Fe(NO₃)₃ and silica sol solution**: Mixed concurrently at 85 °C while maintaining a constant pH of approximately 9, ensuring simultaneous precipitation and homogeneous interaction between the components.

Each procedure is designed to support full reproducibility. Specific equipment such as analytical balances, graduated cylinders, and Teflon-lined autoclaves is employed to control reagent precision, mixing conditions, and overall catalyst synthesis integrity, thereby ensuring the correct formation of active phases during subsequent Fischer–Tropsch synthesis evaluations.

### 3.2 Detailed synthesis process

#### Catalyst Preparation [1]: Fe@Si

##### Step 1: Precursor Preparation  
- **Reagents**: 7.39 g Fe(NO₃)₃∙9H₂O, 7.21 g PVP, 800 mL anhydrous ethanol  
- **Conditions**: Room temperature; stir continuously for 5 hours  
- **Process**:
  - Dissolve 7.39 g Fe(NO₃)₃∙9H₂O in 800 mL ethanol. Stir for 5 hours to form a homogeneous solution.
  - Add 7.21 g PVP to stabilize the Fe₂O₃ precursor, ensuring no nanoparticle aggregation.
- **Key Steps**: Ensure complete dissolution and a uniform dispersion of precursors before further processing.

##### Step 2: Catalyst Assembly  
- **Reagents**: 25 mL TEOS, 144 mL NH₃∙H₂O (25%), 1656 mL deionized water, 1276 mL ethanol, CTAB as structure-directing agent  
- **Conditions**: Stirring continuously for 6 hours at room temperature  
- **Process**:
  - Add TEOS and CTAB into the precursor solution. Introduce the NH₃∙H₂O and deionized water mixture gradually while maintaining vigorous stirring.  
  - Allow TEOS hydrolysis to form a mesoporous SiO₂ shell around the iron cores.
- **Key Steps**: Maintain a continuous stirring to ensure uniform shell formation and proper mesoporous structure.

##### Step 3: Purification, Drying & Calcination  
- **Process**: 
  - Filter and wash the solid three times with distilled water.
  - Dry at 120 °C for 24 hours in air.
  - Calcine at 550 °C for 6 hours in an air atmosphere.
- **Key Steps**: Drying and calcination conditions are critical to form the SiO₂ shell and stabilize the final structure.

#### Catalyst Preparation [2]: Fe/Si

##### Step 1: Precursor Preparation  
- **Reagents**: 2 M Fe(NO₃)₃ solution, mesoporous SiO₂ (10.0 g)  
- **Conditions**: Incipient wetness impregnation; stirring for 5 hours  
- **Process**:
  - Impregnate 10.0 g m-SiO₂ with the 2 M Fe(NO₃)₃ ethanolic solution under stirring.
  
##### Step 2: Purification, Drying & Calcination  
- **Process**:
  - Filter and wash thoroughly using distilled water and ethanol.
  - Dry at 120 °C for 24 hours.
  - Optionally, transfer to a Teflon-lined autoclave and heat at 180 °C for 18 hours before final calcination at 550 °C for 6 hours.
- **Key Steps**: Emphasize post-impregnation treatment to promote strong Fe–SiO₂ interactions.

#### Catalyst Preparation [3]: Fe‑Si

##### Step 1: Precursor Preparation  
- **Reagents**: Fe(NO₃)₃∙9H₂O, silica sol, NH₃∙H₂O (adjust to pH 9.0)  
- **Conditions**: 85 °C, maintain pH 9.0 ± 0.1  
- **Process**:
  - Simultaneously mix Fe(NO₃)₃∙9H₂O and silica sol in distilled water.
  - Add NH₃∙H₂O gradually while keeping the solution at 85 °C and pH near 9.0 to form a uniform precipitate.
  
##### Step 2: Purification, Drying & Calcination  
- **Process**:
  - Filter and wash the precipitate thoroughly.
  - Dry at 120 °C (duration as per protocol) and then calcine at 550 °C for 6 hours.
- **Key Steps**: Precise pH control during co-precipitation yields a well-dispersed iron-silica matrix favorable for in situ carburization.

Each workflow strictly follows the sequence: precursor preparation → catalyst assembly (where applicable) → purification → drying → calcination, ensuring reproducibility and clear control over Fe–SiO₂ interactions critical for optimal catalyst performance.

## 4. Characterization Methods

### 4.1 X‑Ray Diffraction (XRD)
- **Operational Description**: The catalyst is first activated by degassing under vacuum at 90 °C for 120 min followed by 350 °C for 480 min. The sample is then cooled to room temperature and loaded into the diffractometer for phase identification by comparing diffraction peaks with standard JCPDF data. This analysis tracks the evolution from hematite to iron carbides.
- **Instruments and Models**: D8 ADVANCE diffractometer.
- **Characterization Conditions**: Uses Co Kα radiation (wavelength = 1.79026 Å) at 35 kV and 40 mA.
- **Test Parameters**: Scan range of 30°–90° with a step size of 0.04°.
- **Key Notes**: Correct sample alignment is essential to avoid diffraction errors.

### 4.2 H₂‑Temperature‑Programmed Reduction (H₂‑TPR)
- **Operational Description**: Approximately 100 mg of catalyst is loaded into a U‑type tube reactor. The temperature is ramped from 50 to 800 °C at 10 °C/min under a controlled flow of 10% H₂/90% Ar. Water produced is removed using isopropyl alcohol gel at –97 °C while a thermal conductivity detector monitors the gas composition.
- **Instruments and Models**: U‑type tube reactor with a TCD system.
- **Characterization Conditions**: Gas flow rate is maintained at 50 mL/min.
- **Test Parameters**: Specific ramping program ensuring reproducible reduction profiles.
- **Key Notes**: Total H₂ consumption (e.g., 0.95 mol H₂/mol Fe for Fe@Si) is derived from summing the reduction peaks.

### 4.3 BET Surface Area Analysis (N₂ Physisorption)
- **Operational Description**: Samples are degassed under vacuum at 90 °C for 120 min and then at 350 °C for 480 min using the ASAP 2420 instrument, followed by N₂ adsorption at –196 °C.
- **Instruments and Models**: ASAP 2420.
- **Characterization Conditions**: Measurements taken within relative pressures (P/P₀) of 0.4–0.9.
- **Test Parameters**: Mesoporous structure analysis yielding pore sizes (e.g., ~2.62 nm).
- **Key Notes**: Ensures accurate surface area evaluation.

### 4.4 TEM and EDS
- **Operational Description**: Samples are dispersed in ethanol for 20 minutes and deposited onto a carbon membrane. Imaging is performed to observe morphology and elemental distribution.
- **Instruments and Models**: FEI Talos F200X operated at 200 kV.
- **Characterization Conditions**: Accelerating voltage of 200 kV with EDS mapping.
- **Test Parameters**: Imaging conditions optimized to confirm the embedded structure.
- **Key Notes**: Validates uniform Fe distribution in the catalyst.

### 4.5 Mössbauer Spectroscopy
- **Operational Description**: Measurements are conducted using an MR‑351 constant‐acceleration spectrometer with a triangular reference signal at 50 K. Spectral fitting (singlets, doublets, sextets) is performed using nonlinear least‐squares analysis.
- **Instruments and Models**: MR‑351 spectrometer.
- **Characterization Conditions**: Calibration with a 330 kOe α‑Fe foil field at 50 K.
- **Test Parameters**: Detailed fitting parameters to quantify iron carbide phases.
- **Key Notes**: Provides accurate phase composition analysis.

## 5. Catalytic Evaluation Methods

### 5.1 Activation

#### 5.1.1 Activation Temperature  
Activation temperature is critical for driving the reduction of Fe₂O₃ precursors to the active iron carbide phases. In this study, all catalysts are activated at 350 °C. This choice of temperature is a compromise that enables effective reduction and subsequent carburization while minimizing sintering. For the Fe@Si catalyst, in particular, the moderate temperature in a syngas environment helps to maintain high metal dispersion due to the protective SiO₂ shell.

#### 5.1.2 Activation Pressure  
The catalyst activation is performed under atmospheric pressure (approximately 1 bar or 0.1 MPa). Operating at such mild pressure conditions aids the controlled reduction kinetics by allowing efficient removal of byproducts like H₂O without imposing excessive diffusion limitations. This condition is uniformly applied across catalysts synthesized by different methods.

#### 5.1.3 Activation Gas  
A syngas mixture with a hydrogen-to-carbon monoxide ratio of 2 is employed during activation. This specific gas composition is selected to support the stepwise reduction of iron oxides—first to intermediate species and then to active iron carbides essential for Fischer-Tropsch synthesis. The hydrogen-rich syngas environment promotes reduction while balancing any risk of over-carburization or side reactions.

#### 5.1.4 Activation Time  
A prolonged activation period of 24 hours is implemented. This duration ensures that the transformation of calcined iron oxides into their active phases is thorough, with sufficient time devoted to both reduction and carburization processes. The extended activation is particularly beneficial for catalysts like Fe@Si, where the SiO₂ shell plays a dual role in preserving dispersion and moderating the reduction rate.

#### 5.1.5 Activation Space-Time Velocity  
No distinct space-time velocity is defined for the activation step. Although a flow rate of 5000 mL/(g_cat·h) is reported for the subsequent catalytic testing, the catalyst pre-treatment relies solely on the controlled temperature, pressure, gas composition, and time parameters to achieve reproducible activation outcomes.

### 5.2 Reaction

#### 5.2.1 Reaction Temperature  
The reaction temperature is a critical parameter that governs the activation of syngas and the formation of active iron carbides. In this study, the Fischer-Tropsch synthesis tests were conducted at an exact temperature of 280 °C. This temperature not only facilitates the reduction of iron oxides but also contributes to maintaining catalyst performance during the reaction. The stability of the catalysts over time is attributed to the balanced conditions established at this temperature, although oxidation of iron carbides by H₂O remains a factor influencing deactivation in some catalyst systems.

#### 5.2.2 Reaction Pressure  
The system pressure plays a key role in enhancing the partial pressures of the syngas components, which is essential for driving the Fischer-Tropsch reaction toward desirable hydrocarbon products. The experimental setup maintained a pressure of 2.0 MPa in a fixed-bed reactor. This elevated pressure increases the concentration of reactants, thereby influencing product selectivity toward heavier hydrocarbons under syngas-rich conditions.

#### 5.2.3 Reaction H₂/CO Ratio  
The H₂/CO ratio is pivotal in steering the product distribution between methane and longer-chain hydrocarbons. In all catalytic evaluations reported, an H₂/CO ratio of 2.0 was employed. This specific ratio is instrumental in optimizing the balance between methane formation and the generation of C₅⁺ products. The study notes that while a higher hydrogen ratio can increase methane selectivity, maintaining a H₂/CO ratio of 2.0 supports the formation of a wider distribution of hydrocarbon chains with adequate catalyst carburization.

#### 5.2.4 Reaction Space-Time Velocity  
Space-time velocity, expressed as the gas hourly space velocity (GHSV), is defined as the ratio of the syngas flow rate to the catalyst mass. The experimental conditions specify a GHSV of 5000 mL∙h⁻¹∙g_cat⁻¹. This parameter is critical because it influences the residence time of reactants in the reactor, directly affecting CO conversion efficiency and catalyst stability. Observations suggest that while higher flow rates can sometimes reduce CO conversion, they also help in limiting the extent of catalyst deactivation, thereby enhancing long-term operation reliability.

## 6 Results


### 6.1 Characterization Results

#### 6.1.1 Crystal Phase and Structure
- **Description:** The crystal phases and structural evolution of the catalysts were investigated using X-ray diffraction (XRD). This technique identifies the presence and transformation of iron species, which are critical for Fischer-Tropsch synthesis (FTS) activity.
- **Findings:** For the Fe@Si catalyst, XRD patterns of the fresh sample display well-crystallized hematite (α-Fe₂O₃) with characteristic peaks at 2θ = 38.7°, 41.7°, 63.9°, and 74.1°. After activation, strong diffraction peaks corresponding to iron carbides emerge, confirming the transformation from hematite to the active carbide phase. The Fe/Si catalyst similarly shows the conversion of hematite to iron carbides after activation, with pronounced carbide peaks. In contrast, the Fe–Si catalyst exhibits broad peaks at 2θ = 42° and 75°, indicative of amorphous iron oxides and smaller crystallites, reflecting strong Fe–SiO₂ interactions that suppress carbide crystallization.
- **Observations:** The extent of phase transformation, as evidenced by the intensity and sharpness of iron carbide peaks, is highest in Fe@Si and Fe/Si, while Fe–Si retains more amorphous or poorly crystalline iron oxides due to stronger metal–support interaction.

#### 6.1.2 Elemental Composition and Iron Carbide Content
- **Description:** Mössbauer spectroscopy was employed to quantify the phase composition and specifically the iron carbide content, which is directly linked to catalytic performance in FTS.
- **Findings:** After activation, the iron carbide content is 52.01% for Fe@Si, 55.75% for Fe/Si, and 29.67% for Fe–Si. For Fe–Si, the iron carbide fraction increases to 34.78% after reaction, indicating ongoing carburization during FTS.
- **Observations:** The higher initial iron carbide content in Fe@Si and Fe/Si correlates with greater initial FTS activity, while the gradual increase in Fe–Si reflects its slower activation due to strong Fe–SiO₂ bonding.

#### 6.1.3 Surface Area and Porosity
- **Description:** N₂ physisorption (BET) analysis was conducted to determine surface area, pore volume, and pore size distribution, which influence reactant accessibility and catalyst dispersion.
- **Findings:** Fe@Si exhibits a high BET surface area of 652 m²/g, a pore volume of 0.64 cm³/g, and an average pore size of 2.62 nm. Fe/Si shows similar values: 642 m²/g surface area, 0.55 cm³/g pore volume, and 2.55 nm pore size. Fe–Si, prepared by coprecipitation, has a lower surface area (295 m²/g) and a larger average pore size (6.28 nm).
- **Observations:** The synthesis method significantly impacts textural properties; the Stöber and impregnation methods yield higher surface areas and smaller, more uniform pores, while coprecipitation leads to larger, less uniform pores.

#### 6.1.4 Reduction Behavior
- **Description:** H₂-temperature programmed reduction (H₂-TPR) was used to assess the reducibility of iron species and the strength of Fe–SiO₂ interactions.
- **Findings:** Fe@Si shows a total H₂ consumption of 0.95 mol H₂/mol Fe, while Fe/Si consumes 1.00 mol H₂/mol Fe. The Fe/Si catalyst displays reduction peaks at 340 °C, 437 °C, 594 °C, 664 °C, and 709 °C, corresponding to sequential reduction and carbide formation. Fe–Si exhibits a lower total H₂ consumption (0.42 mol H₂/mol Fe) with peaks at lower temperatures, reflecting hindered reduction due to strong Fe–SiO₂ bonding.
- **Observations:** The SiO₂ shell in Fe@Si increases diffusion resistance for H₂O removal, suppressing reduction and carburization, while strong Fe–SiO₂ interaction in Fe–Si further limits reducibility.

#### 6.1.5 Morphology and Particle Dispersion
- **Description:** Transmission electron microscopy (TEM) and energy-dispersive X-ray spectroscopy (EDS) mapping were used to examine particle morphology, size, and dispersion.
- **Findings:** Fe@Si displays a core–shell structure with Fe₂O₃ nanoparticles (~50.4 nm) embedded in a porous SiO₂ shell, maintaining an average size of ~45.1 nm after reaction and showing minimal aggregation. Fe/Si exhibits significant aggregation and sintering of iron species due to the absence of a protective shell. Fe–Si shows evenly distributed iron species with some slight aggregation after reaction.
- **Observations:** The SiO₂ shell in Fe@Si effectively inhibits sintering, preserving particle dispersion, while Fe/Si is prone to aggregation, leading to deactivation during FTS.




### 6.2 Catalyst Performance

#### 6.2.1 CO Conversion
- **Description:** CO conversion quantifies the fraction of CO in the feed that is transformed during Fischer–Tropsch synthesis (FTS). It is calculated as:
  \[
  \text{CO Conversion (\%)} = \frac{F_{\text{CO,in}} - F_{\text{CO,out}}}{F_{\text{CO,in}}} \times 100
  \]
- **Experimental Data:** Under standard FTS conditions (280 °C, 2.0 MPa, H₂/CO = 2, GHSV = 5000 mL·h⁻¹·g_cat⁻¹), initial CO conversions were:
  - Fe/Si: 75.0%
  - Fe@Si: 66.6%
  - Fe–Si: 10.1%
  After 64 hours on stream, conversions declined to:
  - Fe/Si: 55.7%
  - Fe@Si: 47.9%
  - Fe–Si: 29.7%
- **Observations and Trends:** Fe/Si and Fe@Si exhibited high initial activity but gradual deactivation, while Fe–Si showed low initial conversion with a notable increase over time, attributed to ongoing carburization.

#### 6.2.2 CO₂ Selectivity
- **Description:** CO₂ selectivity reflects the proportion of converted CO forming CO₂, indicating water–gas shift (WGS) activity:
  \[
  \text{CO}_2 \text{ Selectivity (\%)} = \frac{F_{\text{CO}_2,\text{out}}}{F_{\text{CO,in}} - F_{\text{CO,out}}} \times 100
  \]
- **Experimental Data:** After 64 h:
  - Fe@Si: 24.3%
  - Fe/Si: 27.1%
  - Fe–Si: 46.6%
- **Observations and Trends:** Fe–Si displayed the highest CO₂ selectivity, linked to strong Fe–SiO₂ interaction and enhanced WGS activity. The SiO₂ shell in Fe@Si increased local H₂O partial pressure, also elevating CO₂ selectivity.

#### 6.2.3 CH₄ Selectivity
- **Description:** CH₄ selectivity measures the fraction of converted CO yielding methane:
  \[
  \text{CH}_4 \text{ Selectivity (\%)} = \frac{F_{\text{CH}_4,\text{out}}}{F_{\text{CO,in}} - F_{\text{CO,out}}} \times 100
  \]
- **Experimental Data:** After 64 h:
  - Fe@Si: 24.4%
  - Fe/Si: 19.5%
  - Fe–Si: 17.9%
- **Observations and Trends:** Fe@Si exhibited the highest CH₄ selectivity, attributed to hindered desorption of heavier hydrocarbons by the SiO₂ shell, promoting secondary hydrogenation.

#### 6.2.4 C₅⁺ Selectivity
- **Description:** C₅⁺ selectivity indicates the fraction of converted CO forming hydrocarbons with five or more carbon atoms:
  \[
  \text{C}_5^+ \text{ Selectivity (\%)} = \frac{F_{\text{C}_5^+,\text{out}}}{F_{\text{CO,in}} - F_{\text{CO,out}}} \times 100
  \]
- **Experimental Data:** After 64 h:
  - Fe@Si: 30.2%
  - Fe/Si: 31.0%
  - Fe–Si: 25.1%
- **Observations and Trends:** Fe/Si and Fe@Si achieved similar C₅⁺ selectivity, while Fe–Si, despite lower initial activity, favored heavier hydrocarbon formation as carburization progressed.

#### 6.2.5 α Factor (Chain Growth Probability)
- **Description:** The α factor represents the probability of chain propagation versus termination, influencing hydrocarbon distribution (0 < α < 1).
- **Experimental Data:** While explicit α values are not numerically reported, trends indicate:
  - Fe–Si exhibits the highest α, correlating with higher C₅⁺ selectivity.
  - Fe@Si shows a lower α, consistent with higher CH₄ selectivity.
- **Observations and Trends:** Strong Fe–SiO₂ interaction in Fe–Si promotes chain growth, while the SiO₂ shell in Fe@Si favors chain termination.

#### 6.2.6 Catalyst Deactivation Rate
- **Description:** Deactivation rate is assessed by the decline in CO conversion over time:
  \[
  \text{Deactivation Rate} = \frac{\text{CO Conversion}_{\text{initial}} - \text{CO Conversion}_{\text{final}}}{\text{Time}}
  \]
- **Experimental Data:** Over 64 h, CO conversion for Fe@Si decreased from 66.6% to 47.9%, and for Fe/Si from 75.0% to 55.7%. Fe–Si increased from 10.1% to 29.7%.
- **Observations and Trends:** Fe@Si and Fe/Si deactivated due to iron carbide oxidation (by H₂O) and sintering, respectively. The SiO₂ shell in Fe@Si inhibited sintering but increased H₂O retention, accelerating carbide oxidation. Fe–Si’s activity improved as more iron carbides formed during reaction.

---
