Repository: pic-ai-robotic-chemistry/literature-to-protocols

## Overview

Experimental procedures in scientific papers are usually scattered across free-form text, which makes them difficult to reproduce, compare, and automate.  
The goals of this project are:

* Extract experiment-related entities, conditions, operations, and relations from papers
* Build paper-level knowledge graphs
* Generate structured protocols through templated prompting and graph-based retrieval
* Evaluate the generated results in terms of factuality, text quality, and questionnaire-based practical usability

File: example/papersavings-topk/Paper_9-15.md
# Comprehensive understanding of SiO2-promoted Fe Fischer-Tropsch synthesis catalysts: Fe-SiO2 interaction and beyond

## 1. Materials

### 1.1 Reagents

#### 1.1.1 Metal Precursors
- **Iron(III) nitrate nonahydrate**: Fe(NO₃)₃∙9H₂O, [no purity or supplier details provided], Used as the active metal precursor in catalyst synthesis.

#### 1.1.2 Additive/Promoter Precursors
- **Cetyltrimethylammonium bromide (CTAB)**: C₁₉H₄₂BrN, [details not provided], Used as a structure directing agent.
- **Polyvinylpyrrolidone (PVP)**: (C₆H₉NO)n, [M.W. = 58,000, other details not provided], Used as a stabilizer and complexing agent to prevent nanoparticle aggregation.
- **Potassium (K)**: K, [no further details provided], Acts as a promoter and surface modifier to enhance catalyst performance.

#### 1.1.3 Solvents
- **Ethanol**: C₂H₅OH, [purity and supplier details not provided], Used to dissolve reagents and disperse precursors.
- **Distilled Water**: H₂O, [details not provided], Employed for dissolving silica sol and washing of solids.
- **Anhydrous Ethanol**: C₂H₅OH, [no additional details provided], Utilized in synthesis steps requiring a moisture‐free environment.

#### 1.1.4 Base/Acid Regulators
- **Ammonia (NH₃·H₂O, 25 wt.%)**: NH₃, [no purity or supplier details provided], Used to adjust and maintain the pH at ≈9.0 during the co‑precipitation synthesis.

#### 1.1.5 Surface Modifiers
- **Tetraethyl orthosilicate (TEOS)**: Si(OC₂H₅)₄, [purity and supplier details not provided], Employed to form a protective SiO₂ shell via hydrolysis in the modified Stöber method.

#### 1.1.6 Passivation Atmosphere Gases
- **Syngas (H₂/CO = 2)**: H₂/CO mixture, [research grade, conditions: activated at 350 °C for 24 h under atmospheric pressure], Used for catalyst passivation pre-treatment.

#### 1.1.7 Synthesis Gas Environment Gases
- **Synthesis Gas (H₂/CO = 2)**: H₂/CO mixture, [ratio 2:1, applied at 2.0 MPa and 280 °C during the reaction], Serves as the feed gas in the catalytic evaluation step.

#### 1.1.8 Other Reagents
- **Silica Sol**: [SiO₂ colloidal dispersion, details not provided], Used as a support precursor in the co‑precipitation synthesis of the Fe‑Si catalyst.
- **Mesoporous SiO₂ (m‑SiO₂)**: [no additional detail], Employed as the support in the incipient wetness impregnation method for the Fe/Si catalyst.

### 1.2 Specific Experimental Equipment

#### **Synthesis Equipment**
- Stirrer stainless autoclave – 1000 mL capacity; used for solvothermal synthesis and mixing at 180 °C.
- Teflon-lined stainless steel autoclave – designated for impregnation procedures at 180 °C.
- Beaker – utilized for co‑precipitation with controlled pH at ~85 °C.

#### **Characterization Equipment**
- D8 ADVANCE diffractometer – employed for X‑Ray Diffraction (Co Kα radiation).
- FEI Talos F200X – used for Transmission Electron Microscopy (TEM) with integrated Energy Dispersive Spectroscopy (EDS) capabilities.
- VERTEX 70 FT‑IR spectrophotometer – applied in Fourier‑Transform Infrared Spectroscopy.
- MR‑351 constant‑acceleration Mössbauer spectrometer – used for Mössbauer spectroscopy analysis.
- ASAP 2420 – instrument for N₂ Physisorption (BET surface area and pore size analysis).
- Autochem II 2920 – equipment for H₂‑Temperature‑Programmed Reduction (using a U‑type tube reactor and a temperature ramp of 10 °C/min from 50 to 800 °C).

#### **Activation Equipment**
- Fixed‑bed reactor – utilized for catalyst activation at 350 °C for 24 hours; designed for continuous gas flow operation.

#### **Reaction Equipment**
- Fixed‑bed reactor – employed for catalytic evaluation at 280 °C and 2.0 MPa; configured for syngas (H₂/CO ratio 2) reaction studies.

#### **Product Analysis Equipment**
- On‑line gas chromatograph – 7890B, Agilent; used for determining catalytic performance and hydrocarbon selectivity.

#### **Other Specific Equipment**
- Generic stirring device – applied during the modified Stöber synthesis to ensure continuous and homogeneous mixing.
- Drying oven – used for post‑synthesis drying at 120 °C for 24 hours.

This equipment compilation integrates all key experimental tools employed throughout catalyst synthesis, characterization, activation, and analysis while maintaining clarity and precision for reproducibility in the Fischer–Tropsch synthesis experimental framework.

### 1.3 Common Laboratory Equipment

In the context of Fe Fischer–Tropsch catalyst synthesis and evaluation, several pieces of laboratory equipment play supportive roles across various stages of experimental work. Although specific brand names or models are not provided in the source, typical examples within each category can be outlined as follows.

#### **Drying Equipment**
-  Laboratory drying ovens – used for general solvent evaporation and removal of residual moisture from both catalyst precursors and final products.
-  Freeze dryers – employed when preserving the microstructure of sensitive materials during the drying stage.
-  Vacuum ovens or rotary evaporators – commonly used to closely monitor and control solvent removal under reduced pressure.

#### **Calcination Equipment**
-  High-temperature tube or muffle furnaces – these are essential for performing controlled calcination at elevated temperatures (e.g., 550 °C for 6 hours) to remove impurities and develop desired active phases.
-  Temperature-controlled heating systems – integrated with gas flow controllers, they assist in creating a consistent calcination atmosphere during catalyst post-synthesis treatment.

#### **Other Common Equipment**
-  Analytical balances – critical for accurately weighing reagents such as Fe(NO₃)₃∙9H₂O and other additives.
-  Magnetic stirrers and overhead mixers – facilitate homogeneous mixing during the co‑precipitation process and other synthesis steps, ensuring uniform reagent distribution.
-  Pipettes, burettes, and calibrated syringes – used for precise liquid handling and pH adjustments (e.g., achieving a controlled pH of ≈9.0 in Fe‑Si catalyst synthesis).
-  Beakers, graduated cylinders, and mixing vessels – serve in the preparation and storage of solutions like CTAB, PVP, and solvent mixtures (e.g., ethanol and distilled water).
-  Stainless steel autoclaves – employed during high-pressure solvothermal and impregnation processes (e.g., treatment at 180 °C in a Teflon-lined reactor).
-  Temperature-controlled water baths and gas flow controllers – support the maintenance of reaction conditions and controlled atmospheric settings during various experimental phases.

This collection of common laboratory equipment underpins the experimental workflow by ensuring precise reagent management, efficient reaction control, and reproducibility throughout the synthesis and evaluation of Fe-based Fischer–Tropsch catalysts.

## 2. Synthesis Methods

### Extraction of Detailed Preparation and Post‑processing Steps

The article presents three distinct synthesis routes for Fe-based Fischer–Tropsch catalysts, each employing a structured sequence of experimental steps to ensure reproducibility and optimal catalyst formation. Below are the detailed procedures as reported:

#### Fe@Si Catalyst
• 1. Precursor Mixing / Solvothermal Synthesis  
  – Dissolve Fe(NO₃)₃ in an appropriate solvent with polyvinylpyrrolidone (PVP) as the stabilizer.  
  – A yellow suspension forms, indicating the formation of Fe₂O₃ nanoparticles.  
• 2. Precipitation–Deposition  
  – Introduce tetraethoxysilane (TEOS) dropwise in the presence of CTAB as the structure-directing agent.  
  – Transfer the mixture into a Teflon‑lined autoclave and heat at 180 °C for 18 h to form a protective SiO₂ shell around the Fe₂O₃ cores.  
• 3. Drying  
  – Dry the composite at 120 °C for 24 h to remove residual solvents.  
• 4. Calcination  
  – Calcine at 550 °C for 6 h to remove organic residues and promote the Fe–O–Si structural interaction.

#### Fe/Si Catalyst
• 1. Precursor Mixing / Impregnation  
  – Impregnate 10.0 g of mesoporous SiO₂ (m‑SiO₂) with a 2 M ethanol solution of Fe(NO₃)₃.  
• 2. (No Precipitation–Deposition step is applied.)  
• 3. Autoclave Treatment  
  – Subject the impregnated support to autoclave heating at 180 °C for 18 h to ensure uniform distribution of the precursor.  
• 4. Drying  
  – Follow with drying at 120 °C for 24 h.  
• 5. Calcination  
  – Conclude with calcination at 550 °C for 6 h, ensuring the formation of active catalytic phases.

#### Fe‑Si Catalyst
• 1. Precursor Mixing / Co‑precipitation  
  – Simultaneously dissolve 20.6 g of Fe(NO₃)₃∙9H₂O and 31.7 g of silica sol (30 wt.%) in distilled water.  
• 2. Precipitation–Deposition  
  – Add a 25 wt.% NH₃·H₂O solution dropwise to maintain the pH at 9.0 ± 0.1 while heating at 85 °C, which promotes uniform precipitation of iron and silica species.  
• 3. Drying  
  – Dry the resulting precipitate under controlled conditions (e.g., at 120 °C for 24 h) to remove excess moisture.  
• 4. Calcination  
  – Finally, calcine at 550 °C for 6 h to enhance the interaction between Fe species and the silica matrix.

Each method is critically evaluated in the article with respect to synthesis complexity, scalability, and the resulting catalytic performance, ensuring that the procedures can be reliably replicated by researchers.

## 3. Synthesis Procedures

### 3.1 Reagent Preparation

This section details the catalyst‐specific steps for reagent preparation, organized into weighing, liquid transfer, and mixing procedures to ensure complete reproducibility.

#### 3.1.1 Weighing

##### 3.1.1.1 Fe@Si Catalyst
- **Fe(NO₃)₃∙9H₂O**: Weighed 7.39 g using an analytical balance.
- **PVP (M.W. = 58,000)**: Weighed 7.21 g.
- **CTAB**: Weighed 6 g.

##### 3.1.1.2 Fe/Si Catalyst
- (No specific solid reagent weighing details are provided.)

##### 3.1.1.3 Fe‑Si Catalyst
- **Fe(NO₃)₃∙9H₂O**: Weighed 20.6 g using standard laboratory weighing procedures.
- **Silica sol**: Weighed 31.7 g.

#### 3.1.2 Liquid Transfer

##### 3.1.2.1 Fe@Si Catalyst
- **Anhydrous ethanol**: Poured 800 mL into a stirrer stainless autoclave to dissolve the iron precursor and PVP.
- **Deionized water**: Poured 1,656 mL into the reaction vessel during the formation of the SiO₂ shell.
- **Ethanol**: Poured 1,276 mL into the vessel to aid the hydrolysis of TEOS.

##### 3.1.2.2 Fe/Si Catalyst
- (Liquid transfer details are not explicitly provided.)

##### 3.1.2.3 Fe‑Si Catalyst
- **Distilled water**: Poured (volume not specified) to dissolve Fe(NO₃)₃∙9H₂O and silica sol.
- **NH₃·H₂O**: Poured 200 mL using a graduated cylinder to adjust and maintain the pH at 9.0 ± 0.1.

#### 3.1.3 Mixing

##### 3.1.3.1 Fe@Si Catalyst
- **Fe(NO₃)₃/PVP solution**: Mixed by stirring at room temperature for 5 hours. After the addition of TEOS, the stirring was continued for 48 hours to promote the formation of a uniform SiO₂ shell via the modified Stöber method.

##### 3.1.3.2 Fe/Si Catalyst
- **Impregnated mixture**: Mixed for 5 hours during the incipient wetness impregnation process, ensuring even distribution of the Fe precursor on the m‑SiO₂ support.

##### 3.1.3.3 Fe‑Si Catalyst
- **Co‑precipitation mixture**: Mixed by simultaneous addition of the Fe(NO₃)₃∙9H₂O and silica sol solutions while stirring at 85 °C to maintain a constant pH of 9.0 ± 0.1, yielding a homogeneous precursor suspension suitable for subsequent drying and calcination.

These detailed, catalyst‐specific operations—covering reagent weighing, precise liquid transfer using appropriate equipment, and controlled mixing conditions—ensure that the Fischer–Tropsch catalyst synthesis can be accurately reproduced.

### 3.2 Detailed synthesis process

#### Catalyst Preparation [1]: Fe@Si Catalyst

##### Step 1: Precursor Preparation  
- **Reagents**: 7.39 g Fe(NO₃)₃∙9H₂O, 7.21 g PVP (M.W. = 58,000), and 6.0 g CTAB; ethanol and deionized water as solvents.  
- **Conditions**: Reaction mixture heated in a Teflon-lined autoclave at 180 °C with a 1 °C/min ramp and stirred continuously for 18 hours.  
- **Process**:  
  • Dissolve Fe(NO₃)₃∙9H₂O and PVP in a mixture of ethanol and deionized water to form a homogeneous solution.  
  • Add CTAB and heat the system as specified, ensuring complete precursor formation of PVP-stabilized Fe₂O₃ nanoparticles.  
- **Key Steps**: Ensure complete dissolution and homogeneous dispersion before proceeding.

##### Step 2: Catalyst Assembly  
- **Reagents**: 25 mL TEOS is introduced into the precursor solution via the modified Stöber method.  
- **Conditions**: TEOS is added gradually at room temperature under continuous stirring, with NH₃·H₂O added to aid hydrolysis.  
- **Process**:  
  • Slowly add TEOS over six hours to form a protective SiO₂ shell around the Fe₂O₃ nanoparticles.  
  • Monitor stirring intensity and reagent ratio to maintain reproducibility.

##### Step 3: Purification, Drying & Calcination  
- **Process**:  
  • Recover the composite by filtration and wash with distilled water followed by anhydrous ethanol.  
  • Dry the solid at 120 °C for 24 hours in an air flow oven.  
  • Calcine in air at 550 °C for 6 hours with a controlled heating ramp.

---

#### Catalyst Preparation [2]: Fe/Si and Fe‑Si Catalysts

For the Fe/Si catalyst, precursor preparation involves incipient wetness impregnation using a 2 M Fe(NO₃)₃ solution on m‑SiO₂. The impregnated support is treated in an autoclave at 180 °C for 18 hours, followed by similar filtration, washing, drying, and calcination (550 °C for 6 hours).

For the Fe‑Si catalyst, a co‑precipitation method is applied:  
- **Reagents**: 20.6 g Fe(NO₃)₃∙9H₂O and 31.7 g silica sol in distilled water; NH₃·H₂O is used to adjust and maintain pH ≈9.0 at 85 °C.  
- **Process**:  
  • Simultaneously add precursor solutions with continuous pH monitoring.  
  • Filter, wash, dry, and calcine the collected solid under standardized conditions.

Each procedure emphasizes precise reagent quantification, controlled mixing, and structured purification steps. These details, along with strict adherence to temperature, pH, and timing, ensure reproducibility and full documentation of the synthesis workflow, addressing potential pause points and troubleshooting as needed.

## 4. Characterization Methods

### 4.1 X‑Ray Diffraction (XRD)
- **Operational Description**: XRD analysis is performed to determine the crystalline structure of the Fe‑based catalysts by comparing diffraction peaks with standard JCPDF references.
- **Instruments and Models**: D8 ADVANCE diffractometer using Co Kα radiation.
- **Characterization Conditions**: Operating voltage at 35 kV and current of 40 mA; scan range from 30° to 90° with a step size of 0.04°.
- **Test Parameters**: Catalyst samples are precisely loaded and aligned; instrument calibration is verified before measurements.
- **Key Notes**: Proper sample mounting and comparison with established standards are essential for reliable phase identification.

### 4.2 N₂ Physisorption (BET)
- **Operational Description**: Evaluates catalyst surface area and pore size distribution via gas adsorption measurements.
- **Instruments and Models**: ASAP 2420.
- **Characterization Conditions**: Samples are first degassed under vacuum at 90 °C for 120 minutes and then at 350 °C for 480 minutes; measurements are conducted at −196 °C.
- **Test Parameters**: Surface area is calculated using the BET method.
- **Key Notes**: Adequate degassing is critical to remove physically adsorbed species and ensure measurement accuracy.

### 4.3 H₂ Temperature‑Programmed Reduction (H₂‑TPR)
- **Operational Description**: Assesses catalyst reduction behavior by monitoring hydrogen consumption as the temperature increases.
- **Instruments and Models**: Micro fixed-bed reactor integrated with a thermal conductivity detector (TCD).
- **Characterization Conditions**: Approximately 100 mg of catalyst is loaded; temperature ramped from 50 °C to 800 °C at 10 °C/min under a 10% H₂/90% Ar flow at 50 mL/min.
- **Test Parameters**: Prior pretreatment under Ar at 150 °C for 2 hours ensures removal of adsorbed moisture.
- **Key Notes**: Precise temperature control and consistent gas flow are pivotal for reliable reduction profiles.

### 4.4 Transmission Electron Microscopy (TEM) & EDS Mapping
- **Operational Description**: Examines catalyst morphology and elemental distribution.
- **Instruments and Models**: FEI Talos F200X TEM operating at an acceleration voltage of 200 kV.
- **Characterization Conditions**: Catalyst samples are dispersed in ethanol for 20 minutes and then deposited onto a carbon membrane.
- **Test Parameters**: EDS mapping is performed concurrently to confirm uniform elemental dispersion.
- **Key Notes**: Ensuring proper dispersion is critical to obtain representative images.

### 4.5 Fourier‑Transform Infrared Spectroscopy (FT‑IR)
- **Operational Description**: Identifies functional groups and assesses chemical bonding within the catalyst.
- **Instruments and Models**: VERTEX 70 FT‑IR spectrophotometer.
- **Characterization Conditions**: Samples are mixed with KBr in a 1:50 ratio and pressed into translucent disks at room temperature; spectra are collected over a 4000–400 cm⁻¹ range with 4 cm⁻¹ resolution.
- **Test Parameters**: Standard disk preparation facilitates reproducible measurements.
- **Key Notes**: Uniform sample mixing is necessary to maintain high spectral quality.

### 4.6 Mössbauer Spectroscopy
- **Operational Description**: Provides insights into the oxidation states and local environments of iron species in the catalysts.
- **Instruments and Models**: Specific instrument details are not provided; measurements are conducted under standard conditions.
- **Characterization Conditions and Test Parameters**: Typical room-temperature scans are employed; further parameters are optimized for accurate iron phase identification.
- **Key Notes**: This technique is indispensable for distinguishing between various iron oxidation states and assessing the catalyst’s chemical state.

## 5. Catalytic Evaluation Methods

### 5.1 Activation

The catalyst pre‐reaction treatment is carried out to convert the iron oxide precursors into their active, reduced forms necessary for Fischer–Tropsch synthesis. The activation is performed under well‐defined conditions that ensure complete and reproducible reduction, while avoiding excessive sintering or over‐reduction.

#### 5.1.1 Activation Temperature
- **Definition:** The activation temperature is critical for initiating the reduction of the iron oxide species. This thermal input facilitates the removal of oxygen and promotes the formation of active metallic and carbide phases.
- **Experimental Conditions:** The catalyst is activated at 350 °C.
- **Observations:** Operating at this temperature provides sufficient energy for reduction without inducing significant sintering, as corroborated by subsequent performance and dispersion analyses.

#### 5.1.2 Activation Pressure
- **Definition:** Ambient pressure during activation affects the reduction kinetics and gas–catalyst interactions, ensuring that the gaseous environment remains consistent.
- **Experimental Conditions:** The process is conducted at atmospheric pressure.
- **Observations:** This controlled condition allows for effective removal of oxygen while maintaining a balanced reduction rate.

#### 5.1.3 Activation Gas
- **Definition:** The activation gas establishes a reducing atmosphere essential for the conversion of iron oxides into their active forms.
- **Experimental Conditions:** A syngas mixture with a hydrogen-to-carbon monoxide ratio of 2 is employed. This syngas environment facilitates both reduction and the onset of carburization.
- **Observations:** The reducing properties of the syngas ensure that the iron species are transformed effectively, thereby promoting the formation of the desired active phases.

#### 5.1.4 Activation Time
- **Definition:** The duration of activation is important to ensure complete reduction while minimizing the risk of catalyst deactivation through sintering.
- **Experimental Conditions:** The catalyst undergoes activation for 24 hours.
- **Observations:** This extended activation period is intended to guarantee thorough transformation of the precursor, providing stable active phases that support high catalytic activity and selectivity during the Fischer–Tropsch reaction.

*Note: Although space‐time velocity is a significant parameter during catalytic testing (GHSV = 5000 mL∙h⁻¹∙g_cat⁻¹), it is not specified for the activation step in this study.*

### 5.2 Reaction

#### 5.2.1 Reaction Temperature  
- **Definition:** The reaction temperature is the operating temperature at which the Fischer–Tropsch synthesis occurs. It plays a pivotal role in syngas activation and directly influences catalytic activity and product distribution.  
- **Experimental Conditions:** The catalytic tests were performed in a fixed‑bed reactor maintained at 280 °C.  
- **Observations:** Operating at 280 °C allowed for efficient syngas activation while ensuring catalyst stability throughout the evaluation period.

#### 5.2.2 Reaction Pressure  
- **Definition:** Reaction pressure refers to the total pressure within the reactor, which affects the concentration of reactants and, subsequently, the selectivity of hydrocarbon products.  
- **Experimental Conditions:** The Fischer–Tropsch reactions were conducted under a pressure of 2.0 MPa.  
- **Observations:** Maintaining this pressure facilitates a higher concentration of syngas, which can favor the formation of heavier hydrocarbon fractions, although the article does not detail specific trends beyond the expected influence on product selectivity.

#### 5.2.3 Reaction H₂/CO Ratio  
- **Definition:** The H₂/CO ratio is the molar proportion of hydrogen to carbon monoxide in the feed syngas. It is critical in determining the balance between methane and longer-chain hydrocarbons, with higher ratios tending toward increased methane formation.  
- **Experimental Conditions:** A constant H₂/CO ratio of 2.0 was employed during all catalytic evaluations.  
- **Observations:** This ratio was chosen to optimize the synthesis process, achieving a balance that minimizes excessive methane production while fostering the formation of desired olefins and heavier hydrocarbons.

#### 5.2.4 Reaction Space-Time Velocity  
- **Definition:** Gas Hourly Space Velocity (GHSV), expressed as mL∙h⁻¹∙g_cat⁻¹, represents the volumetric flow rate of syngas per unit mass of catalyst. This parameter is directly related to the exposure time of reactants on the catalyst surface.  
- **Experimental Conditions:** The reported GHSV for the reaction was 5000 mL∙h⁻¹∙g_cat⁻¹.  
- **Observations:** An optimized space-time velocity is crucial for achieving sufficient CO conversion while maintaining catalyst performance and mitigating rapid deactivation over time.

## 6 Results


### 6.1 Characterization Results

#### 6.1.1 Crystal Phase and Structure
- **Description:** The crystalline phases and structural features of the Fe-based Fischer–Tropsch catalysts were analyzed using X-ray diffraction (XRD). This technique identifies the nature and crystallinity of iron species, which are critical for catalytic performance.
- **Findings:** XRD patterns of the calcined Fe@Si and Fe/Si catalysts revealed only well-crystallized hematite (α‑Fe₂O₃), with characteristic diffraction peaks at 2θ = 38.7°, 41.7°, 63.9°, and 74.1°. In contrast, the Fe–Si catalyst exhibited broad peaks at 2θ = 42° and 75°, indicative of amorphous iron oxides with small crystallite sizes.
- **Observations:** The presence of well-defined α‑Fe₂O₃ in Fe@Si and Fe/Si suggests high crystallinity, while the amorphous nature of Fe–Si reflects strong Fe–SiO₂ interactions that hinder crystallite growth. After activation under syngas, XRD and Mössbauer spectroscopy confirm the formation of iron carbides (FexC), particularly in Fe@Si and Fe/Si.

#### 6.1.2 Surface Area and Porosity
- **Description:** N₂ physisorption (BET) was employed to determine surface area, pore volume, and pore size distribution, which influence reactant diffusion and accessibility of active sites.
- **Findings:** All catalysts displayed type IV isotherms, characteristic of mesoporous materials. Fe@Si and Fe/Si exhibited H1-type hysteresis loops (P/P₀ = 0.4–0.9), indicating uniform cylindrical mesopores and higher BET surface areas. The Fe–Si catalyst showed an H3-type hysteresis loop (P/P₀ = 0.6–0.9), corresponding to larger, less uniform mesopores and a lower surface area.
- **Observations:** The use of CTAB in Fe@Si and Fe/Si synthesis led to small, uniform pores, while random dehydration during Fe–Si co-precipitation resulted in larger mesopores. These textural differences are linked to improved diffusion in Fe–Si and enhanced active site accessibility in Fe@Si and Fe/Si.

#### 6.1.3 Reducibility and Metal–Support Interaction
- **Description:** H₂ temperature-programmed reduction (H₂‑TPR) assessed the reducibility of iron oxides and the strength of Fe–SiO₂ interactions, which affect the ease of iron activation and subsequent carburization.
- **Findings:** Fe–Si exhibited the lowest H₂ consumption, reflecting the strongest Fe–SiO₂ interaction and most difficult reduction. Fe@Si showed lower H₂ consumption than Fe/Si, attributed to the SiO₂ shell hindering H₂ access and H₂O removal.
- **Observations:** Strong Fe–SiO₂ interactions in Fe–Si stabilize iron species, favoring continuous iron carbide formation during Fischer–Tropsch synthesis and contributing to catalyst stability.

#### 6.1.4 Morphology and Particle Dispersion
- **Description:** Transmission electron microscopy (TEM) and energy-dispersive X-ray (EDX) mapping were used to examine particle size, morphology, and elemental dispersion.
- **Findings:** TEM images revealed that Fe@Si consists of Fe₂O₃ nanoparticles (average size ~45–50 nm) embedded in a SiO₂ shell, effectively preventing sintering. Fe/Si showed significant agglomeration of iron particles, while Fe–Si displayed even iron dispersion within the SiO₂ matrix, as confirmed by EDX mapping.
- **Observations:** The embedded structure in Fe@Si and strong Fe–SiO₂ interaction in Fe–Si both promote superior iron dispersion and inhibit sintering, which are beneficial for catalytic stability.

#### 6.1.5 Chemical Bonding and Phase Composition
- **Description:** Fourier-transform infrared spectroscopy (FT‑IR) and Mössbauer spectroscopy provided insights into Fe–SiO₂ bonding and iron phase composition.
- **Findings:** FT‑IR spectra showed Fe–O–Si bond absorption bands (957–977 cm⁻¹), with intensity correlating to Fe–SiO₂ interaction strength. Mössbauer spectroscopy quantified iron carbide (FexC) content after activation: 52.01% (Fe@Si), 55.75% (Fe/Si), and 29.67% (Fe–Si).
- **Observations:** Strong Fe–SiO₂ interactions in Fe–Si favor sustained iron carbide formation during reaction, supporting enhanced catalyst stability and performance.




### 6.2 Catalyst Performance

#### 6.2.1 CO Conversion
- **Description:** CO conversion quantifies the fraction of CO in the feed that is transformed during Fischer–Tropsch synthesis (FTS). It is calculated as:
  \[
  \text{CO Conversion (\%)} = \frac{F_{\text{CO,in}} - F_{\text{CO,out}}}{F_{\text{CO,in}}} \times 100
  \]
- **Experimental Data:** Under fixed-bed reactor conditions (280 °C, 2.0 MPa, GHSV = 5000 mL·h⁻¹·g_cat⁻¹, H₂/CO = 2), CO conversion after 64 hours on stream was:
  - Fe@Si: 47.9%
  - Fe/Si: 55.7%
  - Fe–Si: 29.7%
- **Observations and Trends:** Fe/Si exhibited the highest CO conversion, attributed to its higher initial iron dispersion. Fe@Si also showed substantial activity, while Fe–Si had lower initial conversion due to stronger Fe–SiO₂ interaction, which limited iron oxide reduction. Notably, Fe–Si’s CO conversion increased over time, indicating enhanced stability.

#### 6.2.2 CO₂ Selectivity
- **Description:** CO₂ selectivity reflects the proportion of converted CO forming CO₂, indicating the extent of the water–gas shift reaction. It is typically defined as:
  \[
  \text{CO}_2 \text{ Selectivity (\%)} = \frac{F_{\text{CO}_2,\text{out}}}{F_{\text{CO,in}} - F_{\text{CO,out}}} \times 100
  \]
- **Experimental Data:** CO₂ selectivity at 64 hours:
  - Fe@Si: 24.4%
  - Fe/Si: 19.5%
  - Fe–Si: 17.9%
- **Observations and Trends:** Fe@Si showed the highest CO₂ selectivity, likely due to the SiO₂ shell’s confinement effect, which promoted secondary reactions and hindered product desorption. Fe–Si’s lower CO₂ selectivity is consistent with its stronger Fe–SiO₂ interaction, suppressing the water–gas shift reaction.

#### 6.2.3 C₅⁺ Selectivity
- **Description:** C₅⁺ selectivity measures the fraction of converted CO yielding hydrocarbons with five or more carbon atoms, representing heavy hydrocarbon production.
- **Experimental Data:** C₅⁺ selectivity at 64 hours:
  - Fe@Si: 27.1%
  - Fe/Si: 31.0%
  - Fe–Si: 25.1%
- **Observations and Trends:** Fe/Si achieved the highest C₅⁺ selectivity, correlating with its high initial activity and iron dispersion. Fe–Si’s lower C₅⁺ selectivity reflects its initial structural constraints, though selectivity improved as the reaction progressed.

#### 6.2.4 α Factor (Chain Growth Probability)
- **Description:** The α factor represents the probability of chain propagation versus termination in FTS, influencing hydrocarbon chain length distribution. Values range from 0 (short chains) to 1 (long chains).
- **Experimental Data:** Fe@Si and Fe/Si exhibited higher initial α values, which decreased over time, while Fe–Si started with a lower α that increased during the reaction.
- **Observations and Trends:** Higher α values corresponded to greater C₅⁺ selectivity. The increasing α for Fe–Si over time paralleled its rising heavy hydrocarbon selectivity, attributed to ongoing iron carbide formation.

#### 6.2.5 Catalyst Deactivation Rate
- **Description:** Deactivation rate quantifies the decline in CO conversion over time, reflecting catalyst stability:
  \[
  \text{Deactivation Rate} = \frac{\text{CO Conversion}_{\text{initial}} - \text{CO Conversion}_{\text{final}}}{\text{Overall reaction time}} \ (\text{h}^{-1})
  \]
- **Experimental Data:** Fe@Si and Fe/Si showed a gradual decrease in CO conversion, indicating higher deactivation rates, while Fe–Si demonstrated increasing activity.
- **Observations and Trends:** Deactivation in Fe@Si and Fe/Si was linked to iron carbide oxidation, exacerbated by water confinement (Fe@Si) and sintering (Fe/Si). In contrast, Fe–Si’s strong Fe–SiO₂ interaction promoted sustained carbonization, enhancing long-term stability.

---
