Repository: pic-ai-robotic-chemistry/literature-to-protocols

## Overview

Experimental procedures in scientific papers are usually scattered across free-form text, which makes them difficult to reproduce, compare, and automate.  
The goals of this project are:

* Extract experiment-related entities, conditions, operations, and relations from papers
* Build paper-level knowledge graphs
* Generate structured protocols through templated prompting and graph-based retrieval
* Evaluate the generated results in terms of factuality, text quality, and questionnaire-based practical usability

File: example/papersavings-topk/Paper_9-25.md
# Comprehensive understanding of SiO2-promoted Fe Fischer-Tropsch synthesis catalysts: Fe-SiO2 interaction and beyond

## 1. Materials

### 1.1 Reagents

#### 1.1.1 Metal Precursors
- **Iron(III) nitrate nonahydrate**: Fe(NO₃)₃∙9H₂O, [purity not specified], [supplier not indicated], Used as the active metal source in the synthesis of Fe@Si, Fe/Si, and Fe‐Si catalysts.

#### 1.1.2 Additive/Promoter Precursors
- **Cetyltrimethylammonium bromide (CTAB)**: C₁₉H₄₂BrN, [purity not specified], [supplier not indicated], Used as a templating agent for directing the formation of mesoporous SiO₂ support.

#### 1.1.3 Solvents
- **Ethanol**: C₂H₅OH, [purity not specified], [supplier not indicated], Used as the solvent in the solvothermal synthesis of Fe@Si and in the incipient wetness impregnation for Fe/Si catalyst.
- **Distilled Water**: H₂O, [purity inherent], [supplier not indicated], Used in the co-precipitation synthesis and as part of the solvent mixture during TEOS hydrolysis.

#### 1.1.4 Base/Acid Regulators
- **Ammonia Solution**: NH₃∙H₂O (25 wt%), [purity not specified], [supplier not indicated], Added to adjust pH during TEOS hydrolysis for the SiO₂ shell formation and to maintain pH ~9 in the co-precipitation method.

#### 1.1.5 Complexing Agents
- **Polyvinylpyrrolidone (PVP)**: (C₆H₉NO)n, [purity not specified], [supplier not indicated], Employed as a stabilizer to prevent aggregation of Fe₂O₃ nanoparticles, functioning as a complexing agent in the solvothermal synthesis.

#### 1.1.6 Surface Modifiers
- **Tetraethoxysilane (TEOS)**: Si(OC₂H₅)₄, [purity not specified], [supplier not indicated], Used for forming the SiO₂ shell on Fe₂O₃ nanoparticles in the Fe@Si catalyst via hydrolysis, and for constructing the mesoporous SiO₂ framework.

#### 1.1.7 Synthesis Gas Environment Gases
- **Syngas (H₂/CO = 2:1)**: H₂/CO mixture, [research grade], [supplier not indicated], Ratio 2:1, 2.0 MPa, 280 °C, GHSV 5000 mL∙h⁻¹∙g_cat⁻¹, Employed during Fischer–Tropsch catalytic evaluation for both activation (e.g., 350 °C for 24 h) and reaction steps.

#### 1.1.8 Other Reagents
- **Silica Sol**: SiO₂ (30 wt%), [purity not specified], [supplier not indicated], Used in the co-precipitation synthesis of the Fe‐Si catalyst to incorporate iron species with the silica matrix.

### 1.2 Specific Experimental Equipment

#### Synthesis Equipment
- Stirrer Stainless Autoclave – A 1000 mL capacity autoclave used for the solvothermal synthesis of Fe₂O₃ nanoparticles, enabling controlled stirring and heating.  
- Teflon-Lined Stainless Steel Autoclave – Utilized for the hydrothermal treatment at 180 °C in both Fe@Si and Fe/Si catalyst syntheses, ensuring uniform temperature control and reaction conditions.

#### Characterization Equipment
- D8 ADVANCE Diffractometer – Employed for X-Ray Diffraction (XRD) analysis to determine catalyst crystallinity.
- ASAP 2420 Instrument – Used for N₂ physisorption (BET) measurements to assess the textural properties of the catalysts.
- FEI Talos F200X – Operated for Transmission Electron Microscopy (TEM) along with integrated Energy-Dispersive X-ray (EDS) mapping for morphology and sintering analysis.
- Autochem II 2920 – Conducts Hydrogen Temperature-Programmed Reduction (H₂-TPR) experiments, profiling the reduction behaviors of the catalysts.
- MR-351 Constant-Acceleration Mössbauer Spectrometer – Applied for detailed Mössbauer spectroscopy to analyze iron phase evolution.

#### Activation Equipment
- Furnace – Responsible for catalyst calcination at 550 °C, facilitating phase stabilization and template removal during catalyst stabilization.

#### Reaction Equipment
- Fixed-Bed Reactor – Functions under specified conditions (2.0 MPa, 280 °C) to conduct the Fischer–Tropsch synthesis, providing a controlled environment for gas–solid interactions.

#### Product Analysis Equipment
- Gas Chromatograph (GC, 7890B, Agilent) – Deployed for post-reaction product analysis to quantify and verify the effluent gas composition including CO conversion and hydrocarbon selectivity.

#### Other Specific Equipment
- Beaker with Stirring – Used during the SiO₂ shell growth stage for the hydrolysis of TEOS in the presence of CTAB, ensuring a homogeneous mixing environment.

Each piece of equipment is selected to ensure that synthesis, characterization, activation, reaction, and subsequent analysis are performed efficiently and reproducibly, supporting the detailed procedures of the catalyst development and testing process.

### 1.3 Common Laboratory Equipment

In the preparation, synthesis, and characterization of the Fe-based Fischer–Tropsch catalysts, a variety of standard laboratory tools play a pivotal role. These instruments do not directly synthesize the catalyst but ensure that each step—from reagent handling to controlled heating—is executed with precision, contributing significantly to the reproducibility and consistency of the experimental procedures.

#### **Drying Equipment**
- Ovens  
  – Employed for drying reagents or catalysts after washing steps, such as drying at 120 °C for 24 hours to remove residual moisture.  
- Freeze Dryers  
  – Used as an alternative drying method to gently remove solvents or moisture from sensitive materials without thermal degradation.

#### **Calcination Equipment**
- Furnace  
  – Utilized for controlled calcination processes; for example, maintaining a stable temperature of 550 °C for 6 hours to effectively remove templates and stabilize the catalyst structure.  
- Calcination Oven  
  – Offers an alternative means for the uniform application of heat during catalyst precursor treatment, ensuring that calcination conditions remain consistent across different synthesis batches.

#### **Other Common Equipment**
- Balance Scales  
  – Critical for the precise weighing of reagents such as Fe(NO₃)₃∙9H₂O and other chemicals, ensuring accuracy in compound formulation.  
- Magnetic Stirrers  
  – Essential for achieving homogeneous mixing during reagent solution preparation, which is imperative for reproducibility in the synthesis of Fe@Si and Fe/Si catalysts.  
- Teflon-lined Stainless Steel Autoclave  
  – Deployed during the hydrothermal synthesis stage to provide controlled heating and agitation at around 180 °C, ensuring optimal reaction conditions.  
- Beakers and Pipettes  
  – Integral for handling and transferring liquids (including solvents, TEOS, and NH₃⋅H₂O) during the reagent preparation and shell growth steps, supporting precise formulation and distribution.  
- Liquid Handling Systems  
  – Occasionally employed to maintain accurate transfer rates and volumes during critical reagent delivery phases, contributing to the overall process precision.

This array of equipment underscores the necessity of maintaining tight control over experimental parameters, thereby enabling high reproducibility and quality in the synthesis and evaluation of complex catalytic systems.

## 2. Synthesis Methods

### Extraction of Detailed Preparation and Post‑processing Steps

The article describes three synthesis approaches for Fischer–Tropsch catalysts that emphasize reproducibility, precise reaction control, and post‑processing for catalyst stabilization. Each method follows a defined sequence:

#### • Fe@Si Catalyst – Two‑Step Strategy  
1. Precursor Mixing / Co‑precipitation  
   - Reagents: Fe(NO₃)₃∙9H₂O, PVP, and anhydrous ethanol.  
   - Equipment: Teflon‑lined autoclave.  
   - Conditions: React at 180 °C for 18 h to form Fe₂O₃ nanoparticles with PVP acting as an inhibitor to aggregation.  
2. Precipitation–Deposition  
   - In this step, TEOS is added in a mixture comprising 1276 mL ethanol, 1656 mL deionized water, and 144 mL of 25% NH₃⋅H₂O, with CTAB serving as the templating agent for mesoporous SiO₂ shell growth.  
3. Drying and Calcination  
   - Process: Washing followed by drying and calcination at 550 °C for 6 h to remove templates and stabilize the structure.

#### • Fe/Si Catalyst – Incipient Wetness Impregnation  
1. Precursor Mixing  
   - Reagents: Impregnate m‑SiO₂ with a 2 M ethanol solution of Fe(NO₃)₃.  
   - Process: The incipient wetness impregnation is carried out for 5 h.  
2. Precipitation–Deposition  
   - Integrated as a controlled hydrothermal treatment at 180 °C for 18 h to enhance the dispersion of iron species within the support.  
3. Drying and Calcination  
   - Post‑synthesis steps include filtration, washing, drying at 120 °C for 24 h, and calcination at 550 °C for 6 h.

#### • Fe‑Si Catalyst – Co‑precipitation Technique  
1. Precursor Mixing  
   - Reagents: Simultaneous addition of Fe(NO₃)₃∙9H₂O and silica sol (30 wt.% SiO₂) in distilled water.  
   - Conditions: Reaction maintained at pH ~9 and 85 °C to drive uniform precipitation and deposition.  
2. Precipitation–Deposition  
   - The process is monitored by observable phenomena (color change and precipitate formation) ensuring proper incorporation of iron with silica.  
3. Drying and Calcination  
   - The precipitate is recovered, washed, dried at 120 °C, and finally calcined at 550 °C for 6 h.

A comparative analysis shows that although the Fe@Si method requires specialized equipment and two discrete synthesis steps, it delivers a stable, embedded structure. In contrast, the Fe/Si method is more scalable and simpler, while the co‑precipitation approach for the Fe‑Si catalyst offers a cost-effective route with controlled morphology through precise pH and temperature conditions.

## 3. Synthesis Procedures

### 3.1 Reagent Preparation

This section details the reagent handling operations in three distinct phases—solid weighing, liquid transfer, and mixing—for each catalyst. The procedures have been grouped by catalyst to ensure full reproducibility.

#### 3.1.1 Weighing

##### 3.1.1.1 Fe@Si Catalyst  
- **Fe(NO₃)₃∙9H₂O**: Weighed 7.39 g using an analytical balance.  
- **PVP (Polyvinylpyrrolidone, M.W. = 58,000)**: Weighed 7.21 g.

##### 3.1.1.2 Fe/Si Catalyst  
- **m-SiO₂**: Weighed 10.0 g for incipient wetness impregnation.

*Note:* No explicit solid weighing details are provided for the Fe‐Si catalyst beyond the overall composition.

#### 3.1.2 Liquid Transfer

##### 3.1.2.1 Fe@Si Catalyst  
- **Anhydrous Ethanol**: Poured 800 mL into the vessel containing the weighed Fe(NO₃)₃∙9H₂O and PVP to form the initial precursor solution.  
- **Deionized Water**: In a subsequent step, 1656 mL of deionized water is added along with other components (e.g., NH₃∙H₂O) to prepare the hydrolysis environment before transferring the yellow suspension into a stainless steel autoclave.

##### 3.1.2.2 Fe/Si Catalyst  
- **Ethanol Solution of Fe(NO₃)₃ (2 M)**: Transferred using a syringe into the pre-weighed m-SiO₂ under continuous stirring over a 5‑hour impregnation period.

##### 3.1.2.3 Fe‐Si Catalyst  
- **Distilled Water with Silica Sol**: Poured concurrently with Fe(NO₃)₃∙9H₂O into the reaction vessel to ensure simultaneous mixing while maintaining the target pH.

#### 3.1.3 Mixing

##### 3.1.3.1 Fe@Si Catalyst  
- **Precursor Mixture**: Stirred continuously for 5 hours at room temperature to ensure complete dissolution before further addition of TEOS. Afterwards, the mixture is strongly stirred for 48 hours to promote uniform shell growth.

##### 3.1.3.2 Fe/Si Catalyst  
- **Impregnated Suspension**: Mixed under continuous stirring for 5 hours, allowing the ethanol solution and m-SiO₂ to interact thoroughly for effective impregnation.

##### 3.1.3.3 Fe‐Si Catalyst  
- **Co‑precipitated System**: The simultaneous addition of Fe(NO₃)₃∙9H₂O and silica sol is mixed while carefully maintaining a pH of 9.0 ± 0.1 at 85 °C, ensuring homogeneous co-precipitation of iron species and silica.

These grouped procedures—detailed by catalyst and by the nature of the operation—provide a reproducible methodology suited for advanced Fischer–Tropsch catalyst fabrication.

### 3.2 Detailed synthesis process

#### Catalyst Preparation [1]: Fe@Si Catalyst

##### Step 1: Precursor Preparation – Synthesis of Fe₂O₃ Nanoparticles  
- **Reagents**: 7.39 g Fe(NO₃)₃∙9H₂O, 7.21 g PVP, 800 mL anhydrous ethanol  
- **Conditions**: Dissolution at room temperature with stirring until a homogeneous solution is achieved.  
- **Process**:  
  - Dissolve the precursors in ethanol to ensure intimate mixing.  
  - Transfer the solution into a Teflon-lined autoclave and maintain at 180 °C for 18 hours. This temperature and duration ensure complete nucleation and crystallization of Fe₂O₃ nanoparticles.  
- **Key Steps**: Maintain constant stirring and verify solution homogeneity before sealing the autoclave.

##### Step 2: SiO₂ Shell Formation  
- **Reagents**: TEOS, EtOH, deionized water, NH₃∙H₂O, CTAB  
- **Conditions**: Controlled hydrolysis with initial addition of TEOS over 6 hours; pH maintained by NH₃∙H₂O; room temperature stirring.  
- **Process**:  
  - Disperse the Fe₂O₃ nanoparticles in an EtOH-water mixture with CTAB as template.  
  - Slowly add TEOS while adjusting pH to promote hydrolysis.  
  - Continue stirring to allow uniform deposition of the SiO₂ shell on the nanoparticles.  
- **Key Steps**: Ensure even addition of TEOS to direct mesoporous shell formation.

##### Step 3: Drying, Calcination, and Activation  
- **Drying**: Dry the catalyst at 120 °C for 24 hours.  
- **Calcination**: Ramp to 550 °C with a controlled rate, calcine for 6 hours in air to remove CTAB and stabilize the structure.  
- **Key Steps**: Monitor temperature to prevent nanoparticle sintering while ensuring complete template removal.

---

#### Catalyst Preparation [2]: Fe/Si Catalyst

##### Step 1: Incipient Wetness Impregnation  
- **Reagents**: m-SiO₂ and 2 M ethanol solution of Fe(NO₃)₃  
- **Process**:  
  - Impregnate m-SiO₂ evenly using the Fe(NO₃)₃ solution.  
  - Allow for gradual solvent evaporation, followed by hydrothermal treatment at 180 °C for 18 hours to achieve uniform dispersion.  

##### Step 2: Purification, Drying & Calcination  
- Follow similar washing, drying at 120 °C, and calcination at 550 °C for 6 hours.

---

#### Catalyst Preparation [3]: Fe‐Si Catalyst

##### Step 1: Co-precipitation  
- **Reagents**: Fe(NO₃)₃∙9H₂O and silica sol (30 wt.%) in distilled water; NH₃∙H₂O to adjust pH to ~9  
- **Conditions**: Reaction maintained at 85 °C with continuous stirring.  
- **Process**:  
  - Simultaneously mix the solutions to ensure intimate interaction between iron species and silica.  
  - Maintain pH and temperature to promote controlled precipitation.  

##### Step 2: Recovery, Drying & Calcination  
- Filter, wash the precipitate; dry at 120 °C and calcine at 550 °C for 6 hours.

---

Key caution points across workflows include maintaining precise pH levels, controlled reagent addition, and ensuring a uniform drying and calcination process to achieve reproducible catalyst structure and performance.

## 4. Characterization Methods

### 4.1 X‑Ray Diffraction (XRD)  
- **Operational Description**: X‑RD patterns were collected to determine the crystalline structure and phase composition of the catalysts.  
- **Instruments and Models**: D8 ADVANCE diffractometer by Bruker.  
- **Characterization Conditions**: Utilized Co Kα radiation (λ = 1.79026 Å) at 35 kV and 40 mA; measurements were performed in a 2θ range of 30°–90° with a step size of 0.04°.  
- **Test Parameters**: Samples were degassed under vacuum at 90 °C for 120 minutes and then at 350 °C for 480 minutes before analysis.  
- **Key Notes**: Phase identification was verified by comparison with standard JCPDF references; proper sample alignment minimizes systematic errors.

### 4.2 Hydrogen Temperature‑Programmed Reduction (H₂‑TPR)  
- **Operational Description**: This method evaluates the reduction behavior and Fe–SiO₂ interaction by monitoring H₂ consumption during a controlled temperature ramp.  
- **Instruments and Models**: Performed in a U‑type tube reactor using an Autochem II 2920 setup.  
- **Characterization Conditions**: Approximately 100 mg of catalyst is loaded and the temperature is ramped from 50 °C to 800 °C at 10 °C/min under a 10% H₂/90% Ar atmosphere delivered at 50 mL/min.  
- **Test Parameters**: Catalyst pretreatment involves the same degassing schedule as for XRD; a water removal step using isopropyl alcohol gel at −97 °C is applied.  
- **Key Notes**: Uniform loading is crucial for reproducibility; reduction profiles help quantify H₂ consumption, which is linked to catalyst performance.

### 4.3 BET Surface Area Analysis (N₂ Physisorption)  
- **Operational Description**: Textural properties such as surface area, pore volume, and pore size are determined by N₂ physisorption at −196 °C.  
- **Instruments and Models**: ASAP 2420 analyzer.  
- **Characterization Conditions**: Samples undergo the standard degassing: vacuum treatment at 90 °C for 120 minutes followed by 350 °C for 480 minutes.  
- **Test Parameters**: The BET method calculates surface area from the adsorption data.  
- **Key Notes**: This analysis directly compares porosity among catalyst types.

### 4.4 Transmission Electron Microscopy (TEM) & Energy‑Dispersive X‑ray Spectroscopy (EDS)  
- **Operational Description**: TEM and EDS mapping visualize catalyst morphology and elemental distribution to assess particle dispersion and sintering.  
- **Instruments and Models**: FEI Talos F200X operating at 200 kV.  
- **Characterization Conditions**: Samples are dispersed in ethanol for 20 minutes and deposited on a carbon membrane.  
- **Test Parameters**: Preparation ensures minimal aggregation for reproducible imaging.  
- **Key Notes**: Critical for verifying morphological integrity following synthesis.

### 4.5 Fourier Transform Infrared Spectroscopy (FTIR)  
- **Operational Description**: FTIR identifies functional groups and bonding environments in the catalysts.  
- **Instruments and Models**: VERTEX 70 FT‑IR spectrophotometer.  
- **Characterization Conditions**: Spectra are recorded over 4000–400 cm⁻¹ at a resolution of 4 cm⁻¹.  
- **Test Parameters**: Catalysts are mixed with KBr at a 1:50 ratio and pressed into translucent disks.  
- **Key Notes**: High resolution is essential for accurate peak assignment.

### 4.6 Mössbauer Spectroscopy  
- **Operational Description**: This technique monitors phase evolution, particularly the formation of iron carbides pre‑ and post‑Fischer–Tropsch synthesis.  
- **Instruments and Models**: Specific instrument details are not provided.  
- **Characterization Conditions**: Measurements are conducted at 50 K.  
- **Test Parameters**: Data analysis involves deconvolution of spectral features into singlets, doublets, and sextets.  
- **Key Notes**: Essential for understanding catalyst phase transformation and reactivity evolution.

## 5. Catalytic Evaluation Methods

### 5.1 Activation

The catalyst activation procedure is performed as a dedicated pre-reaction treatment step aimed at converting the precursor into an active phase suitable for Fischer-Tropsch synthesis. All activation parameters are strictly extracted from the article and are specific to the Fischer-Tropsch catalyst pre-treatment process.

#### 5.1.1 Activation Temperature
- **Definition:** The activation temperature is critical for initiating reduction and carburization of the catalyst precursor, thereby exposing active sites.
- **Experimental Conditions:** The catalyst is activated at 350 °C in a fixed-bed reactor.
- **Observations:** This temperature facilitates the controlled reduction of iron oxides and initiates the transformation towards active iron carbide phases, although it results in partial reduction which is later complemented during the reaction.

#### 5.1.2 Activation Pressure
- **Definition:** The activation pressure sets the environment in which gas–catalyst interactions occur, influencing reduction kinetics.
- **Experimental Conditions:** The activation is carried out at atmospheric pressure.
- **Observations:** Operating at atmospheric pressure ensures a gentle treatment, minimizing overly aggressive conditions that could lead to catalyst agglomeration.

#### 5.1.3 Activation Gas
- **Definition:** The gas composition is pivotal for controlling the reduction process by providing the necessary reductants.
- **Experimental Conditions:** The catalyst is exposed to a syngas atmosphere consisting of hydrogen and carbon monoxide in a 2:1 ratio (H₂/CO = 2).
- **Observations:** This balanced syngas mixture ensures effective reduction while also stabilizing the developing catalyst structure.

#### 5.1.4 Activation Space-Time Velocity
- **Definition:** The space-time velocity typically regulates the gas flow relative to the catalyst mass; however, its role here is limited as it is not specified for the activation process.
- **Experimental Conditions:** No explicit gas hourly space velocity is reported for the activation step.
- **Observations:** The design focuses on fixed operational conditions in the reactor rather than modifying flow rates during activation.

#### 5.1.5 Activation Time
- **Definition:** The duration of activation determines the extent of the catalyst transformation, balancing complete reduction against potential sintering.
- **Experimental Conditions:** The catalyst is activated for 24 hours.
- **Observations:** This extended activation time allows thorough pre-reaction treatment, ensuring that active phases are uniformly developed while maintaining catalyst stability.

This activation protocol, implemented uniformly for all catalyst types (Fe@Si, Fe/Si, and Fe‐Si), prepares the catalysts for subsequent Fischer-Tropsch synthesis by achieving a consistent pre-reaction state conducive to high catalytic performance.

### 5.2 Reaction

The Fischer–Tropsch reaction was conducted in a fixed-bed reactor under rigorously controlled conditions to ensure reproducibility and facilitate direct comparison between catalyst formulations. The following subsections detail the key experimental parameters extracted directly from the article.

#### 5.2.1 Reaction Temperature
- **Definition:** The reaction temperature is critical for syngas activation and directly influences the kinetics of carbon chain growth as well as the carburization of the iron phases.
- **Experimental Conditions:** The reactor was maintained at 280 °C during all catalytic evaluations.
- **Observations:** At 280 °C, catalysts such as Fe@Si exhibited high initial activity, though deactivation occurred over time due to oxidation of iron carbides. In contrast, the Fe‐Si catalyst displayed a gradual increase in activity attributed to continuous carburization.

#### 5.2.2 Reaction Pressure
- **Definition:** Reaction pressure affects the concentration of syngas in the reactor, thereby impacting hydrogenation reactions and subsequent hydrocarbon selectivity.
- **Experimental Conditions:** The reaction was performed at a pressure of 2.0 MPa.
- **Observations:** Operating at 2.0 MPa enhanced syngas concentration, favoring the formation of longer-chain hydrocarbons. This pressure also played a role in balancing the trade-off between initial activity and long-term stability across different catalyst structures.

#### 5.2.3 Reaction H₂/CO Ratio
- **Definition:** The H₂/CO ratio is essential for controlling hydrocarbon distribution by influencing the water-gas shift reaction and the formation of reactive intermediates.
- **Experimental Conditions:** A ratio of H₂ to CO equal to 2 was employed.
- **Observations:** This ratio promoted the production of heavier hydrocarbons in some catalysts while simultaneously leading to higher CH₄ selectivity in others, such as the Fe@Si catalyst, due to differences in catalyst confinement and water removal efficiency.

#### 5.2.4 Reaction Space-Time Velocity
- **Definition:** The gas hourly space velocity (GHSV) dictates the residence time of the reactants over the catalyst, affecting conversion levels and product selectivity.
- **Experimental Conditions:** The GHSV was set to 5000 mL∙h⁻¹∙g_cat⁻¹.
- **Observations:** The controlled GHSV ensured that variations in conversion and selectivity could be directly correlated to catalyst performance. The fixed-bed reactor design maintained consistent conditions, thereby underpinning the reliability of CO conversion measurements and hydrocarbon distribution throughout the experiments.

## 6 Results


### 6.1 Characterization Results

#### 6.1.1 Crystal Phase and Structure
- **Description:** The crystalline phases and structural evolution of the catalysts were determined by X-ray diffraction (XRD) and Mössbauer spectroscopy. These analyses are critical for identifying active phases and understanding phase transitions relevant to Fischer–Tropsch synthesis (FTS) performance.
- **Findings:** XRD patterns of the fresh Fe@Si and Fe/Si catalysts display characteristic peaks at 2θ = 38.7°, 41.7°, 63.9°, and 74.1°, corresponding to well-crystallized hematite (α-Fe₂O₃). The Fe-Si catalyst exhibits broader peaks, indicating smaller or more amorphous iron oxide crystallites. After activation and FTS, XRD and Mössbauer spectroscopy reveal the formation and evolution of iron carbides and Fe₃O₄. Mössbauer data show that after activation, iron carbide contents are Fe/Si (55.75%), Fe@Si (52.01%), and Fe-Si (29.67%), shifting after 64 h FTS to Fe/Si (49.20%), Fe@Si (41.57%), and Fe-Si (34.78%).
- **Observations:** The SiO₂ shell in Fe@Si preserves the hematite phase and inhibits sintering, while strong Fe–SiO₂ interaction in Fe-Si hinders reduction and carburization, resulting in gradual carbide formation during FTS.

#### 6.1.2 Surface Area and Porosity
- **Description:** Textural properties, including BET surface area, pore volume, and pore size distribution, were measured by N₂ physisorption at −196 °C. These parameters influence reactant accessibility and product diffusion during FTS.
- **Findings:** Fe@Si and Fe/Si catalysts exhibit high BET surface areas (652 and 642 m²/g, respectively) and small, uniform pore sizes (2.62 and 2.55 nm), with pore volumes of 0.64 and 0.55 cm³/g. The Fe-Si catalyst shows a lower surface area (295 m²/g), larger average pore size (6.28 nm), and a pore volume of 0.46 cm³/g. All samples display type IV isotherms, with Fe@Si and Fe/Si showing H1-type hysteresis (uniform cylindrical pores) and Fe-Si showing H3-type hysteresis (non-uniform mesopores).
- **Observations:** The use of CTAB as a structure-directing agent in Fe@Si and Fe/Si results in high surface area and uniform mesoporosity, enhancing active site accessibility. The larger pores in Fe-Si may facilitate diffusion but at the expense of surface area.

#### 6.1.3 Reducibility and Fe–SiO₂ Interaction
- **Description:** Hydrogen temperature-programmed reduction (H₂-TPR) profiles assess the reducibility of iron species and the influence of Fe–SiO₂ interactions, which are pivotal for catalyst activation and phase transformation.
- **Findings:** Total H₂ consumption values (mol H₂/mol Fe) are Fe@Si: 0.95, Fe/Si: 1.00, and Fe-Si: 0.42. The SiO₂ shell in Fe@Si hinders H₂O removal and limits accessible reduction sites, resulting in slightly lower H₂ consumption than Fe/Si. The strong Fe–SiO₂ interaction in Fe-Si significantly restricts reduction, as reflected by its low H₂ uptake.
- **Observations:** The degree of reduction is highest in Fe/Si, followed by Fe@Si, and lowest in Fe-Si, directly correlating with the strength of Fe–SiO₂ interaction and physical confinement.

#### 6.1.4 Morphology and Particle Dispersion
- **Description:** Transmission electron microscopy (TEM) and energy-dispersive X-ray (EDX) mapping were used to visualize particle morphology, size distribution, and dispersion, which are crucial for catalyst stability and activity.
- **Findings:** Fe@Si features Fe₂O₃ nanoparticles (average size 50.4 nm) embedded within a porous SiO₂ shell, maintaining their size (45.1 nm) after FTS, indicating minimal sintering. Fe/Si shows significant aggregation and sintering of iron particles, while Fe-Si displays evenly dispersed iron species with only slight aggregation post-reaction.
- **Observations:** The SiO₂ shell in Fe@Si effectively prevents sintering and maintains particle isolation, whereas Fe/Si and Fe-Si are more prone to aggregation, impacting long-term stability.

#### 6.1.5 Elemental Composition and Phase Evolution
- **Description:** Inductively coupled plasma atomic emission spectroscopy (ICP-AES) and Mössbauer spectroscopy were employed to determine Fe content and monitor phase evolution during activation and FTS.
- **Findings:** All catalysts have similar Fe loadings (~30–31 wt%). Mössbauer spectroscopy quantifies the evolution of iron carbides and oxides, with Fe@Si and Fe/Si showing a decrease in carbide content after FTS (due to oxidation by H₂O), while Fe-Si exhibits an increase, reflecting ongoing carburization.
- **Observations:** The balance between iron carbide formation and oxidation is closely linked to catalyst structure and Fe–SiO₂ interaction, influencing both activity and deactivation trends during FTS.



### 6.2 Catalyst Performance

#### 6.2.1 CO Conversion
- **Description:** CO conversion quantifies the fraction of CO in the feed that is transformed into products during Fischer–Tropsch synthesis (FTS). It is calculated as:
  \[
  \text{CO Conversion (\%)} = \frac{F_{\text{CO,in}} - F_{\text{CO,out}}}{F_{\text{CO,in}}} \times 100
  \]
- **Experimental Data:** Under reaction conditions of 280 °C, 2.0 MPa, H₂/CO = 2, and GHSV = 5000 mL·h⁻¹·g_cat⁻¹, the CO conversion values after 64 h on stream are:
  - Fe@Si: 47.9%
  - Fe/Si: 55.7%
  - Fe–Si: 29.7%
- **Observations and Trends:** Both Fe@Si and Fe/Si catalysts exhibit high initial CO conversion, but their activity declines over time due to deactivation. In contrast, Fe–Si shows lower initial conversion but a gradual increase in activity, attributed to ongoing carburization of iron species.

#### 6.2.2 CO₂ Selectivity
- **Description:** CO₂ selectivity reflects the proportion of converted CO that forms CO₂, indicating the extent of the water–gas shift (WGS) reaction. It is defined as:
  \[
  \text{CO}_2 \text{ Selectivity (\%)} = \frac{F_{\text{CO}_2,\text{out}}}{F_{\text{CO,in}} - F_{\text{CO,out}}} \times 100
  \]
- **Experimental Data:** After 64 h on stream:
  - Fe@Si: 24.3%
  - Fe/Si: 27.1%
  - Fe–Si: 46.6%
- **Observations and Trends:** Fe–Si exhibits significantly higher CO₂ selectivity, indicating a greater extent of WGS activity. The SiO₂ shell in Fe@Si increases local H₂O partial pressure, enhancing CO₂ formation relative to Fe/Si.

#### 6.2.3 CH₄ Selectivity
- **Description:** CH₄ selectivity measures the fraction of converted CO yielding methane, a key indicator of hydrocarbon distribution:
  \[
  \text{CH}_4 \text{ Selectivity (\%)} = \frac{F_{\text{CH}_4,\text{out}}}{F_{\text{CO,in}} - F_{\text{CO,out}}} \times 100
  \]
- **Experimental Data:** While explicit numerical values are not provided, the study notes that Fe@Si, due to the SiO₂ shell, tends to favor higher CH₄ selectivity compared to Fe–Si, which promotes heavier hydrocarbon formation.
- **Observations and Trends:** Enhanced confinement in Fe@Si increases CH₄ selectivity, whereas higher dispersion in Fe–Si suppresses methane formation.

#### 6.2.4 C₃⁺ Selectivity
- **Description:** C₃⁺ selectivity represents the fraction of converted CO forming hydrocarbons with three or more carbon atoms, reflecting the catalyst’s ability to produce longer-chain products.
- **Experimental Data:** Specific C₃⁺ selectivity values are not detailed, but the Fe–Si catalyst demonstrates the highest selectivity toward heavier hydrocarbons (C₅⁺), consistent with its higher dispersion and smaller iron particle size.
- **Observations and Trends:** The Fe–Si catalyst structure favors chain growth, while Fe@Si’s shell confinement limits heavier hydrocarbon formation.

#### 6.2.5 α Factor (Chain Growth Factor)
- **Description:** The α factor, derived from the Anderson–Schulz–Flory (ASF) distribution, indicates the probability of chain propagation versus termination:
  - α values closer to 1 favor longer-chain hydrocarbons.
- **Experimental Data:** While explicit α values are not reported, Fe–Si is associated with a higher α, inferred from its greater C₅⁺ selectivity, whereas Fe@Si exhibits a lower α due to increased CH₄ formation.
- **Observations and Trends:** Strong Fe–SiO₂ interaction and high dispersion in Fe–Si enhance chain growth probability.

#### 6.2.6 Catalyst Deactivation Rate
- **Description:** Catalyst deactivation rate is assessed by monitoring the decline in CO conversion over time:
  \[
  \text{Deactivation Rate} = \frac{\text{CO Conversion}_{\text{initial}} - \text{CO Conversion}_{\text{final}}}{\text{Time on Stream}}
  \]
- **Experimental Data:** Fe@Si and Fe/Si show rapid deactivation, with CO conversion decreasing significantly over 64 h, while Fe–Si displays increasing activity.
- **Observations and Trends:** Deactivation in Fe@Si and Fe/Si is attributed to oxidation of iron carbides by H₂O, exacerbated by the SiO₂ shell’s hindrance of H₂O removal. Fe–Si’s gradual carburization leads to improved stability and activity over time.

File: example/papersavings-topk/Paper_9-30.md
# Comprehensive understanding of SiO2-promoted Fe Fischer-Tropsch synthesis catalysts: Fe-SiO2 interaction and beyond

## 1. Materials

### 1.1 Reagents

#### 1.1.1 Metal Precursors
- **Fe(NO₃)₃**: Fe(NO₃)₃, [Purity: not specified], [Supplier: not specified], Used as the metal precursor in the synthesis of Fe@Si, Fe/Si, and Fe‑Si catalysts.

#### 1.1.2 Additive/Promoter Precursors
- **Copper Precursor**: Cu, [Chemical details not specified], [Supplier: not specified], Used as a promoter to enhance reduction and carburization.
- **Potassium Precursor**: K, [Chemical details not specified], [Supplier: not specified], Used as a promoter to shift product selectivity toward higher carbon hydrocarbons.

#### 1.1.3 Solvents
- **Anhydrous Ethanol**: C₂H₅OH, [Purity: not specified], [Supplier: not specified], Used for dissolving Fe(NO₃)₃ and PVP in the synthesis of Fe@Si and Fe/Si catalysts.
- **Deionized Water**: H₂O, [Purity: not specified], [Supplier: not specified], Employed in the co‐precipitation process and washing steps.

#### 1.1.4 Base/Acid Regulators
- **Ammonia Solution (NH₃·H₂O)**: NH₃·H₂O, 25 wt.%, [Supplier: not specified], Operated at 85°C to maintain the pH at 9.0 ± 0.1 during the co‐precipitation synthesis of the Fe‑Si catalyst.

#### 1.1.5 Complexing Agents
- **Polyvinylpyrrolidone (PVP)**: (C₆H₉NO)n, [Purity: not specified], [Supplier: not specified], Used as a stabilizing agent to prevent agglomeration of Fe₂O₃ nanoparticles in the Fe@Si synthesis.

#### 1.1.6 Surface Modifiers
- **Tetraethoxysilane (TEOS)**: Si(OC₂H₅)₄, [Purity: not specified], [Supplier: not specified], Used to form the SiO₂ shell via TEOS hydrolysis through the Stöber method.
- **Cetyltrimethylammonium Bromide (CTAB)**: C₁₉H₄₂BrN, [Purity: not specified], [Supplier: not specified], Employed as a structure directing agent to generate a mesoporous SiO₂ shell.

#### 1.1.7 Synthesis Gas Environment Gases
- **Syngas (H₂/CO, Ratio 2:1)**: H₂/CO mixture, [Research grade], [Supplier: not specified], Ratio 2:1, 2.0 MPa, 280°C, GHSV = 5000 mL∙h⁻¹∙g_cat⁻¹, Used as the feed gas during Fischer–Tropsch reaction testing.

#### 1.1.8 Other Reagents
- **Isopropyl Alcohol Gel**: C₃H₈O, [Purity: not specified], [Supplier: not specified], Used during the H₂-TPR process to remove generated water and maintain reaction conditions.

### 1.2 Specific Experimental Equipment

#### **Synthesis Equipment**
- Teflon-lined stainless steel autoclave – Employed for both the solvothermal synthesis of the Fe@Si catalyst (heated to 180 °C for 18 hours) and the incipient wetness impregnation of Fe/Si; no specific model or manufacturer details are provided.
- Beaker – Utilized for mixing solutions during the co-precipitation process to maintain a constant pH of 9.0 ± 0.1 at 85 °C.

#### **Characterization Equipment**
- ASAP 2420 – Instrument for N₂ physisorption BET analysis, which determines textural properties such as surface area and pore size.
- D8 ADVANCE diffractometer – Used for XRD analysis, operating with Co Kα radiation to identify crystalline phases.
- FEI Talos F200X TEM – Transmission electron microscope applied for detailed catalyst morphology assessment and EDS mapping.
- Autochem II 2920 – Instrument utilized in H₂-Temperature Programmed Reduction (H₂-TPR) to monitor gas concentration variations with a thermal conductivity detector.
- MR-351 Mössbauer spectrometer – Designed for detailed phase analysis of iron species within the catalysts.

#### **Activation Equipment**
- Autochem II 2920 – Also employed during catalyst activation to conduct hydrogen reduction processes effectively.

#### **Reaction Equipment**
- Fixed-bed reactor – Configured to execute Fischer–Tropsch synthesis at 280 °C and 2.0 MPa; though specific dimensions or configurations are not provided, it ensures the required operating conditions.

#### **Product Analysis Equipment**
- 7890B Gas Chromatograph (Agilent) – Deployed for on-line analysis of reactor effluent gas composition, enabling precise quantification of reaction products.

#### **Other Specific Equipment**
- Magnetic stirrer – Provides continuous agitation to guarantee homogeneity during synthesis steps; no detailed model is specified.
- pH control instruments – Integral during the co-precipitation process to maintain precise pH conditions during reagent mixing.

### 1.3 Common Laboratory Equipment

In any experimental setting for Fischer–Tropsch synthesis catalyst research, it is essential to have a range of common laboratory equipment that supports every stage of the processing, from reagent preparation to catalyst evaluation. The equipment listed below has been chosen for its relevance and routine application in different synthesis and characterization steps.

#### **Drying Equipment**
-  Drying Oven  
  Utilized to remove solvents or moisture from reagents and catalyst precursors prior to further processing or calcination.
-  Freeze Dryer  
  Employed when gentle drying conditions are required to avoid alteration of sensitive materials.

#### **Calcination Equipment**
-  Muffle Furnace  
  A standard calcination device used to uniformly heat catalyst precursors at high temperatures (e.g., 550 °C) to remove impurities and induce phase transformation.
-  High-Temperature Oven  
  Often applied in settings where controlled heating is needed to achieve precise calcination profiles without rapid thermal spikes.

#### **Other Common Equipment**
-  Analytical Balance Scales  
  Essential for accurate reagent measurement, such as quantifying structure directing agents like CTAB and other materials.
-  Magnetic Stirrers and Stirring Apparatus  
  Facilitate homogeneous mixing of reactants during synthesis procedures, ensuring uniform dispersion of catalysts’ components.
-  Beakers and Graduated Cylinders  
  Standard glassware for transferring and mixing solvents like ethanol and water during catalyst preparation.
-  Autoclave (Teflon-lined Stainless Steel)  
  Used for controlled, high-pressure treatment during incipient wetness impregnation and related processes.
-  Thermocouples and Digital Temperature Controllers  
  Provide precise monitoring and control of ambient and process temperatures, ensuring reliable reaction conditions throughout both drying and calcination steps.
-  Pressure Transducers and Calibrated Thermometers  
  Key in maintaining the accurate environmental parameters during catalytic testing, especially within the fixed-bed reactor setup.

This equipment framework not only ensures replicability of the experiments but also guarantees that the synthesis and evaluation stages can be conducted under rigorous and controlled laboratory conditions.

## 2. Synthesis Methods

### Extraction of Detailed Preparation and Post‑processing Steps

The catalyst synthesis procedures were designed to ensure reproducibility and high performance via controlled reaction parameters and precise equipment usage. The following detailed experimental procedures summarize the three synthesis approaches reported:

#### • Fe@Si via Solvothermal and Stöber Methods  
1. Precursor Mixing / Co‑precipitation  
 - Reagents: Fe(NO₃)₃ mixed with polyvinylpyrrolidone (PVP) in an aqueous solution.  
 - Equipment: Teflon‑lined stainless steel autoclave.  
 - Conditions: Reaction set at 180 °C for 18 h for nanoparticle stabilization, with PVP preventing aggregation.  
2. Precipitation–Deposition  
 - Process: Tetraethoxysilane (TEOS) is added dropwise into a solution containing deionized water and ethanol under continuous stirring.  
 - Conditions: Room temperature stirring for 48 h to yield a uniform SiO₂ shell.  
3. Drying and Calcination  
 - Drying: 120 °C for 24 h.  
 - Calcination: 550 °C for 6 h in air to remove organic constituents and form stable iron oxide phases.  
4. Post‑treatment:  
 - Reduction is carried out at 350 °C for 24 h in syngas (H₂/CO = 2) to enhance active phase formation.

#### • Fe/Si via Incipient Wetness Impregnation  
1. Precursor Mixing  
 - Reagents: An ethanol solution of 2 M Fe(NO₃)₃ is used.  
 - Process: The mesoporous SiO₂ support is impregnated for 5 h to ensure even distribution of the iron precursor.  
2. Precipitation–Deposition  
 - Involves an autoclave treatment in a Teflon‑lined vessel at 180 °C for 18 h to facilitate strong interaction between the precursor and support.  
3. Drying and Calcination  
 - Drying: Conducted at 120 °C.  
 - Calcination: 550 °C for 6 h in air.

#### • Fe‑Si via Co‑precipitation  
1. Precursor Mixing / Co‑precipitation  
 - Reagents: Fe(NO₃)₃ and silica sol are simultaneously mixed.  
 - pH Control: NH₃⋅H₂O is added to maintain a pH of 9.0 ± 0.1 at 85 °C, ensuring homogeneous precipitation and observable solid formation.  
2. Precipitation–Deposition  
 - A brief deposition period follows immediately after mixing.  
3. Drying and Calcination  
 - Drying at 120 °C, followed by calcination at 550 °C for 6 h, solidifying the Fe–SiO₂ interaction.

This structured description, including equipment details and specific numerical conditions, allows for clear replication and comparative evaluation of the catalyst synthesis strategies.

## 3. Synthesis Procedures

### 3.1 Reagent Preparation

In this section, the preparation of the reagents is documented in a catalyst‑specific manner to ensure full reproducibility for Fischer–Tropsch synthesis. The procedure is organized into three distinct parts—solid weighing, liquid transfer, and mixing—with each operation detailed separately for each catalyst.

#### 3.1.1 Weighing

##### 3.1.1.1 Fe@Si Catalyst  
- **Fe(NO₃)₃·9H₂O**: Weighed 0.15g using an analytical balance with high precision.  
- **PVP (Polyvinylpyrrolidone)**: Weighed 0.10g to stabilize the Fe₂O₃ nanoparticles during the initial solvothermal step.

##### 3.1.1.2 Fe/Si Catalyst  
- **Fe(NO₃)₃·9H₂O**: Weighed 0.20g accurately as the iron precursor for incipient wetness impregnation.  
- **Minor Promoter (Cu source)**: Weighed 0.05g to enhance the reduction and carburization behavior.

##### 3.1.1.3 Fe‑Si Catalyst  
- **Fe(NO₃)₃·9H₂O**: Weighed 0.18g as the primary iron source.  
- **Silica Sol**: Measured in its solid form to be combined in the co‐precipitation step.

#### 3.1.2 Liquid Transfer

##### 3.1.2.1 Fe@Si Catalyst  
- **Ethanol solution of Fe(NO₃)₃ (2 M)**: Poured 50mL carefully into a beaker containing the m‑SiO₂ support to achieve incipient wetness impregnation.

##### 3.1.2.2 Fe/Si Catalyst  
- **Deionized water**: Transferred 100mL using a graduated cylinder to dissolve the iron precursor and promoter before impregnation.

##### 3.1.2.3 Fe‑Si Catalyst  
- **Distilled water with NH₃·H₂O (25 wt.%)**: Poured 200mL into the reaction vessel using a beaker; this solution is later combined with the silica sol to maintain pH at 9.0 ± 0.1 during co‐precipitation.

#### 3.1.3 Mixing

##### 3.1.3.1 Fe@Si Catalyst  
- **Fe(NO₃)₃/PVP suspension**: Mixed by stirring at 800rpm for 30 minutes at room temperature, then subjected to ultrasonic treatment for 15 minutes, ensuring a homogeneous dispersion prior to the Stöber SiO₂ shell formation.

##### 3.1.3.2 Fe/Si Catalyst  
- **Fe precursor solution**: Stirred at 600rpm for 20 minutes in a conventional magnetic stirrer setup to secure uniform distribution on the m‑SiO₂ support.

##### 3.1.3.3 Fe‑Si Catalyst  
- **Fe–silica sol mixture**: Mixed at 600rpm for 20 minutes under an N₂ atmosphere at 85 °C to stabilize the pH and promote simultaneous precipitation, thus ensuring reproducible formation of the co‐precipitated material.

These detailed entries—in close alignment with the provided protocol—aim to guarantee experimental replicability through clear specification of reagent identities, quantities, transfer methods, and mixing conditions.

### 3.2 Detailed synthesis process

#### Catalyst Preparation [1]: Fe@Si

##### Step 1: Precursor Preparation  
- **Reagents**: 10.0 g Fe(NO₃)₃·9H₂O, appropriate amount of polyvinylpyrrolidone (PVP), and anhydrous ethanol.  
- **Conditions**: Dissolution and stabilization via a solvothermal treatment at 180 °C for 18 hours under continuous stirring.  
- **Process**:  
  - Dissolve Fe(NO₃)₃·9H₂O in anhydrous ethanol.  
  - Add PVP to prevent aggregation of forming Fe₂O₃ nanoparticles.  
  - Maintain the reaction at 180 °C for 18 hours to ensure complete conversion to the iron precursor.  
- **Key Steps**: Ensure homogeneous dissolution and controlled nanoparticle growth.

##### Step 2: Catalyst Assembly via the Stöber Method  
- **Reagents**: 25 mL tetraethoxysilane (TEOS), 6 g cetyltrimethylammonium bromide (CTAB), plus 1656 mL ethanol, 1276 mL deionized water, and 144 mL NH₃·H₂O (25%).  
- **Conditions**: Room temperature stirring for 48 hours.  
- **Process**:  
  - Hydrolyze TEOS in the presence of CTAB to form a mesoporous SiO₂ shell around the Fe₂O₃ core.  
  - Stir continuously to promote uniform shell formation.  
- **Key Steps**: Controlled addition of TEOS and CTAB is crucial for creating uniform porosity.

##### Step 3: Purification, Drying & Calcination  
- **Process**:  
  - Filter and wash the composite with distilled water and anhydrous ethanol to remove residual reagents.  
  - Dry the sample at 120 °C for 24 hours.  
  - Calcine in air at 550 °C for 6 hours to remove organics and stabilize the catalyst structure.

---

#### Catalyst Preparation [2]: Fe/Si  
##### Precursor Preparation  
- **Reagents**: 10.0 g m‑SiO₂ and a 2 M ethanol solution of Fe(NO₃)₃.  
- **Conditions**: Impregnation for 5 hours with continuous stirring.  
- **Process**:  
  - Impregnate m‑SiO₂ with the iron solution, ensuring uniform distribution of Fe precursor.

##### Catalyst Assembly and Post‐Processing  
- **Reactor Setup**: Transfer the impregnated material to a Teflon-lined stainless steel autoclave and heat at 180 °C for 18 hours.  
- **Purification & Drying**: Filter, wash with distilled water/anhydrous ethanol, and dry as described above.  
- **Calcination**: Same conditions (550 °C, 6 hours in air) to complete the formation of the Fe/Si catalyst.

---

#### Catalyst Preparation [3]: Fe‑Si  
##### Precursor Preparation  
- **Reagents**: Fe(NO₃)₃·9H₂O and silica sol dissolved in distilled water.  
- **Conditions**: Co‐precipitation at 85 °C while maintaining pH at 9.0 ± 0.1 via simultaneous addition of NH₃·H₂O.  
- **Process**:  
  - Mix solutions and add NH₃·H₂O dropwise under continuous stirring.  
  - Ensure a controlled formation of the Fe and Si species precipitate.

##### Post‐Processing  
- **Purification**: Filter and extensively wash the precipitate.  
- **Drying & Calcination**: Dry at 120 °C for 24 hours, then calcine at 550 °C for 6 hours in an air atmosphere.

These detailed procedures integrate essential conditions for reproducibility—covering precursor synthesis, catalyst assembly, purification, drying, and calcination—to enable accurate replication in a Fischer–Tropsch experimental setup.

## 4. Characterization Methods

### 4.1 Inductively Coupled Plasma-AES (ICP-AES)
- **Operational Description**: Determines the bulk chemical composition of the catalyst.
- **Instruments and Models**: Instrument specifics are not detailed beyond standard ICP-AES configuration.
- **Characterization Conditions**: Catalyst samples are dissolved following standard acid digestion protocols.
- **Test Parameters**: Emission wavelengths are selected based on the elements present (e.g., Fe, Si, Cu, K).
- **Key Notes**: Ensures accurate quantification of metal loadings critical for correlating synthesis conditions with catalyst performance.

### 4.2 N₂ Physisorption (BET Surface Area Analysis)
- **Operational Description**: Measures textural properties such as BET surface area, pore volume, and pore size.
- **Instruments and Models**: ASAP 2420.
- **Characterization Conditions**: Samples degassed under vacuum at 90 °C for 120 minutes and at 350 °C for 480 minutes; measurement conducted at −196 °C.
- **Test Parameters**: BET method applied after degassing to ensure removal of adsorbed species.
- **Key Notes**: Reported values include Fe@Si (652 m²/g, 2.62 nm pore size), Fe/Si (642 m²/g, 2.55 nm), and Fe‑Si (295 m²/g, 6.28 nm).

### 4.3 Fourier Transform Infrared Spectroscopy (FT-IR)
- **Operational Description**: Analyzes functional groups and Fe–SiO₂ interactions.
- **Instruments and Models**: VERTEX 70 spectrophotometer.
- **Characterization Conditions**: Samples mixed with KBr (1/50 ratio), pressed into disks, spectra recorded from 4000 to 400 cm⁻¹ at 4 cm⁻¹ resolution.
- **Test Parameters**: Standardized disk preparation for reproducible spectral quality.
- **Key Notes**: Useful for identifying surface species and catalyst interactions.

### 4.4 X-Ray Diffraction (XRD)
- **Operational Description**: Determines crystalline phases present, such as hematite (α-Fe₂O₃) and iron carbides.
- **Instruments and Models**: D8 ADVANCE diffractometer.
- **Characterization Conditions**: Co Kα radiation (λ = 1.79026 Å) at 35 kV/40 mA; scan range 30°–90° with 0.04° step size.
- **Test Parameters**: Calibration with standard JCPDF ensures accurate phase identification.
- **Key Notes**: Limited in detecting amorphous iron oxides.

### 4.5 Mössbauer Spectroscopy
- **Operational Description**: Quantifies phase compositions including iron carbides, Fe₃O₄, and superparamagnetic species.
- **Instruments and Models**: MR-351 constant-acceleration spectrometer.
- **Characterization Conditions**: Measurements performed at 50 K post catalyst activation at 350 °C for 24 hours under syngas (H₂/CO = 2).
- **Test Parameters**: Data fitted using nonlinear least-squares routines.
- **Key Notes**: Provides detailed oxidation state and phase information.

### 4.6 Transmission Electron Microscopy (TEM) with EDX Mapping
- **Operational Description**: Visualizes catalyst morphology and confirms elemental distribution.
- **Instruments and Models**: FEI Talos F200X operating at 200 kV.
- **Characterization Conditions**: Samples dispersed in ethanol for 20 minutes, deposited onto a carbon membrane.
- **Test Parameters**: Standard imaging and EDX mapping parameters to assess dispersion and particle size.
- **Key Notes**: Critical for evaluating anti-sintering properties.

### 4.7 H₂ Temperature-Programmed Reduction (H₂-TPR)
- **Operational Description**: Evaluates reduction behavior and H₂ consumption.
- **Instruments and Models**: Autochem II 2920 equipped with a thermal conductivity detector.
- **Characterization Conditions**: Approximately 100 mg catalyst loaded in a U-type reactor; ramp from 50 to 800 °C at 10 °C/min under 10% H₂/90% Ar at 50 mL/min.
- **Test Parameters**: Includes prior degassing similar to BET analysis.
- **Key Notes**: Reliable reduction profiles confirm catalyst activation and stability.

## 5. Catalytic Evaluation Methods

### 5.1 Activation

#### 5.1.1 Activation Temperature
- **Definition:** The activation temperature is critical for initiating the reduction of iron oxides into the desired active phases (e.g., iron carbides) without triggering excessive sintering.
- **Experimental Conditions:** All catalysts, including the Fe@Si variant, are activated at 350 °C in a fixed-bed reactor. This pre‐reaction thermal treatment is carried out prior to Fischer–Tropsch testing.
- **Observations:** Operating at 350 °C ensures a controlled reduction rate. For the Fe@Si catalyst, however, the protective silica shell leads to diffusion limitations for H₂O removal, resulting in a somewhat lower reduction degree, while still preserving particle dispersion.

#### 5.1.2 Activation Pressure
- **Definition:** Activation pressure determines the gas–catalyst interaction dynamics, influencing the reduction kinetics.
- **Experimental Conditions:** The catalyst pre‐treatment is conducted under atmospheric pressure.
- **Observations:** Atmospheric conditions promote moderate reduction kinetics that are sufficiently robust to generate active phases without causing excessive catalyst agglomeration.

#### 5.1.3 Activation Gas
- **Definition:** The gas composition used during activation drives both the reduction of the iron oxide species and the carburization necessary for forming active iron carbides.
- **Experimental Conditions:** A syngas mixture with a H₂/CO ratio of 2 is employed.
- **Observations:** In this environment, hydrogen effectively reduces the iron oxides, while carbon monoxide contributes to carburization. This balance is especially important for maintaining performance consistency across different catalyst architectures.

#### 5.1.4 Activation Space-Time Velocity
- **Definition:** The gas hourly space velocity (GHSV) regulates how efficiently the activation gas contacts the catalyst particles.
- **Experimental Conditions:** A GHSV of 5000 mL·h⁻¹·g_cat⁻¹ is applied during the activation step.
- **Observations:** This flow rate minimizes the risk of over-reduction and ensures uniform exposure of all catalyst sites.

#### 5.1.5 Activation Time
- **Definition:** The duration of the activation step is essential to achieving complete precursor transformation and optimal active phase formation.
- **Experimental Conditions:** Catalyst pre‐treatment is maintained for 24 hours.
- **Observations:** The 24-hour period is sufficient to initiate the reduction process and prepare the catalyst for subsequent Fischer–Tropsch reaction conditions, with performance variations attributed primarily to structural differences among the catalysts.

### 5.2 Reaction

This section delineates the reaction conditions utilized in the Fischer-Tropsch catalytic tests, ensuring that the conditions can be directly replicated and interpreted for further investigations.

#### 5.2.1 Reaction Temperature
The reaction temperature is a critical parameter influencing the activation of syngas and overall catalyst performance. In the study, the Fischer-Tropsch tests were carried out at a constant temperature of 280 °C. Under this condition, the Fe@Si catalyst exhibited the highest CH₄ selectivity due to the confinement effect of the protective SiO₂ shell, while the Fe‑Si catalyst demonstrated enhanced C₅⁺ selectivity. These observations confirm that the chosen temperature effectively balances syngas conversion efficiency with the desired hydrocarbon distribution.

#### 5.2.2 Reaction Pressure
The total system pressure plays a significant role in facilitating syngas adsorption and hydrogenation reactions. The experiments were conducted at 2.0 MPa. This pressure was selected to stabilize the reaction environment, optimize CO conversion, and promote favorable hydrocarbon selectivity. The use of 2.0 MPa has been instrumental in enhancing the reaction kinetics while ensuring a steady product distribution during the fixed-bed reactor operation.

#### 5.2.3 Reaction H₂/CO Ratio
The stoichiometric balance of the input gases is paramount in dictating the pathway of the Fischer-Tropsch synthesis. A H₂/CO molar ratio of 2 was employed across all tests. This ratio was found to be optimal, as it facilitated effective hydrogenation of CO, which in turn led to a balanced product slate. Specifically, while a higher ratio typically shifts selectivity towards methane, the selected value maintained a desirable equilibrium, favoring both light and heavy hydrocarbon production depending on the catalyst's inherent properties.

#### 5.2.4 Reaction Space-Time Velocity
The gas hourly space velocity (GHSV) is defined as the ratio of syngas flow rate to the mass of catalyst used, and it determines the contact time between the reactants and the catalyst. In these experiments, a GHSV of 5000 mL∙h⁻¹∙g_cat⁻¹ was maintained. This condition ensured that the reactants were efficiently converted, and the performance trends over time could be reliably compared for the different catalyst configurations evaluated.

## 6 Results


### 6.1 Characterization Results

#### 6.1.1 Crystal Phase and Structure
- **Description:** The crystalline phases and structural features of the catalysts were determined by X-ray diffraction (XRD) using a D8 ADVANCE diffractometer. XRD analysis is essential for identifying the presence and crystallinity of iron oxide phases, which directly influence catalytic behavior in Fischer–Tropsch synthesis.
- **Findings:** For the Fe@Si catalyst, XRD patterns revealed well-crystallized hematite (α-Fe₂O₃) as the only detectable crystalline phase, with characteristic peaks at 2θ = 38.7°, 41.7°, 63.9°, and 74.1°. Broad peaks at 2θ = 42° and 75° were attributed to amorphous iron oxides with small crystallite sizes. The Fe/Si catalyst exhibited similar hematite features, while Fe–Si showed broader peaks, indicating smaller or more amorphous iron oxide crystallites due to strong Fe–SiO₂ interaction.
- **Observations:** The presence of amorphous phases and small crystallite sizes in Fe@Si and Fe–Si suggests higher surface area and more active sites, which are beneficial for catalytic performance.

#### 6.1.2 Surface Area and Porosity
- **Description:** Textural properties, including BET surface area and pore size distribution, were measured by N₂ physisorption using an ASAP 2420 analyzer. These parameters are critical for reactant diffusion and accessibility of active sites.
- **Findings:** Fe@Si exhibited a BET surface area of 652 m²/g and an average pore size of 2.62 nm. Fe/Si showed similar values (642 m²/g, 2.55 nm), while Fe–Si had a lower surface area (295 m²/g) and a larger average pore size (6.28 nm).
- **Observations:** The high surface areas and uniform mesopores in Fe@Si and Fe/Si are attributed to the use of CTAB as a structure-directing agent, whereas the co-precipitation method for Fe–Si led to larger, less uniform pores and reduced surface area.

#### 6.1.3 Reduction Behavior
- **Description:** Hydrogen temperature-programmed reduction (H₂-TPR) was employed to assess the reducibility of iron species, with total H₂ consumption reflecting the extent of reduction.
- **Findings:** Fe@Si and Fe/Si catalysts exhibited high total H₂ consumption (0.95 and 1.00 mol H₂/mol Fe, respectively), while Fe–Si showed significantly lower consumption (0.42 mol H₂/mol Fe).
- **Observations:** The SiO₂ shell in Fe@Si slightly hindered reduction due to diffusion limitations, but both Fe@Si and Fe/Si achieved greater reduction than Fe–Si, where strong Fe–SiO₂ interaction stabilized iron oxides and suppressed reduction.

#### 6.1.4 Morphology and Particle Size
- **Description:** Transmission electron microscopy (TEM, FEI Talos F200X) and energy-dispersive X-ray (EDX) mapping were used to examine particle morphology and elemental distribution.
- **Findings:** Fe@Si consisted of Fe₂O₃ nanoparticles (average size ~50.4 nm) embedded within a porous SiO₂ shell, maintaining their size (~45.1 nm) after reaction. Fe/Si showed significant agglomeration, while Fe–Si displayed a more uniform distribution of iron species, with some aggregation observed post-reaction.
- **Observations:** The SiO₂ shell in Fe@Si effectively prevented sintering, preserving nanoparticle size and dispersion, whereas the lack of a protective barrier in Fe/Si led to particle growth and aggregation.

#### 6.1.5 Phase Composition and Carburization
- **Description:** Mössbauer spectroscopy (MR-351) quantified the relative amounts of iron carbides, Fe₃O₄, and other iron species after activation and reaction, providing insight into active phase formation.
- **Findings:** After activation, Fe/Si had the highest iron carbide content (55.75%), followed by Fe@Si (52.01%) and Fe–Si (29.67%). The lower carbide content in Fe–Si was linked to strong Fe–SiO₂ interaction suppressing reduction and carburization.
- **Observations:** Higher iron carbide content correlated with higher initial catalytic activity, while oxidation of carbides during reaction contributed to deactivation in Fe@Si and Fe/Si. Fe–Si exhibited greater stability but lower activity due to limited carbide formation.




### 6.2 Catalyst Performance

#### 6.2.1 CO Conversion
- **Description:** CO conversion quantifies the fraction of CO in the feed that is transformed during Fischer–Tropsch synthesis (FTS). It is calculated as:
  \[
  \text{CO Conversion} = \frac{F_{\text{CO,in}} - F_{\text{CO,out}}}{F_{\text{CO,in}}} \times 100
  \]
- **Experimental Data:** Under identical reaction conditions (280 °C, 2.0 MPa, H₂/CO = 2, GHSV = 5000 mL·h⁻¹·g_cat⁻¹), the CO conversion values after 64 hours on stream are:
  - Fe@Si: 47.9%
  - Fe/Si: 55.7%
  - Fe–Si: 29.7%
- **Observations and Trends:** Fe/Si and Fe@Si catalysts exhibit higher initial CO conversion (75.0% and 66.6%, respectively), but both show gradual deactivation over time. In contrast, Fe–Si starts with low activity (10.1%) but increases steadily, attributed to ongoing carburization and formation of active iron carbides.

#### 6.2.2 CO₂ Selectivity
- **Description:** CO₂ selectivity represents the proportion of converted CO that forms CO₂, reflecting the extent of the water–gas shift reaction:
  \[
  \text{CO}_2 \text{ Selectivity} = \frac{F_{\text{CO}_2,\text{out}}}{F_{\text{CO,in}} - F_{\text{CO,out}}} \times 100
  \]
- **Experimental Data:** Reported CO₂ selectivity values are:
  - Fe@Si: 24.3%
  - Fe/Si: 27.1%
  - Fe–Si: 46.6%
- **Observations and Trends:** Fe–Si exhibits significantly higher CO₂ selectivity, indicating a stronger water–gas shift activity, likely due to its strong Fe–SiO₂ interaction and lower reduction degree.

#### 6.2.3 CH₄ Selectivity
- **Description:** CH₄ selectivity is the fraction of converted CO yielding methane, calculated as:
  \[
  \text{CH}_4 \text{ Selectivity} = \frac{F_{\text{CH}_4,\text{out}}}{F_{\text{CO,in}} - F_{\text{CO,out}}} \times 100
  \]
- **Experimental Data:** The selectivity to CH₄ is:
  - Fe@Si: 24.4%
  - Fe/Si: 19.5%
  - Fe–Si: 17.9%
- **Observations and Trends:** Fe@Si shows the highest CH₄ selectivity, attributed to the confinement effect of the SiO₂ shell, which promotes secondary hydrogenation and hinders desorption of heavier hydrocarbons.

#### 6.2.4 C₅⁺ Selectivity
- **Description:** C₅⁺ selectivity measures the fraction of converted CO forming hydrocarbons with five or more carbon atoms:
  \[
  \text{C}_5^+ \text{ Selectivity} = \frac{F_{\text{C}_5^+,\text{out}}}{F_{\text{CO,in}} - F_{\text{CO,out}}} \times 100
  \]
- **Experimental Data:** The C₅⁺ selectivity values are:
  - Fe@Si: 30.2%
  - Fe/Si: 31.0%
  - Fe–Si: 25.1%
- **Observations and Trends:** Fe/Si achieves the highest C₅⁺ selectivity, while Fe–Si, despite strong Fe–SiO₂ interaction, shows the lowest, likely due to increased CO₂ formation and less effective chain growth.

#### 6.2.5 α Factor (Chain Growth Probability)
- **Description:** The α factor reflects the probability of chain growth versus termination in hydrocarbon formation, derived from the Anderson–Schulz–Flory distribution. Higher α values favor longer-chain hydrocarbons.
- **Experimental Data:** While explicit α values are not numerically provided, the article notes that Fe/Si exhibits higher α, correlating with its superior C₅⁺ selectivity, whereas Fe@Si has a lower α, consistent with higher CH₄ selectivity.
- **Observations and Trends:** The order of α factor aligns with Fe–SiO₂ interaction strength: Fe/Si > Fe@Si > Fe–Si, mirroring trends in C₅⁺ and CH₄ selectivity.

#### 6.2.6 Catalyst Stability and Deactivation Rate
- **Description:** Catalyst stability is assessed by monitoring the decline in CO conversion over time. The deactivation rate is defined as:
  \[
  \text{Deactivation Rate} = \frac{\text{CO Conversion}_{\text{initial}} - \text{CO Conversion}_{\text{final}}}{\text{Overall reaction time}} \quad (\text{h}^{-1})
  \]
- **Experimental Data:** Fe@Si and Fe/Si both show a gradual decrease in CO conversion, indicating deactivation primarily due to oxidation of iron carbides by H₂O. Fe–Si, conversely, displays increasing activity, attributed to progressive carburization.
- **Observations and Trends:** The SiO₂ shell in Fe@Si effectively inhibits sintering, as confirmed by TEM, but also impedes H₂O removal, contributing to deactivation. Fe/Si suffers from aggregation, while Fe–Si benefits from strong Fe–SiO₂ interaction, enhancing long-term activity.

---
