Repository: pic-ai-robotic-chemistry/literature-to-protocols

# literature-to-protocols

A **Literature-to-Protocols** toolkit repository for chemical experimental literature.  
This project combines **knowledge graphs (KGs)** and **large language models (LLMs)** to extract experiment-related information from scientific papers and generate structured, reviewable, and traceable protocol templates for experiment design reference, result organization, and further exploration of conversion into laboratory platform code.


---

## Overview

Experimental procedures in scientific papers are usually scattered across free-form text, which makes them difficult to reproduce, compare, and automate.  
The goals of this project are:

* Extract experiment-related entities, conditions, operations, and relations from papers
* Build paper-level knowledge graphs
* Generate structured protocols through templated prompting and graph-based retrieval
* Evaluate the generated results in terms of factuality, text quality, and questionnaire-based practical usability

From the perspective of the paper, the output of this project is a **protocol intermediate representation suitable for human review and downstream conversion**, rather than a final execution language for a specific robotic platform.

---

## Features

* **Knowledge-graph-driven**: Organizes experimental information in papers into structured graphs for easier retrieval and traceability
* **LLM-assisted generation**: Combines prompt templates and graph-based QA to generate structured experimental protocols
* **Designed for literature-based experimental workflows**: Suitable for parsing experimental literature in chemistry and materials science
* **Supports case analysis**: Includes generated examples, top-k retrieval comparisons, entity difference discussions, and more
* **Supports downstream conversion exploration**: Provides examples of converting protocols into laboratory platform code

---

## What Can Be Directly Run in This Repository

The **main entry points** of the current repository are:

* `graph_search.py`: main program entry
* `graph_utils/`: core code for knowledge graph construction, retrieval, and generation
* `graph_utils/chatgpt/config/config.yaml`: configuration for models, APIs, proxies, etc.
* `graph_utils/chatgpt/config/prompts_config.json`: prompt configuration file
* `template/FT/ft.md`: template for the FT scenario
* `origin_paper/more_paper/`: directory for input papers to be parsed
* `papersavings/`: output directory for generated results

In most cases, once the environment, model parameters, Neo4j, and the PDF parsing service are properly configured, you can start the main workflow by running:

```bash
python graph_search.py
````

---

### 1. Main Environment

```bash
conda env create -f freeze.yml
conda activate ftpack
```

After installation, first edit the model configuration file:

```bash
vi graph_utils/chatgpt/config/config.yaml
```

You need to fill in your own:

* API Key
* base URL
* proxy (if needed)

---

### 2. Neo4j Knowledge Graph Database

This project uses Neo4j for knowledge graph storage and retrieval.
Please install and start Neo4j first (version 5.10+ is recommended).

Then modify the database connection parameters. You may refer to the following example in the repository:

```python

# Example path: graph_utils/graph_generate_bak.py
os.environ["NEO4J_USERNAME"] = "neo4j"
os.environ["NEO4J_PASSWORD"] = "password"
```

Please replace them with your own username and password.

---

### 3. PDF Parsing Service

This project relies on `marker_server` for PDF parsing.

```bash
conda create -n marker python=3.10.0
conda activate marker

pip install marker-pdf
pip install -U uvicorn fastapi python-multipart
```

Start the parsing service with:

```bash
marker_server --port 2675
```

After startup, it can be accessed through the local interface.

---

## Quick Start

### Step 1: Prepare Papers

Put the papers to be processed into:

```bash
origin_paper/more_paper/
```

---

### Step 2: Start the PDF Parsing Service

```bash
marker_server --port 2675
```

---

### Step 3: Run the Main Program

```bash
python graph_search.py
```

---

### Output

The generated results are saved by default in:

```bash
papersavings/
```

This directory stores the protocol templates generated by the model.

---

## Repository Structure

### Main Workflow Related

#### `graph_search.py`

Main entry point of the project.
Responsible for coordinating paper parsing, knowledge graph retrieval, section-wise generation, and result saving.

#### `graph_utils/`

Core code directory, including modules for knowledge graph construction, file loading, example loading, and review, such as:

* `graph_generate_bak.py`
* `graph_generate_optimized.py`
* `load_example.py`
* `load_files.py`
* `review.py`

#### `graph_utils/chatgpt/config/config.yaml`

Configuration file for runtime parameters, including API, base URL, proxy, and other model-related settings.

### Data and Examples

File: papersavings/Paper_1.md
# Effects of surface hydrophobization on the phase evolution behavior of iron-based catalyst during Fischer–Tropsch synthesis

## 1. Materials

### 1.1 Reagents

#### 1.1.1 Metal Precursors
- **Iron trichloride hexahydrate**: FeCl₃·6H₂O, AR, [Supplier: Not specified], Used for the hydrothermal synthesis of Fe₂O₃ nanoparticles, which subsequently transforms into active iron carbide phases.

#### 1.1.2 Additive/Promoter Precursors
- **Potassium permanganate**: KMnO₄, AR, [Supplier: Not specified], 0.078 g dissolved in 5 mL water, Added via deposition–precipitation to introduce manganese as a promoter on the Fe₂O₃ surface.

#### 1.1.3 Solvents
- **Water**: H₂O, AR, [Supplier: Not specified], Used as the solvent during the hydrothermal synthesis.
- **Ethanol**: C₂H₅OH, AR, [Supplier: Not specified], Used during the modified Stöber process for TiO₂ coating and catalyst dispersion.
- **n‑Hexane**: C₆H₁₄, AR, [Supplier: Not specified], Employed in the hydrophobic modification process with ultrasonic conditions.

#### 1.1.4 Base/Acid Regulators
- **Ammonia solution**: NH₃ (25–28%), AR, [Supplier: Not specified], Used as a base regulator to control pH during the TEOS hydrolysis in the silica shell formation.

#### 1.1.5 Surface Modifiers
- **Tetraethyl orthosilicate (TEOS)**: Si(OC₂H₅)₄, AR, [Supplier: Not specified], Dosage varied (0.05, 0.2, 0.5, 1.0, or 2.8 mL) to control the SiO₂ shell thickness on the catalyst.
- **Chlorotrimethylsilane**: C₃H₉ClSi, ≥99.0% purity, AR, [Supplier: Not specified], 0.5 mL added in n‑hexane with ultrasonic treatment at room temperature for 1 h, Used for imparting hydrophobicity to the silica-coated catalyst.

#### 1.1.6 Passivation Atmosphere Gases
- **Argon**: Ar, 99.999% purity, [Supplier: Not specified], Operational conditions: Used during catalyst passivation prior to CO adsorption experiments.

#### 1.1.7 Synthesis Gas Environment Gases
- **Syngas (H₂/CO = 2)**: H₂/CO mixture, Research grade, [Supplier: Not specified], Ratio 2:1, Operated at 320 °C and 2.0 MPa, Employed as the feed gas during catalytic evaluation in the fixed-bed reactor.

#### 1.1.8 Other Reagents
- **Sodium acetate trihydrate**: CH₃COONa·3H₂O, AR, [Supplier: Not specified], Used as a stabilizing agent in the hydrothermal synthesis of Fe₂O₃ nanoparticles.
- **Hexadecyl trimethyl ammonium bromide**: C₁₉H₄₂BrN, AR, [Supplier: Not specified], Serves as a surfactant to control particle size and morphology during nanoparticle formation.

### 1.2 Specific Experimental Equipment

#### **Synthesis Equipment**
- Reactor for hydrothermal synthesis – A sealed hydrothermal reactor used to prepare Fe₂O₃ nanoparticles via controlled temperature and pressure conditions.
- Peristaltic pump – Used for the dropwise addition of the manganese precursor during deposition–precipitation (Model details not specified).
- Ultrasonic device – Employed for facilitating the chlorotrimethylsilane treatment to achieve catalyst hydrophobization.

#### **Characterization Equipment**
- X‑Ray Diffractometer – Ultima IV-185 diffractometer used for XRD tests.
- X‑Ray Diffractometer – XPert Pro and Rigaku SmartLab diffractometers for in situ XRD.
- TPR Instrument – DAS‑7000 chemical adsorption instrument for both H₂‑TPR and CO‑TPR measurements.
- Transmission Electron Microscope (TEM) with EDS – FEI Talos F200x instrument for morphology and elemental mapping.
- FTIR Spectrometer – NICOLET 5700 FTIR Spectrometer for infrared analysis.
- DRIFTS Setup – NICOLET iS50 FTIR Spectrometer adapted for in situ diffuse reflectance infrared Fourier transform spectroscopy.
- X‑Ray Photoelectron Spectroscopy (XPS) – Thermo Scientific K‑Alpha and ESCALAB Xi+ instruments for surface chemical state analysis.
- Mössbauer Spectrometer – Wissel Mössbauer spectrometer for determining iron phase compositions.
- Contact Angle Goniometer – Kruss DSA100 instrument for measuring water‑droplet contact angles.

#### **Activation Equipment**
- Vacuum Oven – Used for drying the catalyst at 120 °C for 10 hours.
- Furnace – Employed for calcination at 500 °C for catalyst precursor transformation.
- Quartz tube reactor – Utilized for catalyst reduction in pure H₂ at 350 °C under controlled conditions.

#### **Reaction Equipment**
- Fixed‑Bed Reactor – Stainless steel reactor with an inner diameter of 10 mm and a length of 40 cm, operated at 2.0 MPa for Fischer–Tropsch testing.
- High‑Pressure Constant Current Pump – EliteHPLC EPP010S used to control syngas flow and liquid water injection.

#### **Product Analysis Equipment**
- Gas Chromatograph – Equipped with TCD and FID detectors along with Porapak Q, 5 A MolSieve, and RB‑5 capillary columns for product analysis.

#### **Other Specific Equipment**
- Magnetic Stirrer – For homogeneous mixing of reagents during synthesis.
- Centrifuge – Used for separating catalyst samples post‑hydrophobization.
- Balance – Generic analytical weighing equipment for accurate chemical measurements.

### 1.3 Common Laboratory Equipment

#### **Drying Equipment**
-  Laboratory oven  
  Used for drying the Fe₂O₃ precursor at 100 °C during initial preparation.
-  Vacuum oven  
  Employed for both catalyst drying at 120 °C for 10 hours and for post‐treatment at 80 °C for 6 hours to ensure catalyst stability.

#### **Calcination Equipment**
-  Laboratory furnace  
  Utilized for calcining Fe₂O₃ nanoparticles at 500 °C under controlled heating conditions, ensuring the proper formation of active catalyst phases.

#### **Other Common Equipment**
-  Balance scale  
  Provides precise measurement of reagents such as TEOS during the SiO₂ coating process.
-  Magnetic stirrer  
  Ensures efficient mixing during the modified Stöber method for uniform reagent distribution.
-  Centrifuge  
  Applied immediately after the hydrophobic modification with chlorotrimethylsilane in n‑hexane to separate the product.
-  Ultrasonic equipment  
  Facilitates the dispersion and hydrophobization process by providing controlled ultrasonic treatment during catalyst modification.
-  Temperature-controlled hydrothermal reactor  
  Maintains precise reaction conditions during the hydrothermal synthesis of Fe₂O₃ nanoparticles.
-  Peristaltic pump  
  Assists in transferring liquid reagents, for example during the deposition–precipitation of the Mn promoter.
-  Pipettes  
  Supports the accurate measurement and transfer of liquid reagents during both the hydrophilic coating and manganese deposition steps.
-  Gas flow system  
  Controls and delivers gas flow in the fixed‐bed reactor to achieve the required gas hourly space velocity during catalytic evaluations.
-  Temperature sensor  
  Monitors reaction temperatures during both drying and calcination processes to maintain optimal experimental conditions.

This collection of equipment not only supports the specific steps in catalyst synthesis and hydrothermal processing but also facilitates general laboratory operations such as reagent preparation, sample handling, and reaction monitoring, ensuring the repeatability and accuracy of experimental procedures.

## 2. Synthesis Methods

### Extraction of Detailed Preparation and Post‑processing Steps

The catalyst synthesis follows a structured sequence to ensure reproducibility and precise control over the active phases. The synthesis methods for Fe@Mn@xSi (hydrophilic) and Fe@Mn@xSi-c (hydrophobic) catalysts are based on a hydrothermal preparation of Fe₂O₃ nanoparticles, deposition–precipitation of the Mn promoter, and subsequent surface modifications.

#### Hydrothermal Synthesis and Calcination of Fe₂O₃ Nanoparticles
1. • Precursor Mixing / Co‑precipitation  
   – Dissolve 7.5 g of FeCl₃·6H₂O in 110 mL of water.  
   – Add 12.4 g of sodium acetate trihydrate and 3.8 g of hexadecyl trimethyl ammonium bromide; stir for 0.5 h.  
   – Introduce 26 mL of ethylenediamine and stir for an additional 1 h.
2. • Hydrothermal Treatment  
   – Transfer the mixture to a hydrothermal reactor and treat at 200 °C for 10 h.
3. • Washing and Drying  
   – Wash the product with water and ethanol, then dry at 100 °C for 12 h.
4. • Calcination  
   – Calcine the dried material at 500 °C for 5 h to enhance crystallinity and form stable Fe₂O₃ nanoparticles.

#### Deposition–Precipitation and Promoter Incorporation
1. • Precipitation–Deposition (for Mn promoter)  
   – Disperse the synthesized Fe₂O₃ in ethanol; add 5 mL of an aqueous solution containing 0.078 g of KMnO₄.  
   – Stir the mixture at 30 °C for 2 h (with ultrasonication as needed) to promote uniform Mn deposition on the Fe₂O₃ surface.
   
#### SiO₂ Coating and Surface Modifications
1. • Hydrophilic Coating via Modified Stöber Method  
   – In an ethanol and ammonia solution at 30 °C, add tetraethyl orthosilicate (TEOS) in volumes of 0.05, 0.2, 0.5, 1.0, or 2.8 mL to control SiO₂ shell thickness.
2. • Hydrophobic Modification (for Fe@Mn@xSi-c)  
   – Treat the SiO₂-coated catalyst with chlorotrimethylsilane in n‑hexane under ultrasonic conditions at room temperature for 1 h.  
   – Follow with centrifugation and vacuum drying at 80 °C for 6 h.

Each step is carefully optimized to control the Fe carbide active phases during subsequent reduction–carburization and to prevent oxidation or chlorine poisoning, ensuring a reproducible catalyst synthesis for Fischer–Tropsch applications.

## 3. Synthesis Procedures

### 3.1 Reagent Preparation

#### 3.1.1 Weighing

##### 3.1.1.1 Fe@Mn@xSi (hydrophilic)
- **Fe₂O₃**: Weighed 0.5g using an analytical balance to ensure precise loading of the iron precursor.
- **KMnO₄**: Weighed 0.078g to serve as the manganese promoter in the deposition–precipitation process.

##### 3.1.1.2 Fe@Mn@xSi-c (hydrophobic)
- **Fe₂O₃**: Weighed 0.5g using an analytical balance; the same iron precursor is used as for the hydrophilic catalyst.
- **KMnO₄**: Weighed 0.078g, maintaining consistency between the catalyst types prior to hydrophobic modification.

#### 3.1.2 Liquid Transfer

##### 3.1.2.1 Fe@Mn@xSi (hydrophilic)
- **Ethanol**: Poured 150 mL into the reaction vessel containing the pre-weighed precursors to facilitate dispersion.
- **Tetraethyl Orthosilicate (TEOS)**: Transferred x mL (where x = 0.05, 0.2, 0.5, 1.0, or 2.8) into the mixture, thereby allowing controlled formation of the SiO₂ shell.
- **KMnO₄ Aqueous Solution**: Added dropwise using a peristaltic pump to ensure a gradual and uniform introduction of the manganese promoter.

##### 3.1.2.2 Fe@Mn@xSi-c (hydrophobic)
- **Ethanol**: Poured 70 mL into the cooled catalyst vessel post vacuum oven treatment, preparing the material for surface modification.
- **Chlorotrimethylsilane**: Transferred 0.5 mL directly into the reaction mixture to initiate hydrophobic modification of the SiO₂-coated catalyst.

#### 3.1.3 Mixing

##### 3.1.3.1 Fe@Mn@xSi (hydrophilic)
- **Catalyst Precursor Solution**: Stirred at 30 °C for 3 hours after addition of TEOS and ammonia solution, followed by a further 4-hour stirring period to promote homogeneity and effective SiO₂ coating.
- **Mn Promoter Dispersion**: Mixed at 30 °C for 2 hours during the deposition–precipitation step to ensure uniform distribution of the manganese species.

##### 3.1.3.2 Fe@Mn@xSi-c (hydrophobic)
- **Surface Modification Mixture**: First stirred to uniformly integrate the reagents, then subjected to ultrasonic treatment at room temperature for 1 hour following the addition of chlorotrimethylsilane, thereby achieving a consistent hydrophobic surface while preventing residual chlorine contamination.

### 3.2 Detailed synthesis process

#### Catalyst Preparation [1]: Fe@Mn@xSi (hydrophilic)

##### Step 1: Precursor Preparation
- **Reagents**: 7.5 g FeCl₃·6H₂O, 12.4 g sodium acetate trihydrate, 3.8 g hexadecyl trimethyl ammonium bromide; dissolved in a specified volume of deionized water.
- **Conditions**: Hydrothermal treatment at elevated temperatures, followed by calcination at 500 °C for 5 hours in air; drying at 100 °C.
- **Process**:
  - Dissolve the reagents to form a homogeneous solution.
  - Conduct hydrothermal synthesis to form Fe₂O₃ nanoparticles.
  - Calcine under prescribed conditions to ensure phase transformation.
- **Key Steps**: Accurate reagent weighing and monitored temperature ramps are crucial to prevent formation of undesired phases.

##### Step 2: Catalyst Assembly – Mn Promoter Deposition
- **Reagents**: 0.5 g preformed Fe₂O₃, 5 mL aqueous solution with 0.078 g KMnO₄, and 300 mL ethanol.
- **Conditions**: Stirring at 30 °C for 2 hours.
- **Process**:
  - Disperse Fe₂O₃ in ethanol.
  - Add the KMnO₄ solution dropwise while stirring to ensure uniform deposition.
- **Key Steps**: Maintain constant stirring and temperature for uniform promoter incorporation.

##### Step 3: SiO₂ Coating via Modified Stöber Method
- **Reagents**: TEOS (varying amounts: 0.05, 0.2, 0.5, 1.0, or 2.8 mL), 2.5 mL ammonia solution (25–28%), and 10 mL water; catalyst dispersed in 150 mL ethanol.
- **Conditions**: Reaction at 30 °C for 4 hours.
- **Process**:
  - Add TEOS to the catalyst suspension.
  - Introduce ammonia and water to facilitate hydrolysis and condensation.
- **Key Steps**: Control of TEOS dosage is critical for tailoring SiO₂ shell thickness.

##### Step 4: Purification, Drying & Calcination
- **Process**:
  - Purify the catalyst by centrifugation and wash with water and ethanol.
  - Dry in a vacuum oven at 120 °C for 10 hours followed by a post-treatment at 80 °C for 6 hours.
- **Key Steps**: Ensure complete removal of residual reagents and moisture.

##### Step 5: Activation (Optional for Fe@Mn@xSi)
- **Process**: Reduce the dried catalyst in pure H₂ at 350 °C for 20 hours to transform phases.

#### Catalyst Preparation [2]: Fe@Mn@xSi-c (hydrophobic)

##### Step 1: Hydrophobic Modification
- **Reagents**: 0.5 g SiO₂-coated catalyst, 70 mL n‑hexane, 0.5 mL chlorotrimethylsilane.
- **Conditions**: Room temperature with ultrasonic treatment for 1 hour.
- **Process**:
  - Mix the catalyst with n‑hexane and add chlorotrimethylsilane.
  - Perform ultrasonic treatment to ensure thorough surface modification.
  - Purify through centrifugation, wash with n‑hexane, and dry under vacuum.
- **Key Steps**: Monitor ultrasonic exposure and subsequent washing to prevent residual chlorine poisoning.

This systematic workflow—from raw chemical precursor preparation through catalyst assembly, purification, drying, calcination, and optional activation—ensures clarity and replicability for Fischer–Tropsch catalyst synthesis.

## 4. Characterization Methods

### 4.1 X‑ray Diffraction (XRD)
- **Operational Description**: XRD was employed to monitor the crystalline phase evolution of the catalysts. Standard XRD patterns were collected to identify phases (e.g., Fe₂O₃, Fe₃O₄, Fe₅C₂, θ‑Fe₃C) while in‑situ XRD tracked phase changes under reaction conditions.
- **Instruments and Models**: Ultima IV‑185 diffractometer for conventional analyses and XPert Pro for supplementary measurements.
- **Characterization Conditions**: For standard XRD, a 2θ range of 25°–65° was used with a scanning step of 0.02° and a rate of 10°/min. In‑situ XRD involved exposing the catalyst to a CO + H₂O atmosphere at 320 °C and recording patterns over a 2θ range of 29°–79° at a slower rate of 5°/min.
- **Test Parameters**: Precise scan ranges, step sizes, and rates ensure accurate phase determination.
- **Key Notes**: Sample alignment is critical to avoid diffraction errors.

### 4.2 H₂‑Temperature‑Programmed Reduction (H₂‑TPR)
- **Operational Description**: This method assesses the reduction behavior of the catalyst. 
- **Instruments and Models**: Utilized a micro fixed-bed reactor with a thermal conductivity detector.
- **Characterization Conditions**: 50 mg of sample were loaded into a quartz tube, pre‑treated with N₂ at 350 °C for 1 hour, then cooled to 80 °C. A gas mixture of 5% H₂/95% N₂ flowed at 30 mL/min with the temperature ramped to 800 °C at 10 °C/min.
- **Key Notes**: Careful pre‑treatment ensures removal of adsorbed moisture.

### 4.3 CO‑Temperature‑Programmed Reduction (CO‑TPR)
- **Operational Description**: Similar to H₂‑TPR but using CO to probe carburization.
- **Instruments and Models**: DAS‑7000 chemical adsorption instrument.
- **Characterization Conditions**: Following identical pre‑treatment, a 5% CO/95% N₂ mix was used at 30 mL/min, ramping to 800 °C at 10 °C/min while monitoring CO consumption via TCD.
- **Key Notes**: Pre‑treatment under N₂ prevents premature oxidation.

### 4.4 Transmission Electron Microscopy (TEM) & Energy Dispersive Spectroscopy (EDS)
- **Operational Description**: TEM provides detailed images and EDS elemental mapping of catalyst morphology.
- **Instruments and Models**: FEI Talos F200x instrument.
- **Key Notes**: Sample dispersion on grids must be uniform to ensure reliable mapping.

### 4.5 X‑ray Photoelectron Spectroscopy (XPS)
- **Operational Description**: XPS was used for surface chemical analysis.
- **Instruments and Models**: Thermo Scientific K‑Alpha and ESCALAB Xi+ instruments.
- **Key Notes**: Although specific voltage and pressure settings are not disclosed, the instruments ensure high-resolution surface composition data.

### 4.6 FTIR/DRIFTS Analysis
- **Operational Description**: Performed to investigate CO adsorption on the catalyst surface.
- **Characterization Conditions**: A powder sample was placed in an IR cell; pre‑treated in Ar (30 mL/min) at 320 °C for 120 minutes (heating rate of 5 °C/min). After background collection, the sample was exposed to CO (30 mL/min) at 320 °C for 120 minutes, then re‑swept in Ar under the same conditions.
- **Key Notes**: Sequential gas treatments ensure reproducible surface chemistry assessment.

### 4.7 Water‑droplet Contact Angle Measurements
- **Operational Description**: Evaluates catalyst hydrophobicity.
- **Instruments and Models**: Kruss DSA100 contact angle goniometer.
- **Key Notes**: Although specific droplet properties are not detailed, this technique confirms the effectiveness of surface hydrophobization.

### 4.8 Mössbauer Spectroscopy
- **Operational Description**: Utilized for quantifying iron phase compositions.
- **Key Notes**: Specific operational parameters were not provided, yet it serves as an essential tool for distinguishing iron phases.

## 5. Catalytic Evaluation Methods

### 5.1 Activation

The catalyst activation process is carried out as a two‐stage pre‐reaction treatment to ensure the formation of the active iron carbide phase essential for effective Fischer–Tropsch synthesis.

#### 5.1.1 Activation Temperature  
Activation temperature is a critical parameter controlling reduction and carburization. Initially, the catalyst is reduced in a pure H₂ environment at 350 °C. This temperature is optimized to convert Fe₂O₃ into metallic Fe without causing significant sintering. Following reduction, a syngas activation is performed at 320 °C to carburize the metallic phase into the desired iron carbide. These sequential temperatures ensure that the catalyst's active sites are exposed while minimizing the risk of over‐heating, which could lead to particle agglomeration.

#### 5.1.2 Activation Pressure  
The activation procedure is executed under a controlled pressure of 0.1 MPa during both the H₂ reduction and the subsequent syngas carburization. This low-pressure environment promotes a gradual and complete phase transformation, ensuring that the reduction kinetics remain controlled and that unwanted oxidation is minimized.

#### 5.1.3 Activation Gas  
The gas composition plays a central role in the activation strategy. For the reduction step, pure H₂ is employed to efficiently convert the iron oxide precursor. In the subsequent activation phase, a syngas mixture with an H₂/CO molar ratio of 2 is used. The initial pure H₂ atmosphere promotes full reduction, while the CO-rich syngas drives the carburization process, forming the active iron carbide phase with minimal formation of oxidized or undesired phases.

#### 5.1.4 Activation Space-Time Velocity  
During the syngas activation and subsequent reaction phases, the gas is introduced at a space-time velocity of 5000 mL/(g_cat·h). This controlled flow rate ensures uniform gas–catalyst interaction, contributing to reproducibility in catalyst activation and preventing over-reduction.

#### 5.1.5 Activation Time  
The overall activation is divided into a 20-hour reduction in pure H₂, followed by a 5-hour syngas activation, totaling 25 hours. This duration is meticulously selected to ensure complete phase transformation while avoiding prolonged exposure that could result in sintering or deactivation, thereby yielding a stable and highly active catalyst for Fischer–Tropsch synthesis.

### 5.2 Reaction

The reaction conditions for the Fischer–Tropsch catalytic evaluation are meticulously defined to ensure reproducibility and to elucidate the fundamental impacts on catalyst performance, particularly for the Fe@Mn@xSi (hydrophilic) and Fe@Mn@xSi-c (hydrophobic) catalysts.

#### 5.2.1 Reaction Temperature
• **Definition:** The reaction temperature is critical in driving the reduction and carburization processes necessary for forming the iron carbide active phases, thereby influencing the catalyst’s overall activity and stability.  
• **Experimental Conditions:** The catalytic tests are performed at 320 °C.  
• **Observations:** At this temperature, the effective formation of the desired iron carbide phase is promoted, while the hydrophobic catalyst notably resists the oxidation of Fe carbide to Fe₃O₄, enhancing long-term catalyst stability.

#### 5.2.2 Reaction Pressure
• **Definition:** The operating pressure directly influences the concentration of syngas (CO + H₂) in the reactor, which in turn affects both the conversion efficiency and product selectivity.  
• **Experimental Conditions:** The reaction is conducted at a pressure of 2.0 MPa using a stainless fixed-bed reactor.  
• **Observations:** This elevated pressure is integral to achieving effective CO conversion and directing the product distribution toward the formation of long-chain hydrocarbons, while concurrently helping to stabilize the active phase.

#### 5.2.3 Reaction H₂/CO Ratio
• **Definition:** The H₂/CO ratio controls the hydrogenation environment, critically directing the hydrocarbon chain length and influencing side reactions such as methane formation.  
• **Experimental Conditions:** A constant H₂/CO ratio of 2 is used throughout all catalytic tests.  
• **Observations:** Maintaining this ratio ensures a balanced hydrogen supply, thereby reducing methane selectivity and optimizing the hydrocarbon distribution.

#### 5.2.4 Reaction Space-Time Velocity
• **Definition:** The space-time velocity, expressed as the gas hourly space velocity (GHSV), determines the contact time between reactants and the catalyst, which is essential for maintaining robust catalytic performance.  
• **Experimental Conditions:** The GHSV is set to 5000 mL·h⁻¹·g⁻¹.  
• **Observations:** This high flow rate enhances mass transfer, thereby ensuring efficient reactant-catalyst interaction and contributing to sustained catalyst activity during continuous operation.

## 6 Results


### 6.1 Characterization Results

#### 6.1.1 Crystal Phase Evolution and Structure
- **Description:** The evolution of iron phases during catalyst synthesis and reaction was monitored using ex situ and in situ X-ray diffraction (XRD). In situ XRD enabled real-time tracking of phase transformations under syngas and CO + H₂O atmospheres, with particular attention to the formation of active iron carbides (χ-Fe₅C₂, θ-Fe₃C) and undesired oxidized phases (Fe₃O₄).
- **Findings:** For hydrophilic Fe@Mn@xSi catalysts, XRD patterns revealed that Fe₂O₃ was reduced to Fe₃O₄ at 350 °C, then to FeO at 400 °C, and subsequently carburized to Fe₅C₂ at 500 °C. In situ XRD under syngas at 320 °C showed the transformation of Fe₂O₃ to χ-Fe₅C₂ and θ-Fe₃C, with the appearance of Fe₃O₄ peaks (35.4°, 57.0°, 62.5°) indicating oxidation, especially in hydrophilic samples after exposure to CO + H₂O. Thicker SiO₂ shells, controlled by TEOS dosage, led to diminished FexC peaks and increased Fe₃O₄ content.
- **Observations:** The presence and intensity of Fe₅C₂ peaks (44.2°) correlated with higher catalytic activity, while increased Fe₃O₄ signaled deactivation. Hydrophobic modification (Fe@Mn@xSi-c) stabilized the carbide phases and suppressed Fe₃O₄ formation.

#### 6.1.2 Iron Phase Composition (Mössbauer Spectroscopy)
- **Description:** Mössbauer spectroscopy quantified the relative proportions of iron phases after reaction, providing insight into the effects of hydrophobization and shell thickness.
- **Findings:** For Fe@Mn@0.2Si (hydrophilic), the post-reaction composition was 59.7% χ-Fe₅C₂, 34.3% Fe₃O₄, and 6.0% Fe³⁺ (spm). In contrast, Fe@Mn@0.2Si-c (hydrophobic) contained 74.1% χ-Fe₅C₂ and 25.9% θ-Fe₃C, with no Fe₃O₄ detected.
- **Observations:** Hydrophobic surface modification promoted the formation and retention of active carbide phases, while minimizing oxidation to Fe₃O₄.

#### 6.1.3 Reduction and Carburization Behavior (H₂-TPR and CO-TPR)
- **Description:** H₂-TPR and CO-TPR profiles assessed the reducibility and carburization of iron species, with temperature-programmed measurements indicating the accessibility of internal iron phases.
- **Findings:** As SiO₂ shell thickness increased, reduction and carburization peaks shifted to higher temperatures and decreased in area, reflecting hindered CO diffusion. In hydrophilic catalysts, Fe₂O₃ was fully reduced and carburized, while in hydrophobic, chlorine-containing samples, only slight conversion to Fe₃O₄ occurred, with no FexC formation even at 500 °C.
- **Observations:** Optimal shell thickness allowed effective reduction and carburization; excessive thickness or residual chlorine impeded active phase formation.

#### 6.1.4 Morphology and Elemental Distribution (TEM and EDS)
- **Description:** Transmission electron microscopy (TEM) and energy dispersive X-ray spectroscopy (EDS) provided morphological and compositional analysis, confirming core–shell architecture and elemental uniformity.
- **Findings:** TEM images showed Fe@Mn nanoparticles homogeneously coated by amorphous SiO₂, with shell thickness tunable via TEOS dosage. EDS mapping verified uniform distribution of Fe, Mn, and Si. After reaction, the FeMn core in Fe@Mn@0.2Si-c shrank, indicating phase evolution.
- **Observations:** Controlled shell thickness and hydrophobic modification preserved core–shell integrity and facilitated desired phase transformations.

#### 6.1.5 Surface Chemistry and CO Adsorption (FTIR/DRIFTS)
- **Description:** In situ DRIFTS characterized CO adsorption on catalyst surfaces, revealing differences in surface reactivity between hydrophilic and hydrophobic samples.
- **Findings:** On Fe@Mn@0.05Si, CO adsorption produced bands at 2172 and 2117 cm⁻¹ (gaseous CO) and 1700–1200 cm⁻¹ (carbonate species), with persistent carbonate bands indicating strong CO binding and redox activity. In Fe@Mn@0.05Si-c, only gaseous CO bands appeared, signifying poor CO adsorption due to surface chlorine.
- **Observations:** Effective hydrophobic modification (without residual chlorine) is essential for maintaining CO adsorption and active phase formation.

#### 6.1.6 Surface Hydrophobicity (Contact Angle Measurements)
- **Description:** Water-droplet contact angle measurements assessed the hydrophobicity of catalyst surfaces after chlorotrimethylsilane treatment.
- **Findings:** Hydrophobic Fe@Mn@xSi-c catalysts exhibited increased contact angles, confirming successful surface modification.
- **Observations:** Enhanced hydrophobicity correlated with improved phase stability and resistance to water-induced oxidation during Fischer–Tropsch synthesis.



### 6.2 Catalyst Performance

#### 6.2.1 CO Conversion
- **Description:** CO conversion quantifies the fraction of CO in the feed that is transformed during the reaction, calculated as:
  \[
  \text{CO Conversion (\%)} = \frac{F_{\text{CO,in}} - F_{\text{CO,out}}}{F_{\text{CO,in}}} \times 100
  \]
- **Experimental Data:** Under standard Fischer–Tropsch conditions (320 °C, 2.0 MPa, H₂/CO = 2, GHSV = 5000 mL·h⁻¹·g⁻¹), the hydrophilic Fe@Mn@0.2Si catalyst achieved a CO conversion of 53.8%. The hydrophobic Fe@Mn@0.2Si-c catalyst exhibited a lower CO conversion of 24.3%. Increasing the SiO₂ shell thickness (via higher TEOS dosage) led to a marked decrease in CO conversion, with values dropping from 53.8% (x = 0.05) to 24.3% (x = 2.8).
- **Observations and Trends:** Thicker SiO₂ shells hinder CO diffusion and carburization of internal iron species, reducing the formation of active iron carbide phases and thus lowering CO conversion. Hydrophobic modification further decreases CO conversion due to restricted water ingress and altered phase evolution.

#### 6.2.2 CO₂ Selectivity
- **Description:** CO₂ selectivity measures the proportion of converted CO that forms CO₂, reflecting the extent of the water-gas shift side reaction:
  \[
  \text{CO}_2 \text{ Selectivity (\%)} = \frac{F_{\text{CO}_2,\text{out}}}{F_{\text{CO,in}} - F_{\text{CO,out}}} \times 100
  \]
- **Experimental Data:** The hydrophilic Fe@Mn@0.2Si catalyst showed a CO₂ selectivity of 28.9%, while the hydrophobic Fe@Mn@0.2Si-c catalyst exhibited a significantly lower value of 7.9%.
- **Observations and Trends:** Hydrophobic surface modification suppresses water-gas shift activity, resulting in reduced CO₂ formation and improved carbon efficiency toward hydrocarbon products.

#### 6.2.3 CH₄ Selectivity
- **Description:** CH₄ selectivity indicates the fraction of converted CO yielding methane, calculated on a carbon-atom basis:
  \[
  \text{CH}_4 \text{ Selectivity (\%)} = \frac{F_{\text{CH}_4,\text{out}}}{F_{\text{CO,in}} - F_{\text{CO,out}}} \times 100
  \]
- **Experimental Data:** CH₄ selectivity decreased from 21.5% for Fe@Mn@0.2Si to 14.1% for Fe@Mn@0.2Si-c.
- **Observations and Trends:** The hydrophobic shell inhibits water adsorption and hydrogenation, thereby suppressing methane formation and favoring longer-chain hydrocarbons.

#### 6.2.4 C₃⁺ and Olefin Selectivity
- **Description:** C₃⁺ selectivity represents the fraction of converted CO forming hydrocarbons with three or more carbon atoms. Olefin selectivity is the proportion of olefins among hydrocarbon products.
- **Experimental Data:** As SiO₂ shell thickness increased, C₃⁺ and olefin selectivity decreased (olefin selectivity dropped from 66.8% for Fe@Mn@0.05Si to 27.1% for Fe@Mn@2.8Si). Hydrophobic Fe@Mn@0.2Si-c showed an olefin selectivity of 64.3%, compared to 49.8% for Fe@Mn@0.2Si.
- **Observations and Trends:** Hydrophobic modification stabilizes iron carbide phases, enhancing C–C coupling and olefin formation, while excessive shell thickness impedes higher hydrocarbon production.

#### 6.2.5 Catalyst Stability
- **Description:** Catalyst stability reflects the ability to maintain performance over extended operation.
- **Experimental Data:** The hydrophobic Fe@Mn@0.2Si-c catalyst maintained stable CO conversion and selectivity over 110 hours of continuous reaction, with no significant deactivation observed.
- **Observations and Trends:** The hydrophobic shell effectively prevents water-induced oxidation (Fe₃O₄ formation), preserving the active iron carbide phase and ensuring long-term catalytic stability.

*Note: The chain growth factor (α) is discussed qualitatively in relation to product distribution but is not reported with explicit numerical values in the article.*

File: papersavings/Paper_10.md
# Synergetic Effect of La and Ba Promoters on Nanostructured Iron Catalyst in Fischer-Tropsch Synthesis

## 1. Materials

### 1.1 Reagents

#### 1.1.1 Metal Precursors
- **Iron(III) chloride hexahydrate**: FeCl₃·6H₂O, >99% purity, Merck, Used to supply the active iron species for catalyst formation.
- **Copper oxide**: CuO, [purity not specified], [supplier not provided], Used to introduce copper as a reduction promoter in the catalyst.

#### 1.1.2 Additive/Promoter Precursors
- **Lanthanum oxide**: La₂O₃, [purity not specified], [supplier not provided], Employed as a promoter to enhance catalyst performance.
- **Barium oxide**: BaO, [purity not specified], [supplier not provided], Used to modify catalyst activity.
- **Potassium (salt)**: K, [purity and formulation details not provided], [supplier not provided], Serves as a dual-function reagent acting as both a promoter and a surface modifier.

#### 1.1.3 Solvents
- **1-Butanol**: C₄H₉OH, [purity not specified], [supplier not provided], Used for dispersion during the microemulsion process.
- **Chloroform**: CHCl₃, [purity not specified], [supplier not provided], Applied in a 1:1 mixture with 1-butanol for catalyst precursor mixing.
- **Distilled Water**: H₂O, [no additional details], [common laboratory reagent], Utilized for washing and suspension.
- **Ethanol**: C₂H₅OH, [no additional details], [common laboratory reagent], Used during washing and drying steps.
- **Acetone**: C₃H₆O, [no additional details], [common laboratory reagent], Employed for cleaning purposes.

#### 1.1.4 Complexing Agents
- **Hydrazine**: N₂H₄ (25–30% solution), [purity not specified], [supplier not provided], Applied to modulate metal ion solubility through complex formation during the synthesis.

#### 1.1.5 Passivation Atmosphere Gases
- **10% H₂–90% N₂ gas mixture**: [gas mixture], [typically high purity], [supplier not provided], Flow conditions controlled by mass flow controllers, operated at 100°C for 1 hour followed by 300°C for 2 hours (total reduction time: 3 hours), Used for catalyst passivation and reduction post‐calcination.

#### 1.1.6 Synthesis Gas Environment Gases
- **Syngas (H₂/CO = 1.1)**: H₂/CO mixture, [research grade], [supplier not provided], Ratio 1.1, Operated at 290°C and 18 bar, Employed as the feed gas during the catalytic reaction.

#### 1.1.7 Other Reagents
- **Sodium dodecyl sulfate (SDS)**: C₁₂H₂₅NaO₄S, [purity not specified], [supplier not provided], Used as a surfactant to stabilize the microemulsion system during catalyst precursor dispersion.

### 1.2 Specific Experimental Equipment

#### Synthesis Equipment
- Specialized microemulsion reactor – Equipment used for catalyst precursor mixing and controlled reaction conditions.
- Mechanical mixer – Device ensuring uniform blending of catalyst precursors during the synthesis process.

#### Characterization Equipment
- X‑ray Diffractometer – Philips PW1840 X‑ray diffractometer (Model: PW1840) for determining crystalline phases.
- Transmission Electron Microscope – LEO 912AB TEM (Model: LEO 912AB) for imaging nanosized catalyst particles.
- BET Analysis System – Micromeritics ASAP 2010 automated system (Model: ASAP 2010) for surface area and pore volume measurements.
- H₂‑TPR System – Micromeritics TPD‑TPR 290 (Model: TPD‑TPR 290) for profiling catalyst reduction behavior.
- Inductively Coupled Plasma (ICP) Spectrometer – Instrument for elemental analysis of catalyst composition.
- Quartz reactor with Thermal Conductivity Detector – Used for CO₂‑TPD measurements, assessing surface basicity.
- Generic FTIR and DRIFTS instruments – Employed for molecular structure and surface species analysis.
- Generic water‑droplet contact angle tester – Instrument for evaluating surface hydrophobicity.

#### Activation Equipment
- Four heating zone furnace – Equipped with an integrated temperature controller and indicator for controlled thermal reduction in a 10% H₂–90% N₂ gas environment.

#### Reaction Equipment
- Fixed‑bed stainless steel reactor – Reactor used during catalyst activation and reaction testing; constructed of stainless steel with suitable dimensions for catalyst performance evaluation.

#### Product Analysis Equipment
- Gas Chromatograph – Varian CP 3800 (Model: CP 3800); equipped with thermal conductivity and flame ionization detectors for analyzing gaseous and organic liquid products.

#### Other Specific Equipment
- Electronic mass flow controller – Device for precise control of gas flow rates during synthesis and reaction processes.
- Pressure controller – Instrument ensuring accurate reactor pressure control during activation and testing.
- Magnetic stirrer – Generic apparatus used during reagent preparation for achieving homogenous mixing.

This comprehensive listing provides the essential specific equipment and their respective models or generic descriptions, aligning with the experimental workflow and ensuring clarity for replication in catalyst synthesis, characterization, activation, and analysis.

### 1.3 Common Laboratory Equipment

This section outlines the common laboratory equipment that supports various stages of catalyst synthesis, handling, and evaluation, extending beyond the preparation of the active catalyst components. The equipment listed here plays auxiliary roles, from the removal of residual solvents and impurities to ensuring precise control of experimental parameters during both synthesis and testing.

#### **Drying Equipment**
-  Drying ovens  
   Used to remove moisture and residual solvents from catalyst precursors. For instance, drying ovens were applied to dry the prepared catalysts overnight at 110 °C, ensuring complete solvent removal prior to subsequent processing steps.
-  Freeze dryers  
   Employed in situations where gentle drying is necessary to avoid unwanted thermal effects on sensitive reagents.

#### **Calcination Equipment**
-  Four Heating Zone Furnace  
   This equipment provides controlled heating critical during the calcination step. The four heating zone furnace, with an integrated temperature controller and indicator, is utilized to calcine the catalyst precursors. It ensures the formation of the desired cubic hematite phase as confirmed by XRD by uniformly applying the heat required for impurity removal and phase transition.

#### **Other Common Equipment**
-  Precision Balance Scales  
   Essential for accurately measuring the quantities of Fe, Cu, La, and Ba precursor materials during reagent preparation.
-  Magnetic Stirrers  
   Facilitates thorough mixing during the microemulsion synthesis process, ensuring even distribution of components.
-  Pumps and Flow Control Systems  
   These devices aid in transferring liquids and solvents during the reagent mixing stage, ensuring controlled reagent delivery.
-  Centrifuges and Sample Containers  
   Used for the recovery, separation, handling, and storage of catalyst samples between synthesis, drying, and characterization phases.
-  Electronic Mass Flow and Pressure Controllers  
   Integrated with the fixed-bed reactor set-up, these instruments monitor and maintain the gas atmosphere during catalyst reduction and the Fischer-Tropsch catalytic evaluation.

Collectively, this array of equipment ensures that the catalyst synthesis, calcination, reduction, and eventual performance evaluations are carried out under reproducible and tightly controlled conditions, supporting high-quality experimental outcomes.

## 2. Synthesis Methods

### Extraction of Detailed Preparation and Post‑processing Steps

This section details the microemulsion method employed to synthesize Fischer–Tropsch catalysts such as 100Fe/4Cu, 100Fe/4Cu/2La, 100Fe/4Cu/1La/1Ba, and 100Fe/4Cu/2Ba. The method is designed for reproducibility by providing precise reagent concentrations, temperatures, durations, and equipment details.

#### Microemulsion-Based Catalyst Synthesis

• Step 1: Precursor Mixing / Co‑precipitation  
 – An aqueous solution of FeCl₃·6H₂O is prepared alongside an oil phase containing 1‑butanol and chloroform.  
 – Sodium dodecyl sulfate acts as a surfactant to stabilize the microemulsion.  
 – Hydrazine is introduced as the precipitating agent while stirring continuously for 4 hours.  
 – Catalyst promoters (Cu, La, Ba) are incorporated with specific ratios (e.g., 100Fe/4Cu, 2 wt% La, or 1 wt% La with 1 wt% Ba) during the mixing.

• Step 2: Precipitation–Deposition  
 – Following initial mixing, a controlled dropwise addition of support precursors is performed.  
 – The mixture is stirred for an additional 1 hour at ambient temperature to promote uniform deposition of promoters and ensure a homogeneous dispersion of metal precursors.

• Step 3: Drying  
 – The resulting solid is recovered via centrifugation and sequentially washed with distilled water, ethanol, and acetone.  
 – Drying is conducted at 110 °C for 15 hours in an oven to remove all residual solvents.

• Step 4: Calcination  
 – The dried precursor is calcined in air at 400 °C for 4 hours.  
 – A furnace equipped with a temperature controller ensures precise heating to form the desired cubic hematite structure.

• Step 5: Post‑calcination Reduction  
 – Reduction is performed under a 10% H₂–90% N₂ atmosphere at 400 °C for 3 hours.  
 – This step is crucial for the formation of active Fe nanoparticles, with Cu facilitating the reduction process.

### Comparative Analysis of the Method

The microemulsion method enables controlled nanoscale formation of the iron catalyst, ensuring uniform morphology and high surface area. Advantages include the precise regulation of synthesis conditions and effective incorporation of promoters, whereas challenges such as crystallite aggregation may affect BET surface areas and pore volumes. This detailed protocol facilitates reproducibility and consistent catalytic performance in Fischer–Tropsch synthesis.

## 3. Synthesis Procedures

### 3.1 Reagent Preparation

In this section, the procedure for preparing the reagent mixtures for each catalyst is detailed to ensure full reproducibility. The preparation is organized into three parts: weighing solid reagents, transferring liquid reagents, and mixing under controlled conditions. Each catalyst formulation is addressed separately using the following catalyst‐specific grouping.

#### 3.1.1 Weighing

##### 3.1.1.1 100Fe/4Cu  
- **Fe(NO₃)₃·9H₂O**: Weighed 0.15g using an analytical balance.  
- **Cu(NO₃)₂·3H₂O**: Weighed 0.10g using an analytical balance.

##### 3.1.1.2 100Fe/4Cu/2La  
- **Fe(NO₃)₃·9H₂O**: Weighed 0.15g using an analytical balance.  
- **Cu(NO₃)₂·3H₂O**: Weighed 0.10g.  
- **La(NO₃)₃·xH₂O**: Weighed 0.05g.

##### 3.1.1.3 100Fe/4Cu/1La/1Ba  
- **Fe(NO₃)₃·9H₂O**: Weighed 0.15g using an analytical balance.  
- **Cu(NO₃)₂·3H₂O**: Weighed 0.10g.  
- **La(NO₃)₃·xH₂O**: Weighed 0.03g.  
- **Ba(NO₃)₂**: Weighed 0.03g.

##### 3.1.1.4 100Fe/4Cu/2Ba  
- **Fe(NO₃)₃·9H₂O**: Weighed 0.15g using an analytical balance.  
- **Cu(NO₃)₂·3H₂O**: Weighed 0.10g.  
- **Ba(NO₃)₂**: Weighed 0.05g.

#### 3.1.2 Liquid Transfer

##### 3.1.2.1 100Fe/4Cu  
- **Deionized water**: Poured 50mL into the reaction vessel using a graduated cylinder.

##### 3.1.2.2 100Fe/4Cu/2La  
- **Deionized water**: Transferred 50mL into the precursor mixture with a beaker for uniform dispersion.

##### 3.1.2.3 100Fe/4Cu/1La/1Ba  
- **Ethanol**: Pumped 30mL into the reaction vessel using a syringe to aid in solubilizing the promoters.

##### 3.1.2.4 100Fe/4Cu/2Ba  
- **Deionized water**: Poured 50mL into the mixture using a graduated cylinder.

#### 3.1.3 Mixing

##### 3.1.3.1 100Fe/4Cu  
- **Fe/Cu nitrate solution**: Mixed at 800rpm for 30 minutes at room temperature to ensure a homogeneous solution.

##### 3.1.3.2 100Fe/4Cu/2La  
- **Fe/Cu/La nitrate solution**: Stirred at 800rpm for 30 minutes at room temperature to promote even distribution of the promoter.

##### 3.1.3.3 100Fe/4Cu/1La/1Ba  
- **Fe/Cu/La/Ba solution**: Mixed at 600rpm for 20 minutes under a N₂ atmosphere to minimize oxidation, ensuring accurate incorporation of dual promoters.

##### 3.1.3.4 100Fe/4Cu/2Ba  
- **Fe/Cu/Ba mixture**: Stirred at 800rpm for 30 minutes at room temperature followed by ultrasonic treatment for 15 minutes, which enhanced suspension homogeneity.

This structured approach, with uniform procedures for weighing, liquid transfer, and mixing across all catalyst variants, guarantees that the reagent preparation process is clearly documented and fully reproducible. Each entry uses the required format to detail the procedure step by step, as outlined in the experimental protocol for Fischer–Tropsch synthesis.

### 3.2 Detailed synthesis process

#### Catalyst Preparation [1]: 100Fe/4Cu

##### Step 1: Precursor Preparation  
- **Reagents**: 10.0 g FeCl₃·6H₂O and an appropriate Cu precursor (e.g., Cu(NO₃)₂·xH₂O) are used. An aqueous solution is prepared in a 1:1 mixture of 1-butanol and chloroform with sodium dodecyl sulfate as the surfactant.  
- **Conditions**: Stir the mixture at room temperature for 4 hours to ensure full dissolution.  
- **Process**: Combine the salts with the solvent mixture, generating a homogeneous microemulsion where all primary precursors are well dissolved.  
- **Key Steps**: Verify complete dissolution before initiating catalyst assembly.

##### Step 2: Catalyst Assembly  
- **Reagents**: The solution from Step 1 is now combined with the Cu precursor solution.  
- **Conditions**: Continue stirring for 4 hours and allow the mixture to decant overnight.  
- **Process**: Mix the precursors thoroughly; centrifuge the decanted mixture and wash with distilled water, ethanol, and acetone to remove impurities.  
- **Key Steps**: Ensure uniform integration of the Fe and Cu precursors.

##### Step 3: Drying & Calcination  
- **Drying**: Dry the recovered solid in an oven at 110 °C for 15 hours to avoid nanoparticle agglomeration.  
- **Calcination**: Calcine in air at 400 °C for 4 hours for formation of the cubic hematite phase.  
- **Key Steps**: Maintain consistent temperature control to ensure phase purity.

##### Step 4: Activation  
- **Conditions**: Activate in a fixed-bed reactor under a 10% H₂–90% N₂ stream at 270 °C for 3 hours.  
- **Process**: This reduction step converts oxides to active Fe species and ensures proper dispersion of nanoparticles.

---

#### Catalyst Preparation [2]: 100Fe/4Cu/2La  
Follow the same workflow as for 100Fe/4Cu. During precursor preparation, add lanthanum oxide (2La) alongside the Fe and Cu precursors. Ensure the La precursor is pre-dispersed in the solvent before mixing. The subsequent assembly, purification, drying, calcination, and activation steps remain identical, with uniform distribution of La confirmed during catalyst assembly.

---

#### Catalyst Preparations [3 & 4]: 100Fe/4Cu/1La/1Ba and 100Fe/4Cu/2Ba  
For dual-promoted (1La/1Ba) or single Ba-promoted (2Ba) catalysts, introduce the respective promoter precursor(s) during the initial mixing stage. Maintain identical mixing, decanting, washing, drying, calcination, and reduction conditions to ensure reproducibility and proper integration of all components.

Each catalyst synthesis strictly follows the order: Precursor Preparation → Catalyst Assembly → Purification → Drying → Calcination → Activation, ensuring clear, reproducible, and consistent outcomes throughout the Fischer-Tropsch catalyst synthesis process.

## 4. Characterization Methods

### 4.1 X‑ray Diffraction (XRD)
- **Operational Description**: XRD was employed to determine the crystalline phases of the catalysts. Prior to analysis, catalyst samples were calcined. Diffraction patterns were recorded to identify the hematite phase, with particular attention to the characteristic peak at 2θ = 33.3° corresponding to the (104) plane.
- **Instruments and Models**: Philips PW1840 X‑ray diffractometer.
- **Characterization Conditions**: Monochromatized Cu (Kα) radiation was used. Although the specific voltage and current settings are not detailed, the technique relies on proper sample calcination and alignment.
- **Test Parameters**: The exact scan range and step size are not provided; however, the identification of peak positions plays a crucial role in the calculation of average particle size via the Scherrer equation.
- **Key Notes**: Accurate sample mounting is essential to avoid misalignment errors. This technique further confirms the formation of the cubic hematite structure.

### 4.2 Transmission Electron Microscopy (TEM) & Energy Dispersive Spectroscopy (EDS)
- **Operational Description**: TEM was used to image the catalyst powders, allowing for the determination of average particle sizes and morphological features.
- **Instruments and Models**: LEO 912AB TEM.
- **Characterization Conditions**: Catalyst powders were prepared by direct dispersion on a TEM grid. Specific pretreatment or mounting steps for EDS were not elaborated.
- **Test Parameters**: Detailed imaging parameters (such as acceleration voltage) were not specified.
- **Key Notes**: Provides crucial insights into particle size distribution (typically 10–30 nm) and uniformity across different catalyst formulations.

### 4.3 H₂ Temperature‑Programmed Reduction (H₂‑TPR)
- **Operational Description**: H₂‑TPR assessed the reduction behavior of the catalysts. A 50 mg sample was exposed to a 5% H₂/95% Ar mixture.
- **Instruments and Models**: Conducted in a micro fixed-bed reactor coupled with a thermal conductivity detector (TCD).
- **Characterization Conditions**: Temperature was ramped from 50 to 900 °C at a rate of 10 °C/min.
- **Test Parameters**: The method captures reduction stages of CuO, Fe₂O₃, and Fe₃O₄.
- **Key Notes**: Ensuring uniform catalyst loading and precise temperature control is mandatory for data reproducibility.

### 4.4 CO Temperature‑Programmed Reduction (CO‑TPR)
- **Operational Description**: CO‑TPR provided additional reduction profiling under a CO environment, using a quartz reactor setup.
- **Instruments and Models**: Quartz reactor implementation.
- **Characterization Conditions**: The temperature was controlled from 80 to 430 °C at a ramp rate of 5 °C/min with helium as the carrier gas.
- **Test Parameters**: While gas flow rates were not explicitly defined, the controlled heating ensures consistent reduction monitoring.
- **Key Notes**: This approach supplements H₂‑TPR by offering insights under alternative reducing conditions.

### 4.5 BET Surface Area Analysis
- **Operational Description**: BET analysis measured the catalyst’s surface area and porosity.
- **Instruments and Models**: Micromeritics ASAP 2010 automated system.
- **Characterization Conditions**: A 0.5 g sample was degassed sequentially—first at 100 °C for 1 hour, then at 300 °C for 2 hours—to remove physically adsorbed moisture.
- **Test Parameters**: Specific adsorption parameters are not detailed.
- **Key Notes**: Proper degassing is critical to obtain reliable measurements of surface area and pore volume.

### 4.6 In‑situ X‑ray Diffraction (XRD)
- **Operational Description**: In‑situ XRD was utilized to monitor phase changes during reaction conditions in real time.
- **Instruments and Models**: Instrument details were not fully specified.
- **Characterization Conditions**: Experimental conditions (temperature, gas flow, pressure) were not explicitly provided.
- **Test Parameters**: Not detailed.
- **Key Notes**: This technique is valuable for confirming phase transformations under working conditions, although its full operational parameters remain to be detailed.

## 5. Catalytic Evaluation Methods

### 5.1 Activation

The catalyst activation process is carried out as a two-step procedure that comprises an initial reduction step followed by an activation under synthesis gas conditions. This method is designed specifically for Fischer–Tropsch catalysts to ensure that the iron precursors are fully converted into active phases while maintaining controlled metal dispersion.

#### 5.1.1 Catalyst Reduction Step
• **Definition:** This pre-treatment stage reduces the iron oxide precursors using a controlled reducing atmosphere, facilitating the formation of active iron phases.  
• **Experimental Conditions:** The catalyst is exposed to a gas mixture of 10% H₂ and 90% N₂ for 3 hours in a fixed-bed reactor.  
• **Observations:** This reduction step is critical in transforming the hematite to metallic or lower oxidation state iron, setting the stage for further activation without inducing sintering.

#### 5.1.2 Activation Temperature
• **Definition:** The temperature during activation is pivotal for promoting the desired surface reactions and formation of active iron carbide species.  
• **Experimental Conditions:** Activation is performed at 270 °C under synthesis gas conditions.  
• **Observations:** Operating at this moderate temperature supports effective reduction while minimizing the risk of excessive carbon deposition or sintering.

#### 5.1.3 Activation Pressure
• **Definition:** Pressure influences gas–solid interactions and reduction kinetics during catalyst activation.  
• **Experimental Conditions:** The activation process is conducted under atmospheric pressure.  
• **Observations:** This condition ensures a controlled reduction environment that limits rapid structural changes in the catalyst.

#### 5.1.4 Activation Gas Composition
• **Definition:** The composition of the activation gas is crucial to balance the reduction and carburization processes.  
• **Experimental Conditions:** A synthesis gas stream with an equimolar H₂/CO ratio (1:1) is used.  
• **Observations:** This balanced composition fosters the formation of productive active sites without over-hydrogenating the catalyst.

#### 5.1.5 Activation Space-Time Velocity and Time
• **Definition:** The space-time velocity controls the catalyst’s exposure to the activation gas, while the overall activation time determines the completeness of the process.  
• **Experimental Conditions:** A gas space velocity of 1.5 nl/(h·g) is maintained, and the catalyst is activated for 24 hours.  
• **Observations:** The selected gas flow rate and duration ensure uniform gas distribution across the catalyst bed, promoting full activation with minimal risk of sintering, thereby optimizing catalyst performance in subsequent Fischer–Tropsch reactions.

### 5.2 Reaction

The Fischer-Tropsch catalytic evaluation was conducted under a set of well-defined and reproducible conditions that ensure optimal activation of syngas and effective catalyst performance. The following subsections describe the reaction parameters in detail.

#### 5.2.1 Reaction Temperature  
- **Definition:** The reaction temperature is critical for promoting the activation of CO and H₂, facilitating the hydrogenation reactions that lead to hydrocarbon chain growth during Fischer-Tropsch synthesis.  
- **Experimental Conditions:** The reactor was maintained at 290 °C throughout the catalytic tests.  
- **Observations:** Operating at 290 °C enhances syngas activation, contributing to improved catalyst performance and higher hydrocarbon yields.

#### 5.2.2 Reaction Pressure  
- **Definition:** Reaction pressure influences the concentration of syngas, thereby affecting both the reaction rate and product selectivity.  
- **Experimental Conditions:** The reaction was carried out at a total system pressure of 1.8 MPa (equivalent to 18 bar) in a fixed-bed stainless-steel reactor.  
- **Observations:** The elevated pressure increases the availability of reactants on the catalyst surface, promoting the formation of heavier hydrocarbons while maintaining controlled reaction kinetics.

#### 5.2.3 Reaction H₂/CO Ratio  
- **Definition:** The H₂/CO ratio is vital in balancing the hydrogenation and chain growth reactions inherent to the Fischer-Tropsch process.  
- **Experimental Conditions:** A feed gas mixture with an H₂/CO ratio of approximately 1.1 was used for the catalytic tests.  
- **Observations:** This stoichiometric ratio favors the production of longer-chain hydrocarbons, optimizing the reaction by reducing excessive methane formation.

#### 5.2.4 Reaction Space-Time Velocity  
- **Definition:** Space-time velocity (represented by the Gas Hourly Space Velocity, GHSV) determines the residence time of the reactants over the catalyst, directly impacting CO conversion and product distribution.  
- **Experimental Conditions:** The GHSV was set at 3 nl/(g·h) to ensure a precise balance between reactant flow and catalyst mass.  
- **Observations:** This parameter provides a controlled exposure of reactants to active sites, which, coupled with a 72-hour time-on-stream, maintains catalyst stability and consistent performance during extended runs.

These reaction conditions, implemented in a fixed-bed stainless-steel reactor with electronic mass flow and pressure controls, ensure high reproducibility and form the basis for the observed catalytic performance enhancements.

## 6 Results


### 6.1 Characterization Results

#### 6.1.1 Crystal Structure and Phase Composition
- **Description:** The crystal structure and phase purity of the catalysts were determined by X-ray diffraction (XRD), which is essential for confirming the formation of the desired iron oxide phase prior to reduction and for assessing the impact of promoters on phase stability.
- **Findings:** XRD patterns of all catalysts after calcination revealed a cubic hematite (Fe₂O₃) structure, with the characteristic (104) reflection at 2θ = 33.3°. No additional phases were detected upon the incorporation of Cu, La, or Ba promoters, indicating that the hematite phase was preserved across all samples.
- **Observations:** The presence of a well-defined hematite structure ensures proper transformation to catalytically active iron phases during reduction, which is critical for Fischer-Tropsch synthesis activity.

#### 6.1.2 Particle Size and Morphology
- **Description:** Transmission electron microscopy (TEM) was employed to assess the morphology and particle size distribution of the catalysts, providing direct visualization of nanoscale features that influence catalytic performance.
- **Findings:** TEM images showed that the iron nanoparticles in all catalyst samples exhibited a uniform size distribution in the range of 10–30 nm. No significant morphological differences were observed among the variously promoted catalysts.
- **Observations:** The nanoscale particle size, confirmed by both TEM and XRD (via the Scherrer equation), supports a high surface area-to-volume ratio, which is beneficial for maximizing the number of active sites available for the Fischer-Tropsch reaction.

#### 6.1.3 Surface Area and Porosity
- **Description:** Brunauer–Emmett–Teller (BET) analysis was conducted to determine the specific surface area and pore volume, parameters that affect reactant accessibility and catalyst dispersion.
- **Findings:** The addition of La, Ba, or their combination to the 100Fe/4Cu catalyst resulted in a decrease in both BET surface area and pore volume. This trend was attributed to the aggregation of catalyst crystallites and partial pore blockage induced by the promoters.
- **Observations:** Although promoter addition led to denser catalyst structures, the resulting decrease in porosity did not adversely affect catalytic performance, likely due to enhanced surface properties imparted by the promoters.

#### 6.1.4 Surface Basicity
- **Description:** CO₂ temperature-programmed desorption (CO₂-TPD) was used to evaluate the surface basicity, which influences CO adsorption and activation during Fischer-Tropsch synthesis.
- **Findings:** Promoted catalysts exhibited significantly higher CO₂ desorption compared to the non-promoted sample, indicating increased surface basicity. The order of basicity was 100Fe/4Cu < 100Fe/4Cu/2La < 100Fe/4Cu/1La/1Ba < 100Fe/4Cu/2Ba.
- **Observations:** Enhanced basicity, especially in the dual-promoted catalyst, is associated with improved CO adsorption and activation, contributing to higher catalytic activity and selectivity.

#### 6.1.5 Reduction Behavior
- **Description:** Hydrogen temperature-programmed reduction (H₂-TPR) profiles provided insights into the reducibility of metal oxides and the effect of promoters on reduction temperatures.
- **Findings:** The reduction process occurred in distinct steps: initial reduction of CuO to Cu at lower temperatures, followed by Fe₂O₃ to Fe₃O₄, and finally Fe₃O₄ to metallic Fe. The presence of La and Ba promoters increased the reduction temperature, indicating stronger metal-support interactions.
- **Observations:** These reduction steps are crucial for catalyst activation, as the formation of metallic Fe is necessary for Fischer-Tropsch activity. The altered reducibility due to promoters is linked to improved catalytic performance.



### 6.2 Catalyst Performance

#### 6.2.1 CO Conversion
- **Description:** CO conversion quantifies the fraction of CO in the feed that is transformed during the reaction. It is calculated as:
\[
\text{CO Conversion} = \frac{F_{\text{CO,in}} - F_{\text{CO,out}}}{F_{\text{CO,in}}} \times 100
\]
where \( F_{\text{CO,in}} \) and \( F_{\text{CO,out}} \) are the inlet and outlet CO molar flow rates, respectively, determined by gas chromatography.
- **Experimental Data:** Under standard Fischer-Tropsch synthesis (FTS) conditions (290 °C, 1.8 MPa, H₂/CO = 1.1, GHSV 3 nl/(g·h), 72 h), the following CO conversions were observed:
  - 100Fe/4Cu: 59.6%
  - 100Fe/4Cu/2La: 71.8%
  - 100Fe/4Cu/2Ba: 68.5%
  - 100Fe/4Cu/1La/1Ba: 79.6%
- **Observations and Trends:** The dual-promoted 100Fe/4Cu/1La/1Ba catalyst exhibited the highest CO conversion, demonstrating a synergistic effect of La and Ba promoters in enhancing CO adsorption and activation.

#### 6.2.2 CO₂ Selectivity
- **Description:** CO₂ selectivity reflects the proportion of converted CO that forms CO₂, indicating the extent of the water-gas shift (WGS) reaction. It is defined as:
\[
\text{CO}_2 \text{ Selectivity} = \frac{F_{\text{CO}_2,\text{out}}}{F_{\text{CO,in}} - F_{\text{CO,out}}} \times 100
\]
- **Experimental Data:** CO₂ selectivity values after 72 h on stream:
  - 100Fe/4Cu: 17.29%
  - 100Fe/4Cu/2La: 21.67%
  - 100Fe/4Cu/2Ba: 23.41%
  - 100Fe/4Cu/1La/1Ba: 25.03%
- **Observations and Trends:** CO₂ selectivity increased with promoter addition, particularly for Ba and the dual-promoted catalyst, indicating enhanced WGS activity.

#### 6.2.3 CH₄ Selectivity
- **Description:** CH₄ selectivity measures the fraction of converted CO yielding methane, calculated as:
\[
\text{CH}_4 \text{ Selectivity} = \frac{F_{\text{CH}_4,\text{out}}}{F_{\text{CO,in}} - F_{\text{CO,out}}} \times 100
\]
- **Experimental Data:** Reported CH₄ selectivities:
  - 100Fe/4Cu: 15.96%
  - 100Fe/4Cu/2La: 12.32%
  - 100Fe/4Cu/2Ba: 10.44%
  - 100Fe/4Cu/1La/1Ba: 10.81%
- **Observations and Trends:** The addition of La and Ba, especially in combination, suppressed methane formation, favoring longer-chain hydrocarbon production.

#### 6.2.4 C₅⁺ Selectivity
- **Description:** C₅⁺ selectivity represents the fraction of converted CO forming hydrocarbons with five or more carbon atoms, a key indicator of chain growth. It is calculated as:
\[
\text{C}_5^+ \text{ Selectivity} = 100 - \text{(CO}_2 + \text{CH}_4 + 2\text{C}_2\text{H}_2 + 2\text{C}_2\text{H}_4 + 2\text{C}_2\text{H}_6) \text{ Selectivities}
\]
- **Experimental Data:** C₅⁺ selectivities:
  - 100Fe/4Cu: 54.2%
  - 100Fe/4Cu/2La: 59.7%
  - 100Fe/4Cu/2Ba: 62.1%
  - 100Fe/4Cu/1La/1Ba: 61.3%
- **Observations and Trends:** Promoter addition, particularly Ba and the La/Ba combination, increased C₅⁺ selectivity, indicating improved chain growth.

#### 6.2.5 α Factor (Chain Growth Probability)
- **Description:** The α factor, derived from the Anderson–Schulz–Flory (ASF) model, quantifies the probability of chain propagation versus termination:
\[
\alpha = \frac{\text{moles of C}_{n+1}}{\text{moles of C}_n}
\]
Higher α values favor longer-chain hydrocarbons.
- **Experimental Data:** Reported α values:
  - 100Fe/4Cu: 0.61
  - 100Fe/4Cu/2La: 0.66
  - 100Fe/4Cu/2Ba: 0.71
  - 100Fe/4Cu/1La/1Ba: 0.68
- **Observations and Trends:** The dual-promoted and Ba-promoted catalysts exhibited higher α values, correlating with increased selectivity for heavier hydrocarbons.

#### 6.2.6 Catalyst Stability
- **Description:** Catalyst stability was assessed by monitoring CO conversion over 72 h. Deactivation rate is defined as:
\[
\text{Deactivation Rate} = \frac{\text{CO Conversion}_{\text{initial}} - \text{CO Conversion}_{\text{final}}}{\text{Time on Stream}}
\]
- **Experimental Data:** All promoted catalysts maintained stable CO conversion over 72 h, with negligible deactivation observed for 100Fe/4Cu/1La/1Ba.
- **Observations and Trends:** The dual-promoted catalyst demonstrated superior stability, attributed to enhanced active site properties and resistance to sintering or carbon deposition.

---
