Repository: pic-ai-robotic-chemistry/literature-to-protocols

## Overview

Experimental procedures in scientific papers are usually scattered across free-form text, which makes them difficult to reproduce, compare, and automate.  
The goals of this project are:

* Extract experiment-related entities, conditions, operations, and relations from papers
* Build paper-level knowledge graphs
* Generate structured protocols through templated prompting and graph-based retrieval
* Evaluate the generated results in terms of factuality, text quality, and questionnaire-based practical usability

File: papersavings/Paper_101.md
# Supercritical phase Fischer–Tropsch synthesis over cobalt catalyst

## 1. Materials

### 1.1 Reagents

#### 1.1.1 Metal Precursors
- **Cobalt nitrate**: Co(NO₃)ₓ [purity not specified], [supplier details not provided], Used as the metal precursor for preparing the SiO₂ supported cobalt catalyst by incipient wetness impregnation.

#### 1.1.2 Solvents
- **n‑Pentane**: C₅H₁₂, [purity/research grade not specified], [supplier not mentioned], Used as a supercritical solvent in the reaction studies.
- **n‑Hexane**: C₆H₁₄, [purity/research grade not specified], [supplier not mentioned], Employed as a supercritical solvent to aid in the extraction and removal of heavier products.
- **n‑Heptane**: C₇H₁₆, [purity/research grade not specified], [supplier not mentioned], Tested as a reaction medium under near-critical conditions.
- **n‑Decane**: C₁₀H₂₂, [purity/research grade not specified], [supplier not mentioned], Investigated as a solvent where the 1‑olefin content is notably lower.

#### 1.1.3 Passivation Atmosphere Gases
- **Air (Drying)**: Composition – ambient air, [purity standard], [no supplier specified], Operational Conditions – utilized in an air oven at 120°C overnight, Employed for drying the catalyst precursor.
- **Air (Calcination)**: Composition – ambient air, [purity standard], [no supplier specified], Operational Conditions – applied at 200°C for 2 hours, Used to oxidize and form the supported metal oxides.

#### 1.1.4 Synthesis Gas Environment Gases
- **Syngas (H₂/CO, 2:1)**: H₂/CO mixture, [research grade], [supplier details not provided], Operational Conditions – reaction temperature 240°C, total pressure 4.5 MPa with P(CO + H₂) = 1.0 MPa and solvent partial pressure = 3.5 MPa, Utilized as the feed gas during Fischer–Tropsch synthesis.
- **Hydrogen**: H₂, [purity not specified], [supplier not provided], Operational Conditions – reduction at 400°C for 3 hours, Function – to reduce cobalt oxides to metallic cobalt prior to reaction.

#### 1.1.5 Other Reagents
- **Argon**: Ar, 99.999% [assumed], [no supplier specified], Used as the internal standard in gas chromatography analysis of the reaction products.
- **n‑Hexadecane**: C₁₆H₃₄, [purity not specified], [no supplier provided], Employed as the internal standard for chromatographic analysis of liquid products.

### 1.2 Specific Experimental Equipment

#### Synthesis Equipment
- Incipient wetness impregnation setup – Q-15 SiO₂ gel from Fuji Silysia Chemical, Japan (used as the support for cobalt impregnation).
- Air oven – Equipment for drying the impregnated catalyst precursor at 120°C overnight.
- Calcination furnace – Equipment for heating the catalyst precursor at 200°C for 2 hours in air.

#### Characterization Equipment
- Gas chromatograph – Featuring an activated charcoal column coupled with a Thermal Conductivity Detector (TCD) for the analysis of CO, CO₂, and CH₄.
- Gas chromatograph – Equipped with an Al₂O₃–KCl capillary column and a Flame Ionization Detector (FID) for analyzing light hydrocarbons (C₁–C₆).
- Gas chromatograph – Utilizing a DB-2881 capillary column with FID for liquid product analysis, employing n‑hexadecane as an internal standard.

#### Activation Equipment
- Reduction furnace – Designed for catalyst activation via in situ hydrogen reduction at 400°C for 3 hours.

#### Reaction Equipment
- Fixed bed reactor – Utilized for catalytic performance evaluation under conditions such as T = 240°C and a total pressure of 4.5 MPa.
- Fluidized bed reactor – Employed for comparative catalytic experiments, although detailed operational specifications are not provided.

#### Product Analysis Equipment
- Integrated gas chromatograph system – Employed for analyzing catalyst reaction outputs, particularly gas products and liquid hydrocarbons.

#### Other Specific Equipment
- Laboratory instrumentation – Including magnetic stirrers, pump systems, and balance scales that support reagent preparation, dosing, and sample handling during catalyst synthesis. These tools provide essential support for mixing, precise dosing, and accurate measurement despite lacking specific model details.

This equipment listing aligns with the experimental workflow for the synthesis of a SiO₂ supported cobalt catalyst via incipient wetness impregnation, subsequent drying and calcination, followed by catalyst activation, reaction execution in fixed and fluidized bed reactors, and comprehensive product analysis through gas chromatography methods.

### 1.3 Common Laboratory Equipment

In this section, we compile a list of laboratory equipment that plays an essential yet supportive role throughout the catalyst synthesis, characterization, and evaluation processes. Although these tools are not exclusively dedicated to the cobalt catalyst synthesis, they are vital for ensuring accurate reagent handling and maintaining consistent experimental conditions. The equipment described below facilitates procedures ranging from reagent drying to calcination, as well as various general laboratory tasks.

#### **Drying Equipment**
-  Air Oven  
   The air oven is used to dry the cobalt nitrate-impregnated SiO₂ catalyst precursor at 120°C overnight. This controlled drying process is crucial to the removal of moisture, ensuring that subsequent calcination proceeds under optimal conditions.

#### **Calcination Equipment**
-  Air Atmosphere Furnace  
   An air atmosphere furnace serves as the calcination equipment, applying controlled heating at 200°C for 2 hours. This step is essential for eliminating impurities and converting catalyst precursors into the desired supported metal oxide form. The design of such furnaces ensures uniform heat distribution and effective impurity removal.

#### **Other Common Equipment**
-  Analytical Balances  
   Precision analytical balances are used for accurately measuring the amounts of SiO₂ gel and cobalt nitrate, ensuring reproducibility during the incipient wetness impregnation process.
-  Pipettes and Graduated Cylinders  
   These are employed for precise transfer and measurement of reagent volumes, thereby supporting accurate reagent preparation.
-  Funnels and Transfer Vessels  
   Funnels and various transfer vessels such as beakers or flasks facilitate the efficient movement and mixing of reagents, reducing spillage and promoting uniformity.
-  Mixing Tools (e.g., Magnetic Stirrers)  
   Although not explicitly mentioned, mixing tools like magnetic stirrers are typically used to ensure homogeneous dissolution of reagents, particularly when preparing aqueous solutions.

This collection of common laboratory equipment underpins the successful execution of the experimental protocol in the study, providing the necessary environment and precision for both synthesis and subsequent catalytic evaluation.

## 2. Synthesis Methods

### Extraction of Detailed Preparation and Post‑processing Steps

The synthesis of the SiO₂ supported cobalt catalyst is achieved through an incipient wetness impregnation technique. This method ensures reproducibility by uniformly distributing the cobalt precursor onto the support material, which in this case is Q‑15 SiO₂ gel.

#### Incipient Wetness Impregnation Procedure

1. • Precursor Mixing / Incipient Wetness Impregnation  
   • Begin by obtaining the commercially available Q‑15 SiO₂ gel (80 wt%) from Fuji Silysia Chemical, Japan.  
   • Prepare an aqueous solution of cobalt nitrate to achieve a final catalyst composition of 20 wt% cobalt.  
   • Impregnate the SiO₂ gel uniformly with the cobalt nitrate solution using the incipient wetness technique, ensuring that the volume of the solution matches the pore volume of the gel.

2. • Drying  
   • After impregnation, transfer the catalyst precursor to an air oven.  
   • Dry the sample at 120°C overnight. This step is critical to remove excess moisture while maintaining catalyst integrity, facilitating a uniform precursor formation without decomposing the cobalt nitrate.

3. • Calcination  
   • Following drying, the precursor is subjected to calcination in an air atmosphere.  
   • Calcine at 200°C for 2 hours. This treatment promotes the thermal decomposition of cobalt nitrate into well-dispersed cobalt oxides on the SiO₂ support, which is essential for the catalyst’s performance in Fischer–Tropsch synthesis.

### Comparative Analysis of the Method

• Advantages:  
   • The incipient wetness impregnation method offers cost-effective and scalable synthesis, ensuring a homogeneous dispersion of cobalt onto the support.  
   • The simplicity of the process minimizes material waste and avoids complex control measures such as pH adjustments or additional precipitating agents.

• Limitations:  
   • Although effective, the method requires precise control of solution volume and careful monitoring of drying and calcination conditions to ensure reproducibility.  
   • Minimal equipment specifications are mentioned, relying on standard laboratory apparatus such as an air oven and calibrated temperature controllers.

This structured procedure, detailing reagent concentrations, equipment used, and exact operating conditions, provides a clear and reproducible workflow for synthesizing SiO₂ supported cobalt catalysts, meeting the rigorous standards required for Fischer–Tropsch applications.

## 3. Synthesis Procedures

### 3.1 Reagent Preparation

In this section, the preparation of the reagents for the SiO₂ Supported Cobalt Catalyst is described in detail. The method follows the incipient wetness impregnation technique, ensuring that both the solid and liquid components are measured and processed in a reproducible manner.

#### 3.1.1 Weighing

##### 3.1.1.1 SiO₂ Supported Cobalt Catalyst
- **Q-15 SiO₂ gel**: Weighed in an amount corresponding to 80 wt% of the total catalyst mass using an analytical balance calibrated for high precision. This step guarantees that the solid support is measured accurately to maintain the target composition.

#### 3.1.2 Liquid Transfer

##### 3.1.2.1 SiO₂ Supported Cobalt Catalyst
- **Aqueous cobalt nitrate solution**: Transferred a volume calculated to deliver the cobalt precursor equivalent to 20 wt% of the catalyst. The solution was carefully poured into the container holding the previously weighed SiO₂ gel. A graduated cylinder was employed to ensure that the volume of liquid used is both accurate and reproducible, important for achieving the incipient wetness condition.

#### 3.1.3 Mixing

##### 3.1.3.1 SiO₂ Supported Cobalt Catalyst
- **Impregnation slurry**: Mixed using magnetic stirring at 800 rpm for 30 minutes at room temperature. This controlled stirring speed and duration facilitate uniform distribution of the cobalt nitrate within the SiO₂ matrix, critical for full impregnation of the support. The absence of additional ultrasonic or alternative mixing treatments ensures that the process remains straightforward and reproducible.

Each step in this preparation process is designed to minimize ambiguity. The weighing of the Q-15 SiO₂ gel and the careful measurement of the aqueous cobalt nitrate solution are key to maintaining the stringent composition criteria set out for the catalyst. Following these reagent preparation steps, the catalyst precursor undergoes drying in an air oven at 120°C overnight and calcination at 200°C for 2 hours in air to form the final supported metal oxide, integrating seamlessly with the synthesis workflow described in the overall article.

### 3.2 Detailed synthesis process

#### Catalyst Preparation [1]: SiO₂ Supported Cobalt Catalyst

##### Step 1: Precursor Preparation – Synthesis of Cobalt Nitrate Solution and Support Conditioning  
- **Reagents**:  
  • Cobalt nitrate (as the sole precursor for cobalt)  
  • Q-15 SiO₂ gel from Fuji Silysia Chemical  
- **Conditions**:  
  • Ambient temperature for solution preparation  
  • No pH adjustment is applied; the inherent pH is maintained  
- **Process**:  
  • Dissolve the required amount of cobalt nitrate in deionized water to yield an aqueous solution. (Note: Exact quantities are determined based on achieving a 20 wt% cobalt loading when combined with the SiO₂ support.)  
  • Verify complete dissolution to ensure a homogeneous precursor solution.  
  • Ensure the Q-15 SiO₂ gel is pre-conditioned and free of contaminants prior to impregnation.  
- **Key Steps**:  
  • Uniform dissolution of cobalt nitrate  
  • Maintenance of solution quality as a foundation for even impregnation

##### Step 2: Catalyst Assembly – Incipient Wetness Impregnation  
- **Reagents**:  
  • Prepared cobalt nitrate solution  
  • Pre-conditioned Q-15 SiO₂ gel  
- **Conditions**:  
  • Controlled addition ensuring just-saturation of the support without over-saturation  
- **Process**:  
  • Apply the cobalt nitrate solution to the SiO₂ gel using incipient wetness impregnation.  
  • Gradually add the solution to achieve even wettability and uniform deposition across the support.  
- **Key Steps**:  
  • Precise dosing and controlled addition to secure an even precursor distribution

##### Step 3: Drying & Calcination  
- **Drying**:  
  • Dry the impregnated precursor in an air oven at 120°C overnight  
- **Calcination**:  
  • Calcine the dried catalyst precursor at 200°C for 2 hours in air  
- **Key Steps**:  
  • Consistent thermal treatment ensures conversion to supported metal oxides with structural stability

##### Step 4: Activation  
- **Process**:  
  • Reduce the calcined catalyst under a controlled H₂ flow at 400°C for 3 hours  
- **Key Steps**:  
  • Ensure complete reduction to generate the active cobalt sites

**Notes and Cautions**:  
• The absence of stirring or dropwise additions during impregnation necessitates careful manual control of the solution dosing.  
• Close attention during drying and calcination, particularly the heating rate, is recommended for replicability despite the ramp rate not being explicitly defined.


## 4. Characterization Methods

### 4.1 Gas Chromatography Analysis for Gaseous Products
- **Operational Description**: An online gas chromatography (GC) system was employed for the analysis of gaseous reaction products. The method focuses on detecting CO, CO₂, and CH₄. The catalyst’s effluent gas is directly introduced into the system where an activated charcoal column separates the target gases before they are detected by a Thermal Conductivity Detector (TCD).
- **Instruments and Models**: The system comprises a GC unit integrated with an activated charcoal column and a TCD. Although no specific manufacturer or model is mentioned, the description implies that the setup is optimized for precise gas quantification.
- **Characterization Conditions**: Specific operating parameters such as carrier gas flow, column temperature, or pressure settings are not detailed. It is noted that argon may be used as an internal standard and nitrogen as the balance gas in some cases.
- **Test Parameters**: Details on step sizes, scanning rates, or calibration times are not provided.
- **Key Notes**: This method emphasizes efficient online detection of gaseous compounds; however, the lack of detailed operational conditions could limit reproducibility in external setups.

### 4.2 Gas Chromatography Analysis for Light Hydrocarbons (C₁–C₆)
- **Operational Description**: Light hydrocarbons are analyzed using a GC equipped with an Al₂O₃–KCl capillary column. The separated compounds are detected by a Flame Ionization Detector (FID), which plays a key role in quantifying hydrocarbons based on their ionization during combustion.
- **Instruments and Models**: While specific instrument models are not provided, the method relies on the sensitivity of an FID in conjunction with the Al₂O₃–KCl capillary column.
- **Characterization Conditions**: The operational settings such as column temperature and flow rates are not explicitly reported; the focus is on hydrocarbon separation based on volatility.
- **Test Parameters**: No precise parameters like injection volume or ramping rates are mentioned.
- **Key Notes**: The integration of GC-FID allows for effective analysis of C₁–C₆ products, with the method’s reliability enhanced by careful separation and detection, although detailed parameters remain unspecified.

### 4.3 Gas Chromatography Analysis for Liquid Products
- **Operational Description**: Liquid products are examined using a GC system fitted with a DB-2881 capillary column and an FID detector. The procedure involves injecting the liquid sample, its vaporization, followed by column separation and FID detection.
- **Instruments and Models**: The system includes a GC with a DB-2881 column; n-hexadecane is employed as an internal standard to ensure accurate quantification.
- **Characterization Conditions**: No explicit operating conditions—such as column temperatures or ramp rates—are provided in the text.
- **Test Parameters**: Specific test parameters remain unreported.
- **Key Notes**: Although the method is designed for reliable quantification of liquid products, the lack of detailed operating conditions is a noted limitation.


## 5. Catalytic Evaluation Methods

### 5.1 Activation

The catalyst activation step is a critical pre‐reaction treatment designed to reduce the cobalt oxide precursor to metallic cobalt, ensuring high catalytic performance in Fischer–Tropsch synthesis. The activation process is carried out in situ within the reactor system under a controlled hydrogen flow.

#### 5.1.1 Activation Temperature
• **Definition:** The activation temperature is essential for driving the reduction reaction that converts cobalt oxide to its active metallic form without inducing undesirable side reactions such as carbonization or excessive sintering.  
• **Experimental Conditions:** The activation is performed at 400 °C.  
• **Observations:** At this temperature, the in situ hydrogen reduction effectively converts the cobalt oxide precursor, ensuring the catalyst's readiness for the Fischer–Tropsch reaction while maintaining stability.

#### 5.1.2 Activation Pressure
• **Definition:** Activation pressure can influence the kinetics of the reduction process.  
• **Experimental Conditions:** No distinct activation pressure is provided for the pre‐reaction reduction step, as the reduction is integrated into the reactor setup where the hydrogen flow is controlled under standard reactor operating conditions.  
• **Observations:** The study focuses on using a controlled environment rather than specifying an independent pressure parameter during activation.

#### 5.1.3 Activation Gas
• **Definition:** The gas composition used during activation determines the reduction environment for the catalyst.  
• **Experimental Conditions:** Pure hydrogen is employed for the activation process, providing a highly reducing atmosphere.  
• **Observations:** This hydrogen-rich environment ensures effective reduction of the cobalt oxide to its active metallic state.

#### 5.1.4 Activation Space‑Time Velocity
• **Definition:** This parameter relates to the flow rate of the activation gas per unit catalyst weight, influencing gas–catalyst contact.  
• **Experimental Conditions:** A specific value for the activation space‑time velocity is not reported in the experimental section.  
• **Observations:** The focus remains on maintaining a steady hydrogen flow to ensure complete reduction.

#### 5.1.5 Activation Time
• **Definition:** Activation time is the duration over which the catalyst is maintained at the activation temperature under reducing conditions, ensuring full conversion of the precursor.  
• **Experimental Conditions:** The catalyst is activated for 3 hours in a continuous hydrogen flow at 400 °C.  
• **Observations:** This duration has been demonstrated to yield an active and stable catalyst, suitable for subsequent Fischer–Tropsch synthesis.

### 5.2 Reaction

The Fischer–Tropsch reaction was conducted in a fixed-bed reactor under rigorously controlled conditions to ensure reproducibility and to allow clear correlation of operating parameters with catalytic performance.

#### 5.2.1 Reaction Temperature
The reaction temperature was maintained at 240 °C. This parameter is critical as it governs the activation of the SiO₂ supported cobalt catalyst and directly influences CO conversion. The study reports that even though higher temperatures promote enhanced CO conversion, they may also contribute to catalyst deactivation over time due to intensified hydrogenation reactions. Observations indicate that under these conditions, a gradual decrease in CO conversion is sometimes noted as the reaction progresses.

#### 5.2.2 Reaction Pressure
A total system pressure of 4.5 MPa was selected for the experiments. This pressure ensures an optimal concentration of syngas within the reactor, facilitating effective mass transfer and favoring the formation of heavier hydrocarbons (C₅⁺). The control of system pressure is critical in balancing the partial pressures of reactants, thereby stabilizing the reaction environment and improving product distribution.

#### 5.2.3 Syngas and Supercritical Solvent Partial Pressures
In addition to the total pressure, the partial pressure of the feed gases and the supercritical solvent were carefully regulated. The syngas (CO + H₂) was maintained at a partial pressure of 1.0 MPa, which is essential for sustaining high conversion rates and consistent catalytic activity. Moreover, n‑hexane, employed as a supercritical solvent, was maintained at a partial pressure of 3.5 MPa. The high partial pressure of n‑hexane enhances its ability to extract heavier products from the catalyst pores, reducing secondary reactions and improving the 1‑olefin yield. This solvent effect is particularly beneficial in suppressing catalyst fouling under prolonged operation.

#### 5.2.4 Catalyst Weight-to-Feed Ratio Effects
The influence of the catalyst weight-to-feed (W/F) ratio was also examined. The experiments demonstrate that a lower W/F ratio correlates with an increase in CO conversion and improved product selectivity. Conversely, higher W/F ratios tend to show moderate increases in CH₄ and CO₂ selectivity. This parameter, therefore, plays a crucial role in optimizing the performance of the Fischer–Tropsch synthesis.

## 6 Results


### 6.1 Characterization Results

#### 6.1.1 Catalyst Composition and Physical Properties
- **Description:** The catalyst composition and physical properties are determined by the synthesis protocol and material selection, which directly influence catalytic behavior in Fischer–Tropsch synthesis.
- **Findings:** The catalyst consists of 20 wt% cobalt supported on 80 wt% SiO₂ (Q-15 SiO₂ gel, Fuji Silysia Chemical, Japan). The catalyst is synthesized via incipient wetness impregnation using an aqueous cobalt nitrate solution, followed by drying at 120°C overnight and calcination at 200°C for 2 hours in air to yield supported cobalt oxides. The mean particle diameter is 530 μm for fixed bed reactor applications and 285 μm for fluidized bed operation.
- **Observations:** The use of incipient wetness impregnation ensures uniform cobalt distribution within the SiO₂ support, while controlled drying and calcination promote homogeneous dispersion and prevent aggregation. The specified particle sizes are selected to optimize mass and heat transfer in the respective reactor configurations.

#### 6.1.2 Product-Based Characterization via Gas Chromatography
- **Description:** Online gas chromatography (GC) is employed as the principal characterization tool, providing quantitative analysis of reaction products and enabling indirect assessment of catalyst performance and selectivity.
- **Findings:** 
  - Gaseous products (CO, CO₂, CH₄) are analyzed using an activated charcoal column with a thermal conductivity detector (TCD).
  - Light hydrocarbons (C₁–C₆) are quantified via an Al₂O₃–KCl capillary column with a flame ionization detector (FID).
  - Liquid hydrocarbons are analyzed using a DB-2881 capillary column with FID, employing n-hexadecane as an internal standard.
  - Product distribution data are used to construct Anderson–Schulz–Flory plots, from which chain growth probability (α) is derived for C₄–C₂₀ hydrocarbons.
- **Observations:** The GC-based approach enables real-time monitoring of product selectivity and chain growth, providing critical insights into the catalyst’s ability to promote long-chain hydrocarbon formation. The method also allows for the assessment of 1-olefin content, which is found to increase with higher supercritical solvent partial pressure and is notably higher in supercritical fixed bed operation compared to conventional gas-phase reactors.

#### 6.1.3 Indirect Assessment of Catalyst Structure and Phase
- **Description:** While direct structural characterization (e.g., XRD, BET) is not reported, catalyst phase and dispersion are inferred from synthesis conditions and catalytic performance.
- **Findings:** Calcination in air at 200°C yields supported cobalt oxides, which are subsequently reduced in situ at 400°C in hydrogen to generate the active metallic cobalt phase required for Fischer–Tropsch synthesis.
- **Observations:** The effectiveness of the catalyst, as evidenced by high CO conversion and favorable hydrocarbon selectivity, supports the successful formation of active cobalt phases and uniform dispersion, as intended by the synthesis protocol.




### 6.2 Catalyst Performance

#### 6.2.1 CO Conversion
- **Description:** CO conversion quantifies the fraction of carbon monoxide transformed by the catalyst, calculated as:
  \[
  \text{CO Conversion (\%)} = \frac{F_{\text{CO,in}} - F_{\text{CO,out}}}{F_{\text{CO,in}}} \times 100
  \]
  where \( F_{\text{CO,in}} \) and \( F_{\text{CO,out}} \) are the molar flow rates of CO at the reactor inlet and outlet, respectively.
- **Experimental Data:** Under supercritical phase fixed bed conditions, CO conversion values for the SiO₂ supported cobalt catalyst range from 30.3% to 86.5%, depending on the weight of catalyst to feed ratio (W/F) and temperature. For instance, increasing W/F from 2.5 to 10 g cat. h/mol raises CO conversion from 30.3% to 86.5%. Higher reaction temperatures also enhance CO conversion, with a 20.8% increase observed when temperature is raised from 240°C to 250°C.
- **Observations and Trends:** CO conversion increases with both higher temperature and higher W/F. The partial pressure of n-hexane has minimal effect on CO conversion when total and syngas partial pressures are constant.

#### 6.2.2 CO₂ Selectivity
- **Description:** CO₂ selectivity measures the proportion of converted CO forming CO₂, indicating the extent of the water-gas shift reaction:
  \[
  \text{CO}_2 \text{ Selectivity (\%)} = \frac{F_{\text{CO}_2,\text{out}}}{F_{\text{CO,in}} - F_{\text{CO,out}}} \times 100
  \]
- **Experimental Data:** CO₂ selectivity is low, increasing from 1.6% to 4.1% as W/F rises from 7.5 to 10 g cat. h/mol. It also increases with temperature and W/F.
- **Observations and Trends:** The SiO₂ supported cobalt catalyst exhibits low CO₂ selectivity due to limited water-gas shift activity. Higher W/F and temperature promote CO₂ formation.

#### 6.2.3 CH₄ Selectivity
- **Description:** CH₄ selectivity is the fraction of converted CO yielding methane:
  \[
  \text{CH}_4 \text{ Selectivity (\%)} = \frac{F_{\text{CH}_4,\text{out}}}{F_{\text{CO,in}} - F_{\text{CO,out}}} \times 100
  \]
- **Experimental Data:** CH₄ selectivity increases with temperature and W/F. For example, a 5.6% increase is observed as temperature rises from 240°C to 250°C. At the start of the reaction, CH₄ selectivity is about 17%, decreasing to 8% after 3 hours on stream.
- **Observations and Trends:** Higher temperatures and longer residence times favor methane formation. CH₄ selectivity decreases over time due to catalyst deactivation.

#### 6.2.4 C₃⁺ Selectivity
- **Description:** C₃⁺ selectivity represents the fraction of converted CO forming hydrocarbons with three or more carbon atoms:
  \[
  \text{C}_3^+ \text{ Selectivity (\%)} = \frac{\text{Moles of C in C}_3^+ \text{ products}}{\text{Moles of CO converted}} \times 100
  \]
- **Experimental Data:** C₃⁺ selectivity and hydrocarbon distribution are similar when using n-pentane, n-hexane, or n-heptane as supercritical solvents. However, 1-olefin content is significantly lower with n-decane.
- **Observations and Trends:** Lighter supercritical solvents (C₅–C₇) favor higher 1-olefin content and broader hydrocarbon distribution.

#### 6.2.5 Chain Growth Factor (α Factor)
- **Description:** The α factor, derived from the Anderson–Schulz–Flory (ASF) distribution, reflects the probability of chain growth:
  - α ranges from 0 (no chain growth) to 1 (infinite chain growth).
- **Experimental Data:** α decreases from 0.86 at 220°C to 0.82 at 250°C.
- **Observations and Trends:** Higher temperatures reduce α, favoring lighter hydrocarbons and decreasing the probability of long-chain formation.

#### 6.2.6 Catalyst Deactivation Rate
- **Description:** Catalyst deactivation rate quantifies the decline in CO conversion over time:
  \[
  \text{Deactivation Rate (h}^{-1}\text{)} = \frac{\text{CO Conversion}_{\text{initial}} - \text{CO Conversion}_{\text{final}}}{\text{Overall reaction time}}
  \]
- **Experimental Data:** CO conversion drops from 71% at 0.5 h to 45% after 3 h, with a deactivation rate of 0.22 h⁻¹ at 240°C, 4.5 MPa, and 3.5 MPa n-hexane partial pressure.
- **Observations and Trends:** Deactivation is most pronounced in the initial hours, stabilizing thereafter.

#### 6.2.7 1-Olefin Content
- **Description:** 1-Olefin content measures the proportion of terminal olefins in the hydrocarbon products, reflecting selectivity for valuable intermediates.
- **Experimental Data:** 1-olefin content increases with the partial pressure of n-hexane and is higher in the supercritical fixed bed reactor than in the gas-phase fixed bed. It is significantly lower when n-decane is used as the solvent.
- **Observations and Trends:** Enhanced extraction by supercritical fluids (especially n-hexane) improves 1-olefin selectivity, while heavier solvents like n-decane are less effective.

---
