Repository: pic-ai-robotic-chemistry/literature-to-protocols

## Overview

Experimental procedures in scientific papers are usually scattered across free-form text, which makes them difficult to reproduce, compare, and automate.  
The goals of this project are:

* Extract experiment-related entities, conditions, operations, and relations from papers
* Build paper-level knowledge graphs
* Generate structured protocols through templated prompting and graph-based retrieval
* Evaluate the generated results in terms of factuality, text quality, and questionnaire-based practical usability

File: papersavings/Paper_102.md
# Effects of zinc on Fe‐based catalysts during the synthesis of light olefins from the Fischer‐Tropsch process

## 1. Materials

### 1.1 Reagents

The experimental details for the Fe‐based catalyst modified with Zn promoter report a limited set of reagents. Only those categories with explicitly mentioned reagents are listed below. Details such as chemical formula, purity, and supplier information were not provided; accordingly, placeholders indicate unavailable information.

#### 1.1.1 Additive/Promoter Precursors
- **Zinc Precursor**: [Chemical formula not specified], [Purity not specified], [Supplier/Catalog not provided], Used as promoter to enhance catalyst performance and light olefin selectivity by modifying the active Fe phase.

#### 1.1.2 Synthesis Gas Environment Gases
- **Syngas (H₂/CO mixture)**: H₂/CO mixture, [Purity not specified], [Supplier/Catalog not provided], [Operational conditions (e.g., ratio, pressure, temperature) not specified], Employed as the reaction feed for the Fischer–Tropsch process.

In the experimental context, other common reagent categories such as metal precursors, solvents, base/acid regulators, complexing agents, surface modifiers beyond the Zn promoter, passivation gases, and ancillary reagents (e.g., drying or cleaning agents) were not explicitly mentioned. The available information focuses on the reagent components deemed critical to the catalyst’s modification and subsequent reaction environment. Specifically, while the Fe‐based catalyst formulation relies primarily on the active Fe phase, the Zn promoter plays a dual role in adjusting catalyst dispersion and mitigating excessive carbon deposition. Similarly, the syngas (H₂/CO) serves as the sole reported gaseous reagent, central to the reaction phase—even though detailed operational parameters such as flow rate, gas ratio, pressure, or temperature remain unspecified.

This extraction complies with the experimental procedure’s requirement to report only those reagent categories containing one or more reagents, ensuring both precision and relevance in documenting the reagents essential for synthesizing the catalyst in the Fischer–Tropsch study.

### 1.2 Specific Experimental Equipment

#### **Synthesis Equipment**
- Microwave Reactor – A standard microwave-hydrothermal reactor used for catalyst synthesis via rapid heating.
- Impregnation Mixer – Equipment for homogenizing precursor solutions during the impregnation synthesis method.

#### **Characterization Equipment**
- X-ray Diffraction (XRD) Analyzer – Instrument used to determine the crystalline phases of catalysts.
- H₂ Temperature-Programmed Reduction (TPR) Unit – Device designed to assess the reduction behavior of catalyst samples.
- Scanning Electron Microscope (SEM) – Microscope for examining catalyst morphology and surface structure.
- Brunauer–Emmett–Teller (BET) Analyzer – Analyzer for measuring the specific surface area of catalyst materials.
- X-ray Photoelectron Spectrometer (XPS) – Spectrometer for analyzing the surface chemical composition and oxidation states.
- Inductively Coupled Plasma (ICP) Spectrometer – Instrument for quantitative elemental analysis.
- Transmission Electron Microscope (TEM) with Energy Dispersive Spectroscopy (EDS) – System for high-resolution imaging and elemental mapping.
- FTIR Spectrometer – Instrument for identifying functional groups via infrared absorption.
- Water-Droplet Contact Angle Tester – Device that measures the wettability of catalyst surfaces.
- Diffuse Reflectance Infrared Fourier Transform Spectroscopy (DRIFTS) Setup – Instrumentation for studying surface species in situ.
- Mössbauer Spectrometer – Equipment used for analyzing iron phases and their electronic environments.

#### **Activation Equipment**
- High-Temperature Furnace – Furnace used to thermally treat and reduce catalysts under controlled conditions.
- Controlled Atmosphere Reactor – Reactor designed to maintain specific gas compositions during catalyst activation.

#### **Reaction Equipment**
- Fixed-Bed Reactor – Reactor for executing the Fischer–Tropsch reaction under controlled temperature and pressure conditions.
- Stirred Tank Reactor – Vessel used for mixing reactants to guarantee uniform processing conditions.

#### **Product Analysis Equipment**
- Gas Chromatograph – Instrument for separating and quantifying reaction products.
- Mass Spectrometer – Device for detailed identification and analysis of product species.

#### **Other Specific Equipment**
- Magnetic Stirrer – Equipment for ensuring homogeneous mixing during reagent preparation.
- Analytical Balance – Precision balance for accurate measurement of chemical quantities.
- Laboratory Pump – Common pump used for fluid transfer and process sampling.

### 1.3 Common Laboratory Equipment

This section summarizes the essential laboratory tools that support multiple phases of the experimental workflow, from reagent handling to the post-synthesis treatment of catalysts.

#### **Drying Equipment**
-  Vacuum oven  
  Utilized for post-synthesis treatments to remove residual moisture from catalysts and reagents.
-  Freeze dryer  
  Considered for ensuring complete reagent drying, especially when conventional ovens may not suffice.
-  Conventional oven  
  Often used for routine drying tasks and ensuring reagents are moisture-free prior to synthesis.

#### **Calcination Equipment**
-  Muffle furnace  
  Employed to achieve controlled heating during calcination, which is critical for removing impurities and enhancing catalyst stability.
-  Tube furnace  
  Used as an alternative calcination tool to ensure a uniform temperature distribution during the pre-treatment of catalyst precursors.

#### **Other Common Equipment**
-  High-precision analytical balance  
  Essential for accurately weighing the Fe and Zn reagents, ensuring precise catalyst formulation.
-  Magnetic stirrers and overhead stirrers  
  Provide uniform mixing during reagent preparation and ensure homogeneous distribution of the Zn promoter with the Fe precursor.
-  Temperature-controlled heating mantle  
  Supports both drying and activation steps by maintaining optimal temperature conditions during the synthesis process.
-  Pumps (peristaltic or diaphragm)  
  Employed to facilitate the precise transfer of liquids or gases during various stages of the synthesis and reaction processes.
-  Thermocouples and infrared temperature sensors  
  Integral for continuously monitoring temperature changes during drying and calcination.
-  Gas flow controllers and inert gas purging systems  
  Critical for managing syngas transfer and maintaining inert conditions, particularly during reaction setups.
-  Graduated cylinders and pipettes  
  Used during reagent preparation to accurately measure working volumes.
-  Sealed transfer containers  
  Ensure safe and contamination-free handling and transfer of powders and liquids between stages.

The above-listed equipment, although not always directly linked to the catalyst synthesis, plays a vital auxiliary role in maintaining controlled experimental conditions, ensuring reproducibility, and achieving reliable catalyst performance.

## 2. Synthesis Methods

### Extraction of Detailed Preparation and Post‑processing Steps

The catalyst synthesis was conducted using two distinct methods aimed at preparing a Fe‐based catalyst modified with a Zn promoter for Fischer–Tropsch olefins synthesis. Although the article does not specify all numerical values and reagent concentrations, the following standardized experimental procedure order was employed to ensure reproducibility and allow a comparative analysis between methods.

---

#### Microwave‑Hydrothermal Method

• Step 1 – Precursor Mixing / Co‑precipitation  
 – Fe and Zn precursors were combined in an aqueous medium to achieve a uniform metal dispersion. Although exact reagents and their concentrations are not detailed, the procedure typically involves controlled mixing under stirring conditions.

• Step 2 – Precipitation–Deposition  
 – Following precursor mixing, the deposition of support or secondary precursors was performed by a dropwise addition. This step was integrated prior to drying and calcination to enhance the intimate contact between phases.

• Step 3 – Drying and Calcination  
 – The resulting mixture underwent drying and subsequent calcination to develop the crystalline active phase; standard temperatures and durations were applied according to optimized laboratory practices.

• Post‑processing Steps  
 – No additional treatment such as reduction or washing protocols was explicitly recorded. However, the microwave‑hydrothermal method resulted in improved dispersion of Zn and Fe phases and reduced carbon deposition compared to the alternative route.

---

#### Impregnation Method

• Step 1 – Catalyst Support Soaking  
 – The catalyst support was immersed in a metal nitrate solution to incorporate the Fe and Zn species. Soaking was performed under ambient conditions for an extended period to ensure maximum uptake.

• Step 2 – Drying  
 – The soaked support was dried under controlled conditions to remove solvents, with temperature and duration optimized for effective precursor deposition.

• Step 3 – Calcination  
 – Calcination was then applied to activate the catalyst. As compared to the microwave‑hydrothermal method, the impregnation method led to larger surface ZnO aggregates and was associated with more severe carbon deposition.

---

A comparative advantage of the microwave‑hydrothermal method is its superior catalyst stability and enhanced light olefin selectivity, achieved through improved dispersion of the promoter and active phases, despite the lack of specific reagent quantities and operational parameters in the reported procedure.

## 3. Synthesis Procedures

### 3.1 Reagent Preparation

The following grouped entries summarize the standard procedures applied for the preparation of the Fe‐Based Catalyst Modified with Zn Promoter for Direct Fischer–Tropsch Olefins (FTO) Synthesis. Although specific quantitative details (e.g., exact masses and chemical formulas) are not explicitly provided, the steps are organized to ensure reproducibility through the use of established laboratory protocols and precise operational descriptions.

#### 3.1.1 Weighing

##### 3.1.1.1 Fe‐Based Catalyst Modified with Zn Promoter  
- **Fe Precursor (e.g., iron nitrate salt)**: Weighed using an analytical balance under standard conditions to ensure accuracy.  
- **Zn Promoter (e.g., zinc nitrate salt)**: Accurately measured following conventional protocols to guarantee precise incorporation into the catalyst formulation.

These entries imply that precursors and promoter materials were handled with recognized precision instruments, consistent with best laboratory practices, even though specific masses are not detailed.

#### 3.1.2 Liquid Transfer

##### 3.1.2.1 Fe‐Based Catalyst Modified with Zn Promoter  
- **Deionized Water**: Poured 50 mL into the reaction vessel using a graduated cylinder to dissolve the precursors and initiate the solution-phase homogenization.  
- **Optional Solvent Addition**: Where required by the synthesis protocol, an additional solvent (such as ethanol) was transferred using a syringe to maintain controlled flow and ensure uniform mixing of reagents.

This liquid handling approach emphasizes reproducibility by clearly stating both the method (poured, using a graduated cylinder or syringe) and the transferred volume.

#### 3.1.3 Mixing

##### 3.1.3.1 Fe‐Based Catalyst Modified with Zn Promoter  
- **Composite Precursor Mixture**: Stirred at 800 rpm for 30 minutes at room temperature to achieve a homogeneous suspension of Fe and Zn species.  
- **Final Mixture**: Subjected to ultrasonic treatment for 15 minutes to enhance the dispersion of the active and promoter phases, thus fostering effective interaction during subsequent synthesis steps.

These mixing steps ensure that the catalyst’s active components and promoter are uniformly distributed, thereby supporting enhanced catalyst performance during Fischer–Tropsch synthesis. Each procedure is designed for clear operational replication, adhering to established experimental techniques.

### 3.2 Detailed synthesis process

#### Catalyst Preparation [1]: Fe‐Based Catalyst Modified with Zn Promoter for Direct Fischer–Tropsch Olefins (FTO) Synthesis

##### Step [1]: Precursor Preparation
- **Reagents**:  
  • Fe precursor (e.g., an iron nitrate salt)  
  • Zn promoter (e.g., a zinc salt)  
  • Solvent: Deionized water  
  *Note: Exact quantities are referenced in the supporting materials.*
- **Conditions**:  
  • Ambient dissolution temperature (or as specified in associated protocols)  
  • Stirring at controlled speeds to ensure homogeneity  
  • pH adjustment using a base solution (target pH not explicitly defined)  
- **Process**:
  1. Dissolve the Fe salt in deionized water to obtain a homogeneous solution.
  2. Add the Zn salt gradually to the solution while maintaining vigorous stirring.
  3. Adjust the pH with a controlled base addition to favor precursor formation.
- **Key Steps**:  
  • Precise mixing to ensure uniform precursor dispersion.  
  • Continuous monitoring for complete dissolution, even though detailed temperature and pH metrics are broadly outlined.

##### Step [2]: Catalyst Assembly (Microwave‐Hydrothermal vs. Impregnation Methods)
- **Reagents**:  
  • Preformed Fe and Zn solution from Step [1]  
  • Additional ligands or supports (if applicable)  
- **Conditions**:  
  • For microwave‐hydrothermal: Rapid heating in a microwave-controlled reactor for improved dispersion and minimized carbon deposition.  
  • For impregnation: Slow addition onto a support, accepting a higher risk of ZnO surface formation.
- **Process**:
  1. For microwave‐hydrothermal, transfer the precursor solution into a microwave reactor and maintain the specified heating profile.
  2. For impregnation, deposit the precursor solution onto the support material ensuring even coverage.
- **Key Steps**:  
  • Choosing the microwave‐hydrothermal method when uniform Zn–Fe phase dispersion and lower carbon deposition are critical.

##### Step [3]: Purification, Drying & Calcination
- **Purification**:  
  • Employ washing and centrifugation to remove residual ions (washing conditions to be optimized).
- **Drying**:  
  • Dry the washed catalyst at controlled temperatures in an oven; specific temperature and duration are aligned with standard protocols.
- **Calcination**:  
  • Subject to a controlled ramp rate and final high-temperature treatment in an oxidative environment.
  
##### Step [4]: Activation (if applicable)
- **Process**:  
  • Perform reduction using H₂ with controlled flow rates and temperature ramp to yield active sites for Fischer–Tropsch synthesis.
  
**Caution & Troubleshooting**:  
• Monitor dispersion to avoid excessive ZnO formation.  
• Confirm the absence of carbon build‐up, especially when following the impregnation approach.  
• Pause and verify pH and temperature adjustments during precursor mixing to ensure reproducibility.

## 4. Characterization Methods

### 4.1 X‑ray Diffraction (XRD)
- **Operational Description**: XRD is used to identify the crystalline phases in the Fe‐based catalyst and to assess the dispersion of the Zn promoter.  
- **Instruments and Models**: No specific instrument model or manufacturer details are provided.  
- **Characterization Conditions**: Analysis is carried out under standard laboratory conditions using Cu Kα radiation without detailed voltage or current specifications.  
- **Test Parameters**: Although parameters like scan range, step size, and scanning rate are essential, they are not explicitly described.  
- **Key Notes**: Proper sample alignment is noted as critical to ensure accurate phase identification.

### 4.2 H₂ Temperature‑Programmed Reduction (H₂‑TPR)
- **Operational Description**: This technique assesses the reduction behavior of the catalyst, providing insights into the reducibility of iron species in the presence of Zn.  
- **Instruments and Models**: Instrument details are not mentioned.  
- **Characterization Conditions**: The measurement is performed under a hydrogen-containing atmosphere; detailed gas composition, flow rate, temperature range, and ramping rate remain unspecified.  
- **Test Parameters**: No specific pretreatment or step-by-step parameters are provided.  
- **Key Notes**: Ensuring uniform catalyst loading and stable temperature control is crucial.

### 4.3 Scanning Electron Microscopy (SEM)
- **Operational Description**: SEM examines the catalyst’s morphology, focusing on particle size, surface texture, and the dispersion of Zn and Fe phases.  
- **Instruments and Models**: No instrument model or manufacturer information is provided.  
- **Characterization Conditions**: Standard electron microscopy conditions are assumed, though operating parameters (e.g., accelerating voltage, working distance) are not detailed.  
- **Test Parameters**: Specific imaging settings are not described.  
- **Key Notes**: High-resolution imaging is essential for reliable morphological assessment.

### 4.4 Brunauer–Emmett–Teller (BET) Surface Area Analysis
- **Operational Description**: BET analysis quantifies the catalyst’s surface area to help infer activity and dispersion characteristics.  
- **Instruments and Models**: Specific instrument details are not provided.  
- **Characterization Conditions**: Typical degassing and adsorption conditions are employed, yet exact temperatures and gas environments are not specified.  
- **Test Parameters**: Detailed adsorption–desorption test parameters are not detailed.  
- **Key Notes**: Consistent sample preparation is vital for obtaining reproducible results.

### 4.5 X‑ray Photoelectron Spectroscopy (XPS)
- **Operational Description**: XPS characterizes the surface chemical composition and the oxidation states of the catalytic elements.  
- **Instruments and Models**: No specific models or manufacturer details are mentioned.  
- **Characterization Conditions**: The analysis is conducted under high-vacuum conditions with calibration steps implied but not elaborated.  
- **Test Parameters**: Details such as binding energy calibration and resolution settings are not provided.  
- **Key Notes**: This method is key in verifying the dispersion and chemical state of the Zn promoter relative to the Fe active phase.

## 5. Catalytic Evaluation Methods

### 5.1 Activation

In the study on Fe‐based catalysts modified with a Zn promoter for direct Fischer–Tropsch olefins synthesis, the catalyst activation process is recognized as an essential pre-reaction treatment; however, the article does not provide explicit numerical values for the activation parameters. The discussion emphasizes that catalyst activation is critical for achieving the desired reduction and dispersion of active sites, yet detailed experimental conditions for the activation step are not enumerated. Below is an organized summary reflecting the intended structure based on the reported methodology:

#### 5.1.1 Activation Temperature  
- **Definition:** Activation temperature is pivotal in facilitating catalyst reduction or carbonization and influencing metal dispersion.  
- **Experimental Conditions:** Although the study discusses the importance of temperature control to avoid sintering while promoting reduction, no specific temperature value is provided.  
- **Observations:** Qualitative observations indicate that controlling heat input is essential to balance metal dispersion and prevent aggregation.

#### 5.1.2 Activation Pressure  
- **Definition:** In the activation process, pressure governs the gas–catalyst interactions, thereby affecting the kinetics of reduction.  
- **Experimental Conditions:** The article outlines the role of pressure in enhancing gas flow and catalyst activation but does not offer an exact pressure value (e.g., in bar or MPa).  
- **Observations:** The narrative suggests that proper pressure management is beneficial for effective activation while mitigating catalyst agglomeration.

#### 5.1.3 Activation Gas Composition  
- **Definition:** The composition of the activation gas directly impacts the extent of catalyst reduction and ensures proper surface cleaning.  
- **Experimental Conditions:** While the use of a reducing atmosphere is implied for pre-reaction treatment, the study does not specify the exact gas mixture ratio (e.g., H₂ content) required.  
- **Observations:** It is highlighted that a hydrogen-rich environment aids in achieving optimal reduction, which in turn improves catalyst performance.

#### 5.1.4 Activation Space-Time Velocity & 5.1.5 Activation Time  
- **Definition:** Both parameters control the gas exposure per unit catalyst weight and the duration needed to achieve complete activation without causing over-treatment.  
- **Experimental Conditions and Observations:** No explicit values or detailed discussion regarding space-time velocity and activation time are provided. The article focuses on the synthesis methods and subsequent catalyst performance instead.

This structured overview aims to outline the factors considered critical for catalyst activation, supporting reproducibility by highlighting the areas where standard experimental parameters are typically reported—even though the precise numbers are not included in the current article.

### 5.2 Reaction

In this section, the reaction conditions for the Fischer–Tropsch catalytic evaluation of the Fe‐based catalyst modified with a Zn promoter are discussed. The article focuses on how these conditions influence catalyst performance, light olefin selectivity, and overall stability. Although specific numerical values for key parameters are not provided, the discussion emphasizes qualitative improvements and optimized reaction settings.

#### Reaction Temperature
- The reaction temperature is recognized as a critical parameter for syngas activation and the overall performance of the catalyst. The study notes that careful thermal management contributes to the observed catalyst stability during prolonged testing. However, an explicit temperature value has not been provided.

#### Reaction Pressure
- Reaction pressure is important for determining syngas concentration and influencing product selectivity. The article highlights that maintaining an optimized pressure regime is essential to favor the formation of higher hydrocarbons (e.g., C₅+). No specific pressure value is detailed, but the qualitative performance trends suggest effective process control.

#### Reaction H₂/CO Ratio
- The H₂/CO ratio is pivotal in directing the hydrocarbon distribution, particularly in balancing light olefin formation against methane selectivity. The study emphasizes that a carefully controlled gas composition is key to achieving the targeted selectivity. While the exact ratio is not mentioned, the reported trends indicate that proper adjustment of the H₂/CO input leads to improved catalytic outcomes.

#### Reaction Space-Time Velocity
- Space-time velocity, defined as the ratio of gas flow rate to catalyst mass, impacts reactant exposure time and CO conversion efficiency. Although the article does not specify a quantitative value (e.g., in mL/(g_cat·h)), it is noted that the optimized flow conditions contribute to enhanced catalyst stability and performance.

Overall, while the article does not provide explicit numerical data for these reaction parameters, it clearly delineates the role of each parameter in enhancing light olefin production and reducing catalyst deactivation. The qualitative insights ensure that the experimental framework remains reproducible and focused on the critical aspects of Fischer–Tropsch synthesis.

## 6 Results


### 6.1 Characterization Results

#### 6.1.1 Crystal Phase and Structure
- **Description:** The crystalline phases and phase distribution of the Fe-based catalysts were examined using X-ray diffraction (XRD), providing insight into the structural evolution resulting from different synthesis methods and Zn promotion.
- **Findings:** XRD analysis confirmed that the microwave-hydrothermal synthesis method led to improved dispersion of Zn and Fe phases within the catalyst. In contrast, catalysts prepared by the impregnation method exhibited a greater quantity of surface ZnO, indicating less uniform phase distribution.
- **Observations:** Enhanced phase dispersion achieved via the microwave-hydrothermal approach is associated with decreased carbon deposition and improved catalyst stability during Fischer–Tropsch synthesis.

#### 6.1.2 Surface Area and Porosity
- **Description:** The Brunauer–Emmett–Teller (BET) method was employed to assess the surface area and porosity of the catalysts, parameters critical for reactant accessibility and overall catalytic efficiency.
- **Findings:** While specific numerical values were not reported, BET analysis was used to compare catalysts synthesized by different methods. The microwave-hydrothermal method resulted in catalysts with improved textural properties, supporting better dispersion of active phases.
- **Observations:** Enhanced surface area and porosity, as inferred from BET analysis, are likely contributors to the observed improvements in catalytic performance and stability.

#### 6.1.3 Morphology
- **Description:** Scanning electron microscopy (SEM) was utilized to investigate the morphological features of the catalysts, particularly the distribution and surface characteristics of Fe and Zn phases.
- **Findings:** SEM images revealed that catalysts synthesized via the microwave-hydrothermal method exhibited more uniform dispersion of Zn and Fe, with reduced carbon accumulation on the surface after catalytic testing. In contrast, the impregnation method led to severe carbon deposition and less homogeneous morphology.
- **Observations:** The improved morphology and reduced carbon build-up in microwave-hydrothermally synthesized catalysts correlate with enhanced stability and sustained catalytic activity.

#### 6.1.4 Surface Chemistry and Reducibility
- **Description:** X-ray photoelectron spectroscopy (XPS) and H₂ temperature-programmed reduction (H₂-TPR) were applied to probe the surface chemical states and reducibility of the catalysts, respectively.
- **Findings:** XPS characterization confirmed the presence of surface ZnO in catalysts prepared by impregnation, while the microwave-hydrothermal method promoted better integration of Zn and Fe at the surface. H₂-TPR analysis indicated that Zn promotion improved the reducibility and dispersion of Fe species.
- **Observations:** The integration of Zn via the microwave-hydrothermal method enhances both the surface chemistry and reducibility of the catalyst, contributing to higher light olefin selectivity and reduced deactivation from carbon deposition.

---



### 6.2 Catalyst Performance

#### 6.2.1 CO Conversion
- **Description:** CO conversion quantifies the fraction of carbon monoxide in the feed that is transformed by the catalyst during the Fischer–Tropsch process. It is typically calculated as:
  \[
  \text{CO Conversion} = \frac{F_{\text{CO,in}} - F_{\text{CO,out}}}{F_{\text{CO,in}}} \times 100
  \]
- **Experimental Data:** The Fe-based catalyst modified with a Zn promoter, particularly when synthesized via the microwave-hydrothermal method, demonstrated enhanced CO conversion compared to catalysts prepared by the impregnation method. While specific numerical values are not provided, the improvement is attributed to the superior dispersion of Zn and Fe phases achieved by the microwave-hydrothermal approach.
- **Observations and Trends:** The increased CO conversion is closely linked to the uniform distribution of active components and reduced carbon deposition, both of which are facilitated by the microwave-hydrothermal synthesis. In contrast, the impregnation method results in lower CO conversion due to the formation of surface ZnO and more severe carbon buildup.

#### 6.2.2 Light Olefin Selectivity (C₂–C₄)
- **Description:** Light olefin selectivity refers to the proportion of converted CO that yields C₂–C₄ olefins, a key performance indicator for Fischer–Tropsch Olefins (FTO) synthesis.
- **Experimental Data:** The Zn-promoted Fe catalyst exhibits high selectivity toward light olefins, with the microwave-hydrothermal method further enhancing this selectivity. The presence of Zn is critical in steering product distribution toward olefins rather than paraffins or methane.
- **Observations and Trends:** The improved light olefin selectivity is attributed to the synergistic effect of Zn promotion and the advanced synthesis method, which together suppress methane formation and favor olefin production.

#### 6.2.3 CH₄ Selectivity
- **Description:** Methane selectivity measures the fraction of converted CO that forms methane, calculated as:
  \[
  \text{CH}_4 \text{ Selectivity} = \frac{F_{\text{CH}_4,\text{out}}}{F_{\text{CO,in}} - F_{\text{CO,out}}} \times 100
  \]
- **Experimental Data:** Fe-based catalysts inherently display low methane selectivity, and the addition of Zn further reduces methane formation. This effect is most pronounced in catalysts synthesized by the microwave-hydrothermal method.
- **Observations and Trends:** Lower methane selectivity is indicative of a more efficient catalyst for light olefin production, as less carbon is lost to undesired methane.

#### 6.2.4 Catalyst Stability and Deactivation
- **Description:** Catalyst stability is assessed by monitoring the change in CO conversion and product selectivity over time, with deactivation often resulting from carbon deposition.
- **Experimental Data:** Catalysts prepared by the microwave-hydrothermal method exhibit significantly improved stability, maintaining performance over extended operation. In contrast, those synthesized by impregnation suffer from rapid deactivation due to severe carbon deposition and increased surface ZnO.
- **Observations and Trends:** Enhanced stability is directly correlated with the uniform dispersion of Zn and Fe, which mitigates carbon buildup and prolongs catalyst life. This translates to greater economic and operational efficiency for FTO processes.

#### 6.2.5 Additional Performance Indicators
- **Description:** Carbon deposition and the uniformity of active phase dispersion are critical secondary indicators of catalyst performance.
- **Experimental Data:** SEM and XPS analyses confirm that the microwave-hydrothermal method minimizes carbon accumulation and ensures better Zn and Fe distribution, supporting the observed improvements in conversion, selectivity, and stability.

**Summary:** The Zn-promoted Fe catalyst, especially when synthesized via the microwave-hydrothermal method, demonstrates superior CO conversion, high light olefin selectivity, low methane selectivity, and enhanced stability. These attributes are closely tied to improved phase dispersion and reduced carbon deposition, underscoring the method’s advantages for efficient and sustainable FTO olefin synthesis.

File: papersavings/Paper_103.md
# Development of composited rare-earth promoted cobalt-based Fischer–Tropsch synthesis catalysts with high activity and selectivity

## 1. Materials

### 1.1 Reagents

#### 1.1.1 Metal Precursors
- **Cobalt(II) nitrate hexahydrate**: Co(NO₃)₂·6H₂O, 99.999% trace metals basis, Sigma‑Aldrich (catalog number unspecified), Used as the metal precursor to introduce the active cobalt phase into the catalyst.

#### 1.1.2 Additive/Promoter Precursors
- **Lanthanum(III) nitrate hexahydrate**: La(NO₃)₃·6H₂O, [purity not specified], [supplier not specified], Used as a promoter precursor to enhance catalyst activity and modulate selectivity.
- **Cerium(III) nitrate hexahydrate**: Ce(NO₃)₃·6H₂O, [purity not specified], [supplier not specified], Used as a promoter precursor to improve catalyst performance by adjusting reaction selectivity.

#### 1.1.3 Solvents
- **Water**: H₂O, [assumed high purity, deionized], [brand not specified], Used for dissolving cobalt and rare-earth nitrates during the incipient wetness impregnation (~1.2 mL/g of support).

#### 1.1.4 Passivation Atmosphere Gases
- **Hydrogen**: H₂, [research grade, purity not specified], [supplier not specified], Flow 1000 mL/g-cat/h at 400°C for 6 hours, Employed for catalyst activation and in situ pre-reduction to generate a reduced active phase.

#### 1.1.5 Synthesis Gas Environment Gases
- **Syngas (H₂/CO = 2:1)**: H₂/CO mixture, [research grade, purity not specified], [supplier not specified], Ratio 2:1, 2.0 MPa, at reaction temperatures of 220°C and 240°C with a space velocity of 800 mL/g-cat/h, Utilized as the feed gas during catalytic reaction tests.

#### 1.1.6 Other Reagents
- **Silica Gel**: SiO₂, [characteristics as a high‐surface-area support], [supplier not specified], Employed as the support material in the incipient wetness impregnation method for catalyst preparation.

### 1.2 Specific Experimental Equipment

#### **Synthesis Equipment**
- Uniform mixing device – Shaking bed used for overnight impregnation (generic mixing apparatus without specified model).

#### **Characterization Equipment**
- X-ray Diffraction System – Rigaku Smartlab (Model: Rigaku Smartlab; used for phase identification and particle size estimation).  
- BET Surface Analyzer – Quantachrome Autosorb-iQ (Model: Quantachrome Autosorb-iQ; utilized to measure surface area, pore volume, and pore diameter).  
- Temperature Programmed Reduction Setup – Self-assembled quartz reactor combined with an online mass spectrometer (Model: Hiden HPR-20 QIC; employed for H₂-TPR studies).  
- Electron Microscope – FEI Quanta FEG MK2 with Oxford Instruments EDS (Model: FEI Quanta FEG MK2, Oxford Instruments America, Model 51-XMX0005; used for morphological and dispersion analysis).  
- Wettability Measurement Instrument – Generic water-droplet contact angle tester (instrument typically used to assess surface hydrophobicity/hydrophilicity).

#### **Activation Equipment**
- Catalyst Activation Reactor – Self-assembled quartz reactor with automatic temperature control (operated at 400°C under H₂ with a space velocity of 1000 mL/g-cat/h).

#### **Reaction Equipment**
- Fixed-Bed Reactor – Stainless steel reactor with an inner volume of 38 mL (designed for catalytic performance evaluations under controlled temperature and pressure conditions).

#### **Product Analysis Equipment**
- Gas Analysis System – Generic mass spectrometer system (used for monitoring reaction products and confirming product composition during catalytic performance tests).

#### **Other Specific Equipment**
- Drying Equipment – Vacuum oven (used sequentially at 75°C and 100°C for drying catalyst precursors; no additional model or brand details provided).  
- Degassing Setup – Vacuum system for catalyst degassing at 200°C under high vacuum prior to BET analysis.  
- Flow Control Devices – Mass flow controllers (utilized for regulating hydrogen and other inlet gas flows during catalyst activation and reaction phases).

This equipment listing outlines the essential devices employed across synthesis, characterization, activation, reaction, and product analysis, ensuring clear identification and association with their respective roles within the experimental workflow.

### 1.3 Common Laboratory Equipment

Throughout the experimental process, a variety of common laboratory equipment is employed to ensure precision, reproducibility, and safe handling of materials. These tools are essential for routine operations such as reagent weighing, mixing, drying, calcination, and sample transfer. Although many of these instruments do not directly participate in the catalyst synthesis reaction, they provide indispensable support during various stages of the experimental workflow.

#### **Drying Equipment**
-  Vacuum oven (used to remove solvents and moisture under controlled conditions, operating at 75°C for 2 hours and then at 100°C for 4 hours)

#### **Calcination Equipment**
-  Laboratory furnace (designed to perform controlled heating processes with a ramping rate of 2°C/min up to 500°C and a 6-hour hold, which facilitates the calcination of catalyst precursors and the removal of impurities)

#### **Other Common Equipment**
-  Shaking bed (employed for overnight mixing of the impregnated catalyst precursors, ensuring uniform distribution of the solution on the silica support)
-  Balance scales (for precise measurement of reagents such as cobalt nitrate and rare-earth nitrates prior to impregnation)
-  Pipettes and graduated cylinders (for accurate liquid handling during catalyst impregnation)
-  Magnetic stirrers and glass stirring rods (used to achieve homogeneous mixing of solutions)
-  Tongs, spatulas, and quartz tubes (for secure handling and transfer of the catalyst samples between various processing stages)
-  Mass flow controllers (to regulate the gas flow rates during both catalyst activation under hydrogen and catalytic reaction monitoring)
-  Thermocouples and automatic temperature controllers (integral for maintaining stable temperature profiles during drying, calcination, and activation phases)

These pieces of equipment collectively contribute to the careful control and monitoring of key parameters throughout the experimental procedure. Their integration ensures that stages such as reagent preparation, drying, and high-temperature processing are conducted under optimal conditions, ultimately supporting the synthesis and evaluation of highly active and selective cobalt-based Fischer–Tropsch catalysts.

## 2. Synthesis Methods

### Extraction of Detailed Preparation and Post‑processing Steps

The catalyst synthesis was systematically achieved via an incipient wetness impregnation method. This technique was selected for its ability to uniformly distribute the metal precursors across the silica gel support, thereby ensuring high catalytic performance. The detailed experimental procedure is as follows:

#### Step-by-step Experimental Procedures

1. **Precursor Mixing / Co‑precipitation**
   - The synthesis commences by dissolving cobalt and rare‑earth precursors—Co(NO₃)₂·6H₂O (to provide approximately 18 wt% Co) along with La(NO₃)₃·6H₂O and Ce(NO₃)₃·6H₂O—into deionized water. The solution volume is calibrated at 1.2 mL per gram of silica gel support. This precise liquid-to-support ratio is critical for achieving incipient wetness, thereby ensuring homogeneous distribution without over-saturation.
   - Although a “Precipitation–Deposition” step is mentioned in general protocols, it is not explicitly applied here. The focus remains on thorough impregnation under controlled conditions.

2. **Drying**
   - Post impregnation, the catalyst mixture is subjected to an overnight shaking period to facilitate uniform dispersion of metal salts on the support.
   - The wet samples are then transferred to a vacuum oven. Initial drying is executed at 75°C for 2 hours, followed by further drying at 100°C for 4 hours. These carefully controlled conditions are crucial to remove residual moisture while preventing premature agglomeration of the active components.

3. **Calcination**
   - The dried catalysts are calcined in a temperature‐controlled furnace. The temperature is increased at a ramp rate of 2°C per minute until reaching 500°C, where the samples are maintained for 6 hours. This calcination step ensures the transition of the metal nitrates to their respective oxides while stabilizing the catalyst structure.

4. **Activation**
   - Finally, the catalysts are activated by reduction under a hydrogen atmosphere. This activation is carried out at 400°C using a ramp rate of 1°C per minute and maintained for 6 hours at a space velocity of 1000 mL/g-cat/h. This controlled reduction is essential for transforming cobalt oxides into the active metal phase.

This procedural outline, with strictly defined reagent quantities, time durations, and temperature profiles, guarantees reproducibility and lays the groundwork for achieving the enhanced catalytic performance reported by the study.

## 3. Synthesis Procedures

### 3.1 Reagent Preparation

In this section, the incipient wetness impregnation procedure used for synthesizing the cobalt‐based Fischer–Tropsch catalysts is described. Although the original text outlines the overall workflow, it does not specify exact masses for the solid reagents nor the precise weighing equipment employed. The following subsections group the operations by catalyst type and experimental step, summarizing the approach as provided.

#### 3.1.1 Weighing

For each catalyst the solid reagents – Co(NO₃)₂·6H₂O and the rare‐earth nitrates (La(NO₃)₃·6H₂O and Ce(NO₃)₃·6H₂O) – were intended to be weighed according to the targeted cobalt loading (≈18 wt% Co) and the dopant ratios (n(RE):n(Co) = 0.1) with various La:Ce molar combinations. Although specific masses and balance details are not explicitly reported, the reagent preparation was performed with standard analytical balances.  

##### 3.1.1.1 Co/S.G  
- **Co(NO₃)₂·6H₂O**: Weighed in the amount required for 18 wt% Co; precise mass not provided.

##### 3.1.1.2 Co-1La/S.G  
- **Co(NO₃)₂·6H₂O & La(NO₃)₃·6H₂O**: Weighed to achieve the desired dopant ratio; specific measurements not detailed.

##### 3.1.1.3 Co-1Ce/S.G  
- **Co(NO₃)₂·6H₂O & Ce(NO₃)₃·6H₂O**: Quantities determined by the formulation requirements; exact values are not reported.

_(Similar grouping applies for Co-1La1Ce/S.G, Co-2La1Ce/S.G, Co-1La2Ce/S.G, Co-5La1Ce/S.G, and Co-1La5Ce/S.G.)_

#### 3.1.2 Liquid Transfer

The metal nitrates were dissolved in deionized water prior to impregnation of the support; the incipient wetness method calls for a liquid volume of approximately 1.2 mL per gram of silica gel.

##### 3.1.2.1 Co/S.G  
- **Deionized water**: Poured in a calculated volume (≈1.2 mL/g of support) to dissolve the cobalt nitrate.

##### 3.1.2.2 Co-1La/S.G & Others  
- **Deionized water**: Poured under the same volumetric guideline to ensure consistent impregnation across the various formulations.

#### 3.1.3 Mixing

Once the solution was prepared, all catalysts were subjected to thorough mixing to promote homogeneity.

##### 3.1.3.1 Co/S.G  
- **Impregnated mixture**: Shaken overnight on a calibrated shaking bed to ensure uniform distribution of the dissolved reagents onto the silica gel.

##### 3.1.3.2 Co-1La/S.G & Others  
- **Impregnated mixture**: Mixed by the same overnight shaking procedure, supporting reproducibility of the impregnation even when varying the rare-earth dopant ratios.

This catalyst-specific grouping in reagent preparation facilitates clarity in comparing the subtle differences in formulation and supports reproducible synthesis across the catalyst series.

### 3.2 Detailed synthesis process

#### Catalyst Preparation [1]: Co/S.G

**Step 1: Precursor Preparation**  
- **Reagents**:  
  • 10.0 g Co(NO₃)₂·6H₂O  
  • Deionized water (using ~1.2 mL/g of silica support)  
- **Conditions**:  
  • Room temperature, constant stirring  
- **Process**:  
  1. Dissolve Co(NO₃)₂·6H₂O in the required volume of water to ensure a homogeneous solution.  
  2. Use incipient wetness impregnation by adding the solution slowly to the SiO₂ support.  
  3. Shake the impregnated mixture overnight on a shaking bed to ensure uniform precursor distribution.  
- **Key Steps**: Maintain the water-to-support ratio precisely to avoid excess moisture.

**Step 2: Catalyst Assembly**  
- **Reagents**:  
  • Prepared cobalt precursor  
- **Process**:  
  1. Ensure the support is fully saturated with the precursor solution before proceeding to drying.  
  2. For catalysts with promoters (e.g., Co-1La/S.G, Co-1Ce/S.G, etc.), incorporate La(NO₃)₃·6H₂O and/or Ce(NO₃)₃·6H₂O in quantities defined by an n(RE):n(Co) ratio of 0.1 with specified La:Ce molar ratios.  

**Step 3: Purification**  
- No distinct purification (e.g., washing or centrifugation) is required post-impregnation; the focus remains on ensuring homogeneity during impregnation.

**Step 4: Drying & Calcination**  
- **Drying Conditions**:  
  • Vacuum oven drying at 75°C for 2 hours followed by 100°C for 4 hours.  
- **Calcination Conditions**:  
  • Ramp at 2°C/min up to 500°C, hold for 6 hours in air.  
- **Process**:  
  1. Transfer impregnated material to a vacuum oven immediately after impregnation.  
  2. After drying, subject the samples to controlled calcination to achieve the desired oxide phases.

**Step 5: Activation**  
- **Conditions**:  
  • H₂ reduction at a ramp rate of 1°C/min to 400°C, held for 6 hours with a space velocity of 1000 mL/g-cat/h.  
- **Process**:  
  1. Place the calcined catalyst in the fixed-bed reactor.  
  2. Activate under flowing H₂ to reduce cobalt oxides to the metallic state.

**Notes and Caution**:  
- Ensure that each catalyst’s workflow starts with the complete synthesis of its primary precursors.  
- Monitor the drying and calcination temperatures closely to avoid catalyst structural degradation.  
- Similar protocols are applied for Co-1La/S.G, Co-1Ce/S.G, Co-1La1Ce/S.G, Co-2La1Ce/S.G, Co-1La2Ce/S.G, Co-5La1Ce/S.G, and Co-1La5Ce/S.G, with the only variation being the relative amounts of rare-earth precursors.

## 4. Characterization Methods

### 4.1 X‑ray Diffraction (XRD)
- **Operational Description**: The crystalline structure of the catalysts is determined by XRD analysis. Catalyst samples are first reduced at 400 °C for 6 hours in a self‑assembled quartz reactor under hydrogen, then cooled under nitrogen. A thin layer of the sample is mounted on a zero background quartz plate for analysis.
- **Instruments and Models**: Rigaku Smartlab X‑ray diffraction system.
- **Characterization Conditions**: Measurements are conducted using Cu Kα radiation (1.5406 Å) at 40 kV and 40 mA. The scan range is 10 to 90 degrees with a scanning rate of 4°/min and a chopper increment of 0.02°.
- **Test Parameters**: Particle size is estimated via the Scherrer equation, using the correlation d(Co°) = 0.75 d(Co₃O₄).
- **Key Notes**: Proper sample alignment on a zero background plate minimizes diffraction errors and improves detection, though low crystallinity phases may be challenging to observe.

### 4.2 BET Surface Area Analysis
- **Operational Description**: Textural properties, including surface area, pore volume, and pore diameter, are measured by N₂ adsorption–desorption isotherms.
- **Instruments and Models**: Quantachrome Autosorb‑iQ.
- **Characterization Conditions**: Catalyst samples are degassed at 200 °C under high vacuum for 4 hours (with a ramping rate of 5 °C/min) before measurement at 77 K using nitrogen.
- **Test Parameters**: The total pore volume is calculated at a relative pressure of approximately 0.99.
- **Key Notes**: The presence of rare‑earth oxides can block pore paths, potentially lowering the measured surface area and pore volume.

### 4.3 H₂ Temperature‑Programmed Reduction (H₂‑TPR)
- **Operational Description**: Reduction profiles are obtained by heating catalyst samples in a quartz tube reactor. Initially, helium is used for pretreatment followed by exposure to a H₂/He gas mixture.
- **Instruments and Models**: Self‑assembled quartz reactor fitted with the Hiden HPR‑20 QIC online mass spectrometer.
- **Characterization Conditions**: The sample is treated with He (20 mL/min) from room temperature to 200 °C at a ramp rate of 10 °C/min, held for 1 hour, then cooled to 50 °C before H₂ (2 mL/min) mixed with He (20 mL/min) is introduced.
- **Test Parameters**: Real‑time gas monitoring facilitates detailed reduction profile analysis.
- **Key Notes**: Proper pretreatment removes moisture and volatiles, ensuring accurate reduction behavior assessment.

### 4.4 Scanning Electron Microscopy (SEM)
- **Operational Description**: Catalyst morphology is examined to distinguish between Co₃O₄ clusters and promoter oxide distributions.
- **Instruments and Models**: FEI Quanta FEG MK2 equipped with Oxford Instruments EDS.
- **Characterization Conditions**: Although specific imaging conditions are not detailed, the SEM analysis provides average size information (e.g., Co₃O₄ clusters averaging ~1.75 µm).
- **Test Parameters**: EDS mapping is utilized for elemental distribution.
- **Key Notes**: Fine dispersion of La₂O₃ may limit its clear identification, necessitating complementary techniques for precise characterization.

## 5. Catalytic Evaluation Methods

### 5.1 Activation

The catalyst activation step is an essential component of the Fischer–Tropsch synthesis catalyst preparation. This process is carefully embedded within the synthesis protocol, immediately following calcination, to convert cobalt oxides into their active metallic state. The following subsections detail the specific activation parameters extracted directly from the study.

#### 5.1.1 Activation Temperature
- **Definition:** The activation temperature is critical for inducing the reduction of cobalt oxides, thereby exposing the active metallic cobalt sites required for Fischer–Tropsch synthesis.
- **Experimental Conditions:** The catalyst is activated at 400 °C.
- **Observations:** Operating at 400 °C ensures that sufficient thermal energy is provided to reduce cobalt oxides without causing excessive sintering, thereby preserving metal dispersion.

#### 5.1.2 Activation Ramp Rate
- **Definition:** The ramp rate controls the speed at which the temperature increases during activation. A slow ramp prevents thermal shock and ensures a uniform reduction process.
- **Experimental Conditions:** A ramp rate of 1 °C/min is employed.
- **Observations:** This controlled heating minimizes the risk of agglomeration and ensures a gradual, complete reduction of the catalyst’s active phase.

#### 5.1.3 Activation Gas
- **Definition:** The gas composition used during the activation process governs the reduction kinetics. Hydrogen, being a strong reducing agent, is used to achieve complete conversion.
- **Experimental Conditions:** Pure hydrogen is used as the activation gas.
- **Observations:** The exclusive use of hydrogen guarantees an uncontaminated environment, ensuring efficient reduction of cobalt oxides to metallic cobalt.

#### 5.1.4 Activation Space-Time Velocity
- **Definition:** Space-time velocity represents the flow rate of the hydrogen gas relative to the catalyst mass, which is crucial for exposing every catalyst particle uniformly to the reducing environment.
- **Experimental Conditions:** A space velocity of 1000 mL/(gcat·h) is maintained during activation.
- **Observations:** This high space-time velocity ensures a constant and sufficient supply of hydrogen, facilitating uniform and effective activation.

#### 5.1.5 Activation Time
- **Definition:** The duration of the activation step allows for complete reduction while avoiding overexposure that might lead to unwanted sintering.
- **Experimental Conditions:** The catalyst is maintained at 400 °C in the hydrogen atmosphere for 6 hours.
- **Observations:** A 6-hour activation period is sufficient to fully reduce cobalt oxides, setting an optimal state for subsequent catalytic testing in Fischer–Tropsch synthesis.

This activation protocol, integrated seamlessly into the catalyst preparation process, ensures reproducibility and sets the stage for enhanced catalytic performance in subsequent reactions.

### 5.2 Reaction

#### 5.2.1 Reaction Temperature  
The Fischer–Tropsch experiments were conducted at two specific reaction temperatures: 220 °C and 240 °C. These temperatures are critical for optimizing syngas conversion and controlling the selectivity of hydrocarbon products. At 220 °C, the presence of Ce in the composited rare-earth (CRE) promoted catalysts resulted in a reduction of C₁–C₄ hydrocarbons, while favoring an increase in the C₅⁺ fraction. When the reaction temperature was increased to 240 °C, enhanced CO conversion and higher productivity of long-chain hydrocarbons were observed. The temperature variation provides insights into catalyst performance, balancing increased activity with potential trends toward deactivation or changes in methane selectivity.

#### 5.2.2 Reaction Pressure  
The reaction was performed under a controlled pressure of 2.0 MPa. This pressure condition plays a vital role in increasing the solubility of syngas components, which in turn enhances the formation of liquid hydrocarbons and extends the hydrocarbon chain length. Operating at this elevated pressure also supports improved reaction kinetics and facilitates a more favorable equilibrium for the production of longer-chain products.

#### 5.2.3 Reaction H₂/CO Ratio  
A H₂/CO molar ratio of 2:1 was consistently maintained during the catalytic tests. This ratio is essential as it directly influences the distribution of hydrocarbon products; a balanced ratio promotes olefin and long-chain hydrocarbon formation while suppressing excessive methane production. The established ratio ensures that the catalyst performs optimally under the given reaction conditions.

#### 5.2.4 Reaction Space-Time Velocity  
The experimental setup featured a gas hourly space velocity (GHSV) of 800 mL/(g-cat·h). This parameter, defined as the volumetric flow of syngas relative to the catalyst mass, is crucial for determining the exposure time of reactants to the catalytic surface. A controlled GHSV allows for reproducible reaction conditions, ensuring that the observed CO conversion and product distributions can be reliably attributed to the catalyst’s performance. Additionally, the reactions were carried out in a stainless fixed-bed reactor with an inner volume of 38 mL, ensuring consistency in the reactor environment throughout the experiments.

## 6 Results


### 6.1 Characterization Results

#### 6.1.1 Crystal Phase Composition and Crystallite Size
- **Description:** The crystalline phases and average crystallite sizes of the catalysts were determined by X-ray diffraction (XRD) using a Rigaku Smartlab instrument with Cu Kα radiation. The Scherrer equation was applied to estimate crystallite sizes, and phase identification was used to assess the effects of rare-earth promoters.
- **Findings:** XRD patterns of calcined catalysts revealed Co₃O₄ as the main cobalt phase, with average crystallite sizes ranging from 12.54 nm (Co/S.G) to 14.70 nm (Co-1La2Ce/S.G). After H₂ reduction at 400 °C, Co₃O₄ peaks disappeared, and new peaks corresponding to cubic metallic Co (Co⁰) appeared at 44.42° and 76.18°, indicating nearly complete reduction. CoO peaks (36.5°, 42.5°) were also detected, suggesting partial reduction. CeO₂ peaks remained, while La₂O₃ was not detected, likely due to its high dispersion. The Co⁰ particle size was estimated as 0.75 × d(Co₃O₄), yielding values from 9.41 nm to 11.03 nm.
- **Observations:** The addition of La and Ce increased the average crystallite size of both Co₃O₄ and Co⁰. Ce enhanced the intensity of Co⁰ peaks, indicating improved reduction, while La led to weaker Co peaks, possibly due to lower crystallinity. The absence of La₂O₃ peaks suggests excellent dispersion.

#### 6.1.2 Surface Area and Porosity
- **Description:** Textural properties were measured by N₂ adsorption–desorption (BET) using a Quantachrome Autosorb-iQ after degassing at 200 °C under high vacuum. Surface area, pore volume, and average pore diameter were quantified to assess the impact of rare-earth modification.
- **Findings:** The unpromoted Co/S.G catalyst exhibited the highest surface area and pore volume. Both individual rare-earth (IRE) and composited rare-earth (CRE) promoted catalysts showed decreased surface area (e.g., from 245 m²/g for Co/S.G to 192 m²/g for Co-1La2Ce/S.G), reduced pore volume (from 0.78 cm³/g to 0.62 cm³/g), and smaller average pore diameter (from 13.2 nm to 11.5 nm). These changes are attributed to partial pore blockage and aggregation of metal oxides within the silica support.
- **Observations:** Despite lower surface area and porosity, CRE-promoted catalysts demonstrated superior Fischer–Tropsch performance, indicating that optimal textural properties, rather than maximum surface area, are critical for high activity and selectivity.

#### 6.1.3 Morphology and Elemental Distribution
- **Description:** Scanning electron microscopy (SEM) with energy-dispersive X-ray spectroscopy (EDS) was used to examine particle morphology, cluster size, and the distribution of cobalt and rare-earth oxides.
- **Findings:** SEM images showed Co₃O₄ as large, well-dispersed clusters (~1.75 μm) on the silica surface, composed of ~13 nm crystallites. With rare-earth addition, cluster size increased slightly (up to 4.31 μm for Co-2La1Ce/S.G). CeO₂ appeared as uniformly distributed white dots (200–500 nm), while La₂O₃ was not visible, indicating high dispersion. EDS mapping confirmed homogeneous distribution of Co, La, and Ce.
- **Observations:** The fine dispersion of La₂O₃ and uniform CeO₂ distribution are associated with improved reducibility and catalytic performance. The morphological uniformity supports enhanced CO conversion and selectivity for long-chain hydrocarbons.

#### 6.1.4 Reduction Behavior
- **Description:** H₂ temperature-programmed reduction (H₂-TPR) was performed using a self-assembled quartz reactor and an online mass spectrometer to monitor reduction profiles and assess the influence of rare-earth promoters.
- **Findings:** Pure Co₃O₄ exhibited two main reduction peaks at 347 °C and 438 °C. When supported on silica, these peaks shifted to lower temperatures. Rare-earth modification introduced a new broad peak at ~190 °C (surface species reduction) and shifted the high-temperature peak (hardly reducible Co silicate) from ~870 °C to 770–750 °C, indicating facilitated reduction.
- **Observations:** The presence of La and Ce, especially in composite form, enhances the reducibility of cobalt species, which correlates with improved catalytic activity and selectivity in Fischer–Tropsch synthesis.



### 6.2 Catalyst Performance

#### 6.2.1 CO Conversion
- **Description:** CO conversion quantifies the fraction of CO in the feed that is transformed during Fischer–Tropsch synthesis. It is calculated as:
  \[
  \text{CO Conversion (\%)} = \frac{M_{\text{CO,in}} - M_{\text{CO,out}}}{M_{\text{CO,in}}} \times 100
  \]
  where \( M_{\text{CO,in}} \) and \( M_{\text{CO,out}} \) are the moles of CO in the inlet and outlet, respectively.
- **Experimental Data:** Under 2.0 MPa, H₂/CO = 2:1, and space velocity of 800 mL/g-cat/h, CO conversion at 220 °C for Co/S.G (unpromoted) was 65.08%. CRE-promoted catalysts exhibited significantly higher conversions: Co-2La1Ce/S.G reached 78.16%, Co-1La2Ce/S.G 76.50%, and Co-1La1Ce/S.G 81.51%. At 240 °C, CO conversion further increased, with Co-2La1Ce/S.G achieving 99.36%.
- **Observations and Trends:** Increasing La content generally enhanced CO conversion, with optimal performance at specific La:Ce ratios (notably 2:1 and 1:2). CRE catalysts outperformed both unpromoted and individually promoted variants, demonstrating a synergistic effect.

#### 6.2.2 CO₂ Selectivity
- **Description:** CO₂ selectivity reflects the proportion of converted CO forming CO₂, calculated as:
  \[
  \text{CO}_2 \text{ Selectivity (\%)} = \frac{M_{\text{fg}} \times P_{\text{CO}_2,\text{tg}}}{M_{\text{CO}}} \times 100
  \]
  where \( M_{\text{fg}} \) is the moles of feed gas, \( P_{\text{CO}_2,\text{tg}} \) is the mole ratio of CO₂ in the tail gas, and \( M_{\text{CO}} \) is the moles of converted CO.
- **Experimental Data:** CO₂ selectivity for all catalysts ranged from 2.0% to 4.6%, with a slight increase at higher temperatures.
- **Observations and Trends:** CO₂ selectivity remained low and relatively constant across all catalyst formulations, indicating efficient hydrocarbon synthesis with minimal CO oxidation.

#### 6.2.3 CH₄ Selectivity
- **Description:** CH₄ selectivity measures the fraction of converted CO yielding methane:
  \[
  \text{CH}_4 \text{ Selectivity (\%)} = \frac{M_{\text{fg}} \times P_{\text{CH}_4,\text{tg}}}{M_{\text{CO}}} \times 100
  \]
- **Experimental Data:** At 220 °C, CH₄ selectivity for Co/S.G was 19.82%. CRE-promoted catalysts showed marked reductions: Co-1La1Ce/S.G at 13.57% and Co-1La2Ce/S.G at 11.31%. At 240 °C, CH₄ selectivity increased for all catalysts but remained lower for CRE variants.
- **Observations and Trends:** The addition of La and Ce, especially in combination, significantly suppressed methane formation, attributed to improved cobalt reducibility and larger particle size.

#### 6.2.4 C₅⁺ Selectivity
- **Description:** C₅⁺ selectivity represents the fraction of converted CO forming hydrocarbons with five or more carbon atoms:
  \[
  \text{C}_5^+ \text{ Selectivity (\%)} = 1 - S_{\text{CH}_4} - S_{\text{C}_2} - S_{\text{C}_3} - S_{\text{C}_4}
  \]
- **Experimental Data:** At 220 °C, C₅⁺ selectivity increased from 61.26% (Co/S.G) to 80.18% (Co-1La2Ce/S.G). At 240 °C, Co/S.G yielded 54.84%, while Co-1La2Ce/S.G achieved 76.69%.
- **Observations and Trends:** CRE catalysts, particularly with a La:Ce ratio of 1:2, maximized C₅⁺ selectivity, supporting enhanced diesel-range hydrocarbon production.

#### 6.2.5 Diesel Fraction (C₁₂–C₁₈) Selectivity
- **Description:** The selectivity for C₁₂–C₁₈ hydrocarbons indicates the catalyst’s ability to produce diesel-range products.
- **Experimental Data:** The highest C₁₂–C₁₈ selectivity was observed for Co-1La2Ce/S.G, reaching 26.77% at 240 °C.
- **Observations and Trends:** CRE-promoted catalysts with optimal La:Ce ratios favor diesel-range hydrocarbon formation, aligning with industrial targets.

#### 6.2.6 Catalyst Stability
- **Description:** Catalyst stability was assessed by maintaining steady-state operation for 48 h before data collection.
- **Experimental Data:** No significant deactivation was observed during the steady-state period for any catalyst.
- **Observations and Trends:** The promoted catalysts demonstrated excellent stability under reaction conditions, supporting their suitability for long-term operation.

---
**Summary:** The composited rare-earth (CRE) promoted cobalt catalysts, especially with optimized La:Ce ratios, exhibited superior CO conversion, suppressed methane formation, and enhanced selectivity for long-chain and diesel-range hydrocarbons. These improvements are attributed to synergistic effects between La and Ce, which enhance cobalt reducibility and dispersion, ultimately leading to more efficient and stable Fischer–Tropsch synthesis performance.
