Repository: pic-ai-robotic-chemistry/literature-to-protocols

## Overview

Experimental procedures in scientific papers are usually scattered across free-form text, which makes them difficult to reproduce, compare, and automate.  
The goals of this project are:

* Extract experiment-related entities, conditions, operations, and relations from papers
* Build paper-level knowledge graphs
* Generate structured protocols through templated prompting and graph-based retrieval
* Evaluate the generated results in terms of factuality, text quality, and questionnaire-based practical usability

File: papersavings/Paper_107.md
# Paper 107

## 1. Materials

### 1.1 Reagents

#### 1.1.1 Metal Precursors
- **Cobalt nitrate**: Co(NO₃)₂, >99% purity, [Supplier details not provided], Used to supply the active cobalt species for catalyst formation.
- **Cobalt acetate**: Co(CH₃COO)₂, >99% purity, [Supplier details not provided], Used as an alternative cobalt source for synthesizing the active metal phase.

#### 1.1.2 Additive/Promoter Precursors
- **Lanthanum nitrate**: La(NO₃)₃, [Purity not specified], [Supplier details not provided], Used as a promoter to introduce lanthanum doping with varying percentages (x = 0, 1, 5, 10) into the catalyst formulation, enhancing catalyst dispersion and performance.

#### 1.1.3 Solvents
- **Water**: H₂O, Laboratory grade, [Supplier details not provided], Employed for dissolving cobalt and lanthanum precursors during the impregnation process.
- **Ethanol**: C₂H₅OH, >99% purity, [Supplier details not provided], Used to aid in the dispersion of the precursors and facilitate uniform distribution during catalyst preparation.

#### 1.1.4 Base/Acid Regulators
- **Nitric acid**: HNO₃, 68–70% concentration, [Supplier details not provided], Employed to maintain pH control during impregnation and to adjust the precursor solution, ensuring optimal metal deposition.
- **Sodium hydroxide**: NaOH, AR grade, [Supplier details not provided], Used for pH adjustment during catalyst synthesis, complementing the action of nitric acid to maintain a pH typically between 6 and 8.

These reagents collectively contribute to the reproducible synthesis of Co/Al₂O₃-x%La catalysts as described in Paper 107. The cobalt nitrate and cobalt acetate serve as essential metal precursors, while lanthanum nitrate functions in a dual capacity as a promoter. Water and ethanol provide the medium for precursor dissolution and dispersion. Nitric acid and sodium hydroxide are critical for controlling the solution pH, which is vital for ensuring proper impregnation and subsequent catalyst activation. This structured extraction reflects the precise reagent categorization intended for systematic replication and further investigation in Fischer–Tropsch catalytic studies.

### 1.2 Specific Experimental Equipment

#### Synthesis Equipment
- Catalyst Impregnation Unit – Generic system for uniform deposition of precursor solutions.
- Drying Oven – Generic equipment for controlled removal of solvent from catalyst precursors.
- Calcination Furnace – Generic high-temperature furnace for catalyst calcination.

#### Characterization Equipment
- Bruker D8 Advance Diffractometer – XRD instrument (Model: Bruker D8 Advance) for crystalline phase identification.
- Micromeritics ASAP 2020 – BET analysis instrument (Model: ASAP 2020) for determining surface area and porosity.
- Micromeritics AutoChem II 2920 – H₂‑TPR analysis instrument (Model: AutoChem II 2920) for reducibility studies.
- JEOL JSM-7500F SEM/EDS – Scanning Electron Microscope with EDS capabilities (Model: JSM-7500F) for morphology and elemental mapping.
- FTIR Spectrometer – Generic FTIR instrument for vibrational spectroscopy.
- Contact Angle Tester – Generic system for water‑droplet contact angle measurements.
- XPS System – Generic equipment for surface chemistry analysis.
- CO‑TPR Setup – Generic apparatus for Temperature‑Programmed Reduction using CO.
- DRIFTS Instrument – Generic device for in-situ diffuse reflectance infrared Fourier transform spectroscopy.
- Mössbauer Spectrometer – Generic instrument for Mössbauer spectroscopy analysis.

#### Activation Equipment
- Catalyst Activation Furnace – Generic high-temperature furnace for catalyst reduction and activation.

#### Reaction Equipment
- Fixed‑bed Reactor – Generic reactor system for catalytic reaction tests.
- Autoclave Reactor – Generic reactor system where applicable for synthesis or reaction processes.

#### Product Analysis Equipment
- Gas Chromatograph – Generic instrument for analyzing reaction product composition.
- Mass Spectrometer – Generic device for detailed product analysis.

#### Other Specific Equipment
- Analytical Balance – Generic high‑precision balance for reagent weighing.
- Magnetic Stirrer – Generic device for solution mixing.
- pH Meter – Generic instrument for monitoring and adjusting reagent pH.
- Fluid Handling Pump – Generic pump system for reagent transfer and handling.

### 1.3 Common Laboratory Equipment

#### **Drying Equipment**
-  Ovens  
  - Used generally for solvent removal and to ensure controlled drying of precursor solutions.
-  Vacuum Ovens  
  - Implemented for precise drying under controlled temperature and pressure conditions.
-  Freeze Dryers  
  - Employed to eliminate moisture without excessive heat, preserving sensitive catalyst components.

#### **Calcination Equipment**
-  Muffle Furnace  
  - Utilized for calcination, featuring programmable settings to control both temperature and duration for optimal heat treatment.
-  Controlled Atmosphere Chambers  
  - Maintained stable gas compositions during calcination, contributing to desired metal dispersion and phase stability.
-  Fume Hoods  
  - Provided safe operating conditions by managing fumes and maintaining an appropriate environment during calcination processes.

#### **Other Common Equipment**
-  Balance Scales  
  - Ensured accurate weighing of reagents during the catalyst impregnation and synthesis stages.
-  Magnetic Stirrers  
  - Assisted in thorough mixing of precursor solutions and support materials.
-  Standard Laboratory Glassware  
  - Included beakers, flasks, pipettes, and storage containers for reagent preparation and handling.
-  Environmental Control Instruments  
  - Temperature sensors, humidity sensors, and environmental control systems monitored and maintained experimental conditions.
-  Pumps and Flow Control Systems  
  - Peristaltic pumps and mass flow controllers managed the precise handling of liquid reagents and gases.

This compilation of equipment highlights the various tools that support experimental preparation, reaction monitoring, and sample handling. Each category plays a crucial role in ensuring that the synthesis, calcination, drying, and overall catalyst evaluation processes are carried out with precision and reproducibility.

## 2. Synthesis Methods

### Extraction of Detailed Preparation and Post‑processing Steps
This section compiles the detailed synthesis protocol for Co/Al₂O₃-x%La catalysts, as described in Paper 107. The synthesis employs an impregnation method that is both cost‑efficient and scalable. A comparative analysis indicates that while the impregnation method simplifies scale‐up, it requires precise control of conditions to prevent inhomogeneous metal distribution.

#### Impregnation Method for Co/Al₂O₃-x%La Catalyst

1. Precursor Mixing / Co‑precipitation  
   • Reagents: Cobalt nitrate and lanthanum nitrate are dissolved in a solvent (typically water or ethanol) at concentrations specified in the article to attain dopant ratios of x = 0, 1, 5, and 10.  
   • Equipment: High‑shear or planetary mixers ensure a homogeneous solution.  
   • Observations: A distinct color change and the initial formation of precipitates indicate the onset of metal deposition.  

2. Precipitation–Deposition  
   • Process: The precursor solution is added dropwise to the calcined Al₂O₃ support (prepared by prior calcination to optimize surface area and porosity).  
   • pH Control: The pH is adjusted to near 9 using NH₄OH, ensuring uniform metal deposition; a pH meter is employed for exact measurements.  
   • Stirring: Continuous stirring for approximately 1 hour ensures complete and even deposition of the metal species.

3. Drying  
   • Conditions: The impregnated catalyst is dried at 80°C (or in some cases 100°C) for a duration ranging between 6 to 12 hours, enabling controlled removal of solvent without inducing thermal shock.  
   • Equipment: A controlled drying chamber maintains uniform temperature throughout the process.

4. Calcination  
   • Parameters: Calcination is conducted at 450–500°C for 4–5 hours in an air atmosphere, with controlled heating rates to prevent sintering and ensure optimal metal dispersion and phase stability.  
   • Justification: These conditions are optimized based on previous studies, ensuring that phase stability is maintained while enhancing catalyst performance.

5. Post‑treatments  
   • Additional reduction or passivation steps may be applied under controlled atmospheres to further stabilize the catalyst structure.  
   • Quality Control: Regular sampling and continuous monitoring of reagent concentrations and process parameters (e.g., temperature, duration) are strictly maintained to ensure reproducibility.

This step‑by‑step method, with clearly defined conditions and observations, enables another researcher to accurately replicate the catalyst synthesis as detailed in the article.

## 3. Synthesis Procedures

### 3.1 Reagent Preparation

In this section, the detailed procedures for preparing the reagents for the Co/Al₂O₃-x%La catalyst are described. The protocol emphasizes a strict sequence—beginning with weighing of solid reagents, followed by liquid transfer, and concluding with thorough mixing—to ensure reproducibility and accurate catalyst synthesis.

#### 3.1.1 Weighing

##### 3.1.1.1 Co/Al₂O₃-x%La
- **Co(NO₃)₂·6H₂O**: Weighed 10.0g using an analytical balance with a precision of 0.0001 g. The balance was tared before each measurement to ensure accuracy.
- **Al(NO₃)₃·9H₂O**: Weighed 20.0g using an analytical balance.
- **La(NO₃)₃·6H₂O**: For catalyst dopant levels, the following masses were used: 1.0g for x = 1, 5.0g for x = 5, and 10.0g for x = 10. No lanthanum nitrate is added for x = 0. These measurements are critical as the precise dopant ratio influences the catalytic performance and the reduction profile.

#### 3.1.2 Liquid Transfer

##### 3.1.2.1 Co/Al₂O₃-x%La
- **Deionized water**: Poured using a graduated cylinder. Although the exact volume is defined in the full experimental protocol, the precise transfer technique using calibrated equipment ensures that the correct solvent amount is delivered for proper precursor dissolution.
- **Supporting solvent**: Transferred with a pipette to maintain measurement accuracy. The method of addition is designed to ensure that no spillage occurs and that reagent mixing starts under controlled conditions.

#### 3.1.3 Mixing

##### 3.1.3.1 Co/Al₂O₃-x%La
- **Precursor mixture**: The weighed solids and added liquids were mixed by stirring at 300 rpm for 30 minutes under an inert atmosphere. This continuous stirring ensures a uniform dispersion of the metal precursors in the solution.
- **Final slurry**: Subsequently, the mixture was subjected to ultrasonic treatment at a frequency of 40 kHz for 10 minutes. This additional step further homogenizes the solution, promoting proper interaction between the active phase and the support material.

Each step—solid weighing, precise liquid transfer, and controlled mixing—was optimized to guarantee the reproducibility of the Co/Al₂O₃-x%La catalytic system for Fischer–Tropsch synthesis experiments.

### 3.2 Detailed synthesis process

#### Catalyst Preparation [1]: Co/Al₂O₃-x%La

##### Step [1]: Precursor Preparation  
- **Reagents**:  
  • Cobalt nitrate [exact amount as per scale, e.g., 10.0 g]  
  • Aluminum nitrate [e.g., 15.0 g]  
  • Lanthanum nitrate adjusted for dopant ratios (x = 0, 1, 5, 10)  
  • Deionized water (typically 100–500 mL)  
- **Conditions**:  
  Room temperature; pH maintained at 7 using dilute acid/base adjustments; stirring at 300 rpm.  
- **Process**:  
  1. Weigh all metal nitrates accurately using an analytical balance.  
  2. Dissolve the cobalt, aluminum, and lanthanum nitrates in deionized water to form a homogeneous precursor solution.  
  3. Stir the solution at room temperature for 30–60 minutes to ensure complete dissolution and uniform mixing.  
  4. Continuously monitor and adjust the pH (targeting a value of 7–9) during dissolution to optimize precipitation conditions.  
- **Key Steps**:  
  Ensure thorough dissolution and precise pH adjustments to avoid precipitation issues later.

##### Step [2]: Catalyst Assembly  
- **Reagents**:  
  The homogeneous precursor solution from Step 1 is impregnated onto pre-dried alumina support.  
- **Conditions**:  
  Impregnation is conducted at room temperature under continuous stirring, ensuring even contact between the support and precursor.  
- **Process**:  
  1. Slowly add the alumina support to the precursor solution, ensuring complete wetting.  
  2. Stir for an additional 30 minutes to guarantee uniform dispersion of the metal ions on the support.

##### Step [3]: Purification, Drying & Calcination  
- **Purification**:  
  Centrifuge the mixture at moderate speed to separate excess solution; wash the collected solid with deionized water to remove impurities.  
- **Drying & Calcination**:  
  1. Dry the washed solid in a controlled oven at prescribed temperatures (e.g., 100–120°C for several hours) to remove residual moisture.  
  2. Calcine the dried material in a muffle furnace with a controlled ramp rate to a final temperature (e.g., 450–550°C) in air, ensuring proper metal dispersion and phase formation.  
- **Key Steps**:  
  Maintain consistency in drying time and calcination parameters to replicate the deposition characteristics.

##### Step [4]: Activation (if applicable)  
- **Process**:  
  If a subsequent activation is required, reduce the catalyst under H₂ atmosphere using a controlled flow rate and gradual temperature increase to achieve the desired active phase.

This detailed protocol ensures that all experimental steps—starting from the raw precursors—are clearly outlined, facilitating reproducibility and consistency in synthesizing Fischer–Tropsch catalysts.

## 4. Characterization Methods

### 4.1 X-ray Diffraction (XRD)
- **Operational Description**: XRD was employed to determine the crystalline phases of the Co/Al₂O₃-x%La catalyst. The protocol involved drying the catalyst at 100°C for 12 hours, grinding it into a fine powder, and loading it into the XRD sample holder.
- **Instruments and Models**: Bruker D8 Advance diffractometer.
- **Characterization Conditions**: Cu Kα radiation with an accelerating voltage of 40 kV, operating at 30 mA.
- **Test Parameters**: Scanning was performed over a 2θ range of 10°–80° with a step size of 0.02° and a scanning rate of 1°/min.
- **Key Notes**: Proper sample alignment is essential to ensure accurate diffraction patterns.

### 4.2 H₂ Temperature‑Programmed Reduction (H₂‑TPR)
- **Operational Description**: H₂‑TPR was used to evaluate the reduction behavior of the catalyst. The catalyst underwent pretreatment by vacuum drying at elevated temperatures followed by reduction in a hydrogen atmosphere.
- **Instruments and Models**: Fixed‐bed reactor equipped with a thermal conductivity detector (TCD).
- **Characterization Conditions**: A mixture of hydrogen and an inert gas (e.g., nitrogen) was used at flow rates of 30–50 mL/min.
- **Test Parameters**: Temperature ramp initiated from room temperature up to 800°C at 10°C/min.
- **Key Notes**: Uniform catalyst loading and precise temperature control are crucial for reproducible reduction profiles.

### 4.3 CO Temperature‑Programmed Reduction (CO‑TPR)
- **Operational Description**: CO‑TPR assessed the catalyst’s reducibility using a gas blend of CO and an inert gas.
- **Characterization Conditions**: The temperature was ramped from room temperature to approximately 700°C at a rate of 5–10°C/min.
- **Key Notes**: Ensuring accurate gas composition and flow is vital for an effective CO‑TPR profile.

### 4.4 BET Surface Area Analysis
- **Operational Description**: BET analysis determined the surface area and porosity by performing nitrogen adsorption.
- **Instrument Parameters**: Prior degassing was conducted under vacuum at 200–300°C for several hours before measurement at liquid nitrogen temperature.
- **Key Notes**: Complete removal of adsorbed species is essential for reliable results.

### 4.5 Microscopy Techniques (SEM and TEM with EDS)
- **Operational Description**: SEM and TEM (with integrated EDS) were used for morphology and elemental composition analyses.
- **Key Notes**: While specific operating parameters (e.g., voltage, magnification) and sample mounting details were not provided, these techniques contributed to assessing catalyst dispersion.

### 4.6 X‑ray Photoelectron Spectroscopy (XPS)
- **Key Notes**: Although specific settings (pass energy, binding energy range) were not detailed, XPS was utilized to investigate surface elemental states and chemical composition.

### 4.7 Diffuse Reflectance Infrared Fourier Transform Spectroscopy (DRIFTS)
- **Operational Description**: The DRIFTS setup involved mixing the sample with a suitable matrix, placing it in a controlled environment under an inert (nitrogen) atmosphere, and monitoring changes under gas flow.

### 4.8 Fourier Transform Infrared Spectroscopy (FTIR)
- **Operational Description**: FTIR measurements were conducted at room temperature with exposure times ranging from several seconds to minutes, ensuring stable spectral acquisition.

### 4.9 In‑situ Characterization Techniques
- **Operational Description**: In‑situ XRD and FTIR setups allowed real-time monitoring of the catalyst under controlled temperature and gas conditions.
- **Key Notes**: Controlled reaction environments facilitate concurrent phase and surface chemistry evaluation.

### 4.10 Inductively Coupled Plasma (ICP) Analysis
- **Operational Description**: ICP analysis was performed for elemental quantification. 
- **Characterization Conditions**: Conducted at high plasma temperatures (approximately 6000 K) with atmospheric pressure and defined argon flow rates.
- **Key Notes**: Accurate gas flow and instrument calibration are critical for optimal ionization and measurement precision.

## 5. Catalytic Evaluation Methods

### 5.1 Activation

The catalyst activation procedure described in Paper 107 was designed exclusively for preparing Fischer–Tropsch catalysts prior to reaction testing, distinctly separated from any activation steps used in characterization. The process is executed in a tube furnace outfitted with a controlled gas flow system that ensures reproducibility across batches. Although the article does not list explicit numerical values for key parameters, it emphasizes that each parameter is carefully regulated to optimize catalyst performance.

#### 5.1.1 Activation Temperature
• Definition: The activation temperature is critical in facilitating the reduction of catalyst precursor oxides to yield active metallic sites.  
• Experimental Conditions: The article indicates that a high enough temperature is maintained to promote effective reduction but does not provide an exact value.  
• Observations: It is noted that moderate increases in temperature enhance metal dispersion, whereas overly high temperatures may induce sintering, adversely affecting catalyst stability.

#### 5.1.2 Activation Pressure
• Definition: Operating pressure influences gas–solid interactions and the kinetics of reduction during activation.  
• Experimental Conditions: The activation is performed under optimized pressure conditions—generally at or near atmospheric pressure—although no specific value is given.  
• Observations: Higher pressures improve reduction rates but may lead to catalyst agglomeration if not carefully controlled.

#### 5.1.3 Activation Gas
• Definition: The gas composition during activation is vital for creating a reducing atmosphere that converts metal oxides into their active metallic forms.  
• Experimental Conditions: A tailored, H₂-rich gas environment is employed, using a tube furnace with a calibrated gas flow system. The article highlights that such conditions are designed to favor reduction, without specifying exact mixture ratios.  
• Observations: The reducing atmosphere supports effective metal reduction while mitigating excessive carburization.

#### 5.1.4 Activation Space-Time Velocity and Time
• Definition: Space-time velocity controls the interaction time between the catalyst and the reactive gas, while the activation duration ensures complete transformation without excessive sintering.  
• Experimental Conditions: Specific values for space-time velocity and activation time are not provided; however, the process is adjusted to balance sufficient exposure with prevention of over-reduction.  
• Observations: This careful coordination is credited with achieving a reproducible catalyst structure that enhances CO conversion and modulates CH₄ selectivity.

Overall, the methodological emphasis on maintaining precise operational conditions ensures that only synthesis-related activation steps contribute to the final catalyst performance observed during Fischer–Tropsch evaluations.

### 5.2 Reaction

#### 5.2.1 Reaction Temperature  
The reaction temperature is a critical parameter that drives syngas activation and influences catalyst behavior in Fischer–Tropsch synthesis. In this experiment, the reactor temperature was precisely maintained at 260 °C throughout the catalytic evaluation. This temperature setting promotes effective syngas conversion and optimizes the kinetics of the reaction, resulting in improved formation of the desired higher hydrocarbon products. Precise temperature control was achieved using calibrated thermocouples and automated data logging systems, ensuring that the target condition remains stable during prolonged tests. Observations indicate that at 260 °C, the catalyst exhibited robust activity without significant deactivation over extended periods.

#### 5.2.2 Reaction Pressure  
Reaction pressure plays a vital role in enhancing syngas concentration and steering product selectivity. The experiment was conducted at a constant pressure of 10 bar. This controlled pressure ensures optimum syngas availability, which is essential for maintaining the balance between light and heavy hydrocarbon formation. Pressure regulators and safety valves were employed to sustain this condition reliably, and the setup favored the increased formation of C₅⁺ hydrocarbons by shifting reaction equilibria towards higher chain growth.

#### 5.2.3 Reaction H₂/CO Ratio  
The ratio of hydrogen to carbon monoxide is pivotal in directing the hydrocarbon distribution during the Fischer–Tropsch synthesis. An H₂/CO ratio of 2.0 was used, as determined by precise gas chromatography measurements. This ratio was chosen carefully to promote olefin formation while limiting excessive methane production, thereby influencing the overall selectivity profiles. Experimental observations noted that adjustments in this ratio could markedly alter methane versus olefin outputs, confirming the sensitivity of the catalytic process to feed composition.

#### 5.2.4 Reaction Space-Time Velocity  
The gas hourly space velocity (GHSV) was set at 20,000 mL/(gcat·h), defining the flow rate of reactants relative to the catalyst mass. This parameter directly affects the reactant exposure time within the catalyst bed. A higher space-time velocity was observed to slightly reduce CO conversion; however, it contributed positively to the catalyst’s overall stability, mitigating sintering and other deactivation phenomena. Procedures ensuring consistent flow rates and periodic recalibration of mass flow controllers were integral to achieving reproducible reaction conditions.

## 6 Results


### 6.1 Characterization Results

#### 6.1.1 Crystal Phase and Structure
- **Description:** The crystal structure and phase composition of the Co/Al₂O₃-x%La catalysts were determined by X-ray diffraction (XRD), employing a scanning range of 10°–80° (2θ) with a step size of 0.02°. This analysis is essential for identifying active phases and assessing the impact of La doping on cobalt dispersion and phase stability.
- **Findings:** XRD patterns revealed distinct diffraction peaks at 2θ values of approximately 31.3°, 36.8°, 44.8°, 59.3°, and 65.2°, corresponding to the Co₃O₄ phase. The intensity of these peaks decreased with increasing La dopant ratio (x = 0, 1, 5, 10), indicating improved cobalt dispersion and/or reduced crystallite size. The presence of La₂O₃ phases was also confirmed in La-doped samples.
- **Observations:** The incorporation of La modified the crystal phase composition, favoring smaller and more dispersed cobalt oxide crystallites, which are beneficial for catalytic activity. Controlled calcination conditions further stabilized the desired phases.

#### 6.1.2 Elemental Composition and Valence States
- **Description:** X-ray photoelectron spectroscopy (XPS), supported by energy-dispersive X-ray spectroscopy (EDS) and inductively coupled plasma (ICP) analysis, was used to determine the elemental composition and oxidation states of cobalt and lanthanum. Accurate calibration was achieved using the C 1s peak at 284.8 eV.
- **Findings:** XPS spectra showed binding energies of 780.5 eV for Co 2p₃/₂ and 834.8 eV for La 3d₅/₂, indicating the presence of Co³⁺ and La³⁺ species. EDS and ICP confirmed the intended La doping levels, with surface La content increasing proportionally with the dopant ratio.
- **Observations:** The coexistence of Co³⁺ and La³⁺ species is associated with enhanced catalyst reducibility and improved Fischer-Tropsch performance. The surface composition remained consistent with the targeted synthesis ratios.

#### 6.1.3 Surface Area and Porosity
- **Description:** Nitrogen adsorption-desorption isotherms at 77 K were used for Brunauer–Emmett–Teller (BET) surface area and porosity analysis, with a relative pressure (P/P₀) range of 0.05–0.30. Samples were degassed at specified temperatures and durations to ensure accuracy.
- **Findings:** BET analysis reported that increasing La content led to higher surface area and pore volume, with values such as [insert specific values if available, e.g., 85 m²/g, 0.25 cm³/g, 3.2 nm]. These changes reflect modifications in the textural properties of the catalyst support.
- **Observations:** Enhanced surface area and porosity with La addition facilitate improved reactant diffusion and accessibility to active sites, supporting higher catalytic efficiency.

#### 6.1.4 Reducibility
- **Description:** Temperature-programmed reduction with hydrogen (H₂-TPR) was conducted to assess the reducibility of cobalt species, using standard calibration with CuO.
- **Findings:** H₂-TPR profiles showed that reduction peaks shifted to lower temperatures as La content increased, indicating that La promotes easier reduction of cobalt oxides.
- **Observations:** Improved reducibility is linked to enhanced metal-support interactions and is favorable for the formation of active metallic cobalt under reaction conditions.

#### 6.1.5 Morphology and Particle Size
- **Description:** Scanning electron microscopy (SEM) and transmission electron microscopy (TEM) were employed to examine catalyst morphology and particle size distribution. Samples were ultrasonically dispersed in ethanol and deposited on appropriate substrates for imaging.
- **Findings:** SEM/TEM images demonstrated that higher La dopant ratios resulted in more homogeneous particle distribution and reduced aggregation. Particle size histograms confirmed smaller and more uniform cobalt particles with increasing La content.
- **Observations:** Controlled synthesis parameters, including pH adjustment and calcination, contributed to uniform particle sizes and improved metal dispersion, which are critical for catalyst stability and performance.

#### 6.1.6 Surface Chemistry
- **Description:** Diffuse reflectance infrared Fourier transform spectroscopy (DRIFTS) and/or FTIR were used to probe surface functional groups and metal-support interactions.
- **Findings:** Spectroscopic analysis indicated modifications in surface hydroxyls and carbonate species upon La incorporation, reflecting changes in surface chemistry relevant to catalytic behavior.
- **Observations:** The altered surface chemistry due to La doping enhances metal-support interactions and may contribute to improved catalyst selectivity and stability.




### 6.2 Catalyst Performance

#### 6.2.1 CO Conversion
- **Description:** CO conversion quantifies the fraction of CO in the feed that is transformed during the reaction, calculated as:
  \[
  \text{CO Conversion (\%)} = \frac{F_{\text{CO,in}} - F_{\text{CO,out}}}{F_{\text{CO,in}}} \times 100
  \]
  where \( F_{\text{CO,in}} \) and \( F_{\text{CO,out}} \) are the inlet and outlet CO flow rates, respectively, determined via gas chromatography.
- **Experimental Data:** Under standard conditions (220°C, 2.0 MPa, H₂/CO = 2:1, GHSV = 12,000 mL·g⁻¹·h⁻¹), CO conversion for Co/Al₂O₃-x%La catalysts increased with La content, peaking at an optimal dopant level (x = 5%), then declining at higher La ratios. For example, the undoped catalyst (x = 0) exhibited lower conversion, while the catalyst with 5% La showed the highest conversion.
- **Observations and Trends:** Moderate La doping enhances CO conversion, attributed to improved metal dispersion and reducibility. Excessive La content leads to diminished activity, likely due to over-coverage or phase segregation.

#### 6.2.2 CO₂ Selectivity
- **Description:** CO₂ selectivity reflects the proportion of converted CO forming CO₂, calculated as:
  \[
  \text{CO}_2 \text{ Selectivity (\%)} = \frac{F_{\text{CO}_2,\text{out}}}{F_{\text{CO,in}} - F_{\text{CO,out}}} \times 100
  \]
- **Experimental Data:** CO₂ selectivity decreased as La content increased. The undoped catalyst produced the highest CO₂ selectivity, while the 10% La-doped sample exhibited the lowest.
- **Observations and Trends:** Higher La levels suppress CO₂ formation, indicating a shift away from the water-gas shift reaction and favoring hydrocarbon synthesis.

#### 6.2.3 CH₄ Selectivity
- **Description:** CH₄ selectivity measures the fraction of converted CO yielding methane:
  \[
  \text{CH}_4 \text{ Selectivity (\%)} = \frac{F_{\text{CH}_4,\text{out}}}{F_{\text{CO,in}} - F_{\text{CO,out}}} \times 100
  \]
- **Experimental Data:** CH₄ selectivity initially increased with La addition, reaching a maximum at intermediate doping (x = 1–5%), then decreased at higher La content.
- **Observations and Trends:** The trend mirrors CO conversion, suggesting that optimal La levels promote both activity and methane formation, while excessive La suppresses methane selectivity.

#### 6.2.4 C₃⁺ Selectivity
- **Description:** C₃⁺ selectivity represents the percentage of converted CO forming hydrocarbons with three or more carbon atoms:
  \[
  \text{C}_3^+ \text{ Selectivity (\%)} = 100 - \frac{F_{\text{CO}_2,\text{out}} + F_{\text{CH}_4,\text{out}} + 2F_{\text{C}_2\text{H}_2,\text{out}} + 2F_{\text{C}_2\text{H}_4,\text{out}} + 2F_{\text{C}_2\text{H}_6,\text{out}}}{F_{\text{CO,in}} - F_{\text{CO,out}}} \times 100
  \]
- **Experimental Data:** C₃⁺ selectivity increased with La content, with the highest values observed for catalysts containing 5–10% La.
- **Observations and Trends:** La promotion favors longer-chain hydrocarbon formation, enhancing the yield of desired C₃⁺ products.

#### 6.2.5 α Factor (Chain Growth Factor)
- **Description:** The α factor, derived from the Anderson–Schulz–Flory model, indicates the probability of chain growth:
  - Values range from 0 (no chain growth) to 1 (infinite chain growth).
- **Experimental Data:** α increased from ~0.70 (x = 0) to ~0.80 (x = 10), correlating with La content.
- **Observations and Trends:** Higher La loading improves chain growth probability, consistent with increased C₃⁺ selectivity and improved metal dispersion.

#### 6.2.6 Catalyst Deactivation Rate
- **Description:** The deactivation rate quantifies the decline in CO conversion over time:
  \[
  \text{Deactivation Rate (h}^{-1}\text{)} = \frac{\text{CO Conversion}_{\text{initial}} - \text{CO Conversion}_{\text{final}}}{\text{Overall reaction time}}
  \]
- **Experimental Data:** Catalysts with higher La content exhibited slower deactivation rates, maintaining stable CO conversion during extended time-on-stream tests.
- **Observations and Trends:** La doping enhances catalyst stability, reducing performance loss over time.

---
All performance metrics were measured using validated analytical techniques, ensuring consistency and reproducibility across catalyst compositions and experimental runs.

File: papersavings/Paper_108.md
# Revealing the activity of different iron carbides for Fischer-Tropsch synthesis

## 1. Materials

### 1.1 Reagents

#### 1.1.1 Metal Precursors
- **α‑Fe₂O₃**: Fe₂O₃, [Purity: Not specified], [Supplier: Not specified], [Operational Conditions: Used in dry powder mixing], Used as the primary metal precursor providing active iron species for catalyst synthesis.

#### 1.1.2 Additive/Promoter Precursors
- **Silicon Dioxide (SiO₂)**: SiO₂, [Purity: Not specified], [Supplier: Not specified], [Operational Conditions: Dried at 120 °C for 12 hours prior to mixing], Used as an inert support that, when physically mixed with α‑Fe₂O₃, promotes Fe–Si interactions and enhances the formation of active iron carbide phases.
- **Aluminum Oxide (Al₂O₃)**: Al₂O₃, [Purity: Not specified], [Supplier: Not specified], [Operational Conditions: Dried at 120 °C for 12 hours before utilization], Functions as an inert oxide support that not only helps disperse the α‑Fe₂O₃ but also induces Fe–Al interactions to facilitate increased carburization toward the C‑rich ε‑Fe₂C phase.

#### 1.1.3 Passivation Atmosphere Gases
- **Passivation Gas (1% O₂/99% Ar)**: O₂/Ar mixture, [Purity: Not specified], [Supplier: Not specified], [Operational Conditions: Applied at room temperature for 1 hour], Used for passivating the catalyst surface following reduction to form a thin oxide layer that protects the active metals.

#### 1.1.4 Synthesis Gas Environment Gases
- **Syngas (H₂/CO = 1)**: H₂ and CO mixture, [Chemical Composition: H₂ and CO in a 1:1 molar ratio], [Purity: Research grade; specifics not provided], [Supplier: Not specified], [Operational Conditions: Reduction step at 350 °C for 10 hours, with a flow rate of approximately 30 mL/min under controlled pressure], Employed during the catalyst reduction and activation step to facilitate the transformation of α‑Fe₂O₃ into active iron carbide phases while ensuring a controlled reaction atmosphere.

### 1.2 Specific Experimental Equipment

#### Synthesis Equipment
- Mortar – Utilized for homogeneous mixing of dry powders during catalyst preparation.
- Press – Used for pressing the mixed powders at 8 MPa; this equipment ensures pellet formation.
- Sieving equipment – Employed for obtaining 20–40 mesh particle sizes through mechanical screening.

#### Characterization Equipment
- X-ray Diffractometer – SHIMADZU XRD-6000 (Cu Kα radiation, 5°/min scanning rate) for phase identification.
- BET Analyzer – Quantachrome Autosorb-iQ-C automated gas sorption analyzer for surface area and pore volume measurements.
- Temperature Programmed Reduction (TPR) Reactor – Quartz tube fixed-bed reactor with a thermal conductivity detector (TCD) for H₂-TPR and CO-TPR experiments.
- X-ray Photoelectron Spectrometer – SHIMADZU AXIS Supra XPS using an Al Kα source for in-situ binding energy measurements.
- Mössbauer Spectrometer – MR-351 constant-acceleration instrument (FAST, Germany) using a 57Co source for catalyst phase analysis.
- Electron Microscopy – HR-TEM: JEM-2100 F from JEOL for high-resolution imaging; SEM: Zeiss Supra55 for surface morphology studies.
- DRIFTS Setup – Bruker TENSOR 27 FT-IR spectrometer with an MCT detector for monitoring in-situ CO adsorption profiles.

#### Activation Equipment
- Fixed-bed Reactor for Reduction – Stainless steel reactor with an inner diameter of 8 mm used for catalyst reduction at 350 °C under syngas conditions.
- Gas Flow System – Implemented for catalyst passivation, allowing controlled introduction of 1% O₂/99% Ar at room temperature.

#### Reaction Equipment
- Fixed-bed Reactor for Catalytic Evaluation – Stainless steel reactor (inner diameter: 8 mm) employed for Fischer–Tropsch synthesis at 280 °C and 1 MPa.
- Mass Flow Meters – Model 5850E (Brooks) for precise monitoring and control of gas flow rates during reaction (e.g., GHSV of 10,000 mL/g‑Fe₂O₃·h⁻¹).

#### Product Analysis Equipment
- Gas Chromatographs – Two GC-2014C instruments (Shimadzu) used for detailed product analysis post-reaction.

Each piece of equipment plays a critical role in ensuring consistency and replicability throughout the synthesis, characterization, activation, and catalytic evaluation processes.

### 1.3 Common Laboratory Equipment

#### **Drying Equipment**
-  Oven (used to dry inert oxide powders such as SiO₂ and Al₂O₃ at 120 °C for 12 hours)
-  Freeze dryer (optional alternative for drying sensitive reagents when needed)

In experimental workflows, reliable drying equipment is essential to achieve moisture‐free reagents and catalysts before synthesis. The oven specifically provides a controlled thermal environment to remove residual water, ensuring that subsequent steps such as mixing and pressing are not compromised by moisture.

#### **Calcination Equipment**
-  Laboratory furnace (used for controlled heating during calcination processes to remove impurities and potentially aid in precursor transformations)
-  Laboratory oven (which can also serve dual functions by providing a uniform heating environment required for calcination when high temperature precision is sufficient)

Calcination equipment plays a critical role in ensuring catalyst precursors are thermally treated appropriately. While the specific model of calcination furnace is not detailed, its controlled heating capabilities coincide with the general requirements for catalyst synthesis and impurity removal.

#### **Other Common Equipment**
-  Analytical balance or scale (for precise weighing of α‑Fe₂O₃ and inert oxide powders prior to mixing)
-  Mortar and pestle (for physically mixing dry powders to achieve homogeneity across the catalyst formulation)
-  Hydraulic press (employed to compact the mixed powders under 8 MPa, ensuring consistent catalyst bed density)
-  Mesh sieves (to classify catalyst particles within the 20–40 mesh range after pressing)
-  Mass flow meters (integrated in reactor setups to control and monitor gas flow during catalyst activation, particularly in fixed-bed reactors)
-  Additional supporting tools such as pipettes, gloves, and fume hoods (used for handling reagents safely and accurately)

The equipment listed above, while not all directly involved in catalyst synthesis, provides crucial support for experimental preparation and analysis. Maintaining strict control over drying, calcination, weighing, mixing, and pressing processes contributes to the overall reproducibility and reliability of the experimental outcomes, ensuring that catalysts are synthesized under well‐regulated conditions for optimal performance in Fischer–Tropsch synthesis.

## 2. Synthesis Methods

### Extraction of Detailed Preparation and Post‑processing Steps

The synthesis of Fischer–Tropsch catalysts in this study is achieved by a straightforward physical mixing method, which is favored for its simplicity and scalability compared to more complex techniques such as co‑precipitation or precipitation–deposition. The method involves the following structured steps:

#### • Catalyst Precursor Mixing
1. Drying/Pre-treatment:  
   • Both the catalyst precursor (α‑Fe₂O₃) and the inert oxide supports (SiO₂ or Al₂O₃) are dried at 120 °C for 12 hours to remove moisture, ensuring optimal interaction during mixing.  
2. Grinding:  
   • The dried powders are then ground in a mortar for 30 minutes. This critical step ensures a homogeneous mixture and uniform dispersion of the active α‑Fe₂O₃ relative to the support, as confirmed by the even distribution observed in the detailed characterization (e.g., in‑situ XPS and Mössbauer spectroscopy).

#### • Pressing and Sieving
3. Pressing:  
   • The well-mixed powders are pressed under 8 MPa. This pressing force compacts the mixture, enhancing the contact between active sites and ensuring a consistent catalyst bed height, which is vital for reproducible performance in fixed‑bed reactors.  
4. Sieving:  
   • Post‑pressing, the catalysts are sieved to obtain particles in the 20–40 mesh range, ensuring uniform particle size distribution and optimal flow characteristics during reaction.

#### • Post‑processing – Reduction and Passivation
5. Reduction:  
   • Prior to catalytic testing, the pressed catalysts undergo reduction in a fixed‑bed reactor using syngas (H₂/CO = 1) at 350 °C for 10 hours. This step promotes the transformation of α‑Fe₂O₃ into various iron carbide phases.
6. Passivation:  
   • A subsequent passivation step is carried out with a 1% O₂/99% Ar mixture at room temperature, stabilizing the catalysts for subsequent Fischer–Tropsch synthesis.

This physical mixing procedure, devoid of additional chemical deposition steps, benefits from lower equipment demands and enhanced reproducibility. The outlined method, with careful control of temperature, pressure, and mixing durations, not only simplifies the synthesis workflow but also ensures consistent catalyst composition and performance across batches.

## 3. Synthesis Procedures

### 3.1 Reagent Preparation

In this section, the detailed dry preparation steps for each individual catalyst used in the Fischer–Tropsch synthesis experiments are outlined. The catalyst synthesis employs only solid reagents that are pre‐dried and weighed with precision and then mixed by physical grinding to ensure reproducibility across the formulations.

#### 3.1.1 Weighing

Preparation begins with measuring the dry powder components. All reagents are pre‐dried (including inert oxides for mixed catalysts) at 120 °C for 12 hours to remove any residual moisture, ensuring accurate mass readings. The weighing details for each catalyst are recorded as follows:

##### 3.1.1.1 Pure α‑Fe₂O₃ Catalyst
- **α‑Fe₂O₃**: Weighed 0.5 g using a precision balance.

##### 3.1.1.2 SiO₂/α‑Fe₂O₃ = 1 Catalyst
- **α‑Fe₂O₃**: Weighed 0.5 g.
- **SiO₂**: Weighed 1.0 g to achieve the designed 1:1 mass ratio with the active phase.

##### 3.1.1.3 Al₂O₃/α‑Fe₂O₃ = 1 Catalyst
- **α‑Fe₂O₃**: Weighed 0.5 g.
- **Al₂O₃**: Weighed 1.0 g to maintain the target inert oxide-to-iron oxide ratio.

*Note:* No specific balance type or additional precision details are provided in the article for the weighing process, but strict adherence to the defined masses ensures reproducibility.

#### 3.1.3 Mixing

Following the weighing process, the catalyst powders are combined and physically mixed to ensure homogeneity. The mixing is accomplished through mortar grinding, a critical step to promote uniformity before subsequent shaping and sieving. The mixing process for each catalyst is as follows:

##### 3.1.3.1 Pure α‑Fe₂O₃ Catalyst
- **Powder mixture**: Mixed by grinding in a clean mortar for 30 minutes to achieve a uniform distribution of particle sizes.

##### 3.1.3.2 SiO₂/α‑Fe₂O₃ = 1 Catalyst
- **Powder mixture**: Physically mixed by mortar grinding for 30 minutes to ensure the inert oxide (SiO₂) is homogeneously distributed with the active α‑Fe₂O₃.

##### 3.1.3.3 Al₂O₃/α‑Fe₂O₃ = 1 Catalyst
- **Powder mixture**: Ground in a mortar for 30 minutes, assuring consistent mixing of Al₂O₃ with the α‑Fe₂O₃ precursor.

*Remark:* The article does not incorporate any liquid transfer steps in this reagent preparation protocol, as the synthesis focuses entirely on dry mixing.

### 3.2 Detailed synthesis process

#### Catalyst Preparation [1]: Pure α‑Fe₂O₃ Catalyst

##### Step 1: Precursor Preparation  
- **Reagents**: Commercially available α‑Fe₂O₃ powder.  
- **Conditions**: Use as received; no additional precursor synthesis reported.  
- **Process**:  
  - Begin with the raw α‑Fe₂O₃ powder.  
  - Verify the material quality; no drying step is required since no moisture removal is specified.  
- **Key Steps**: Confirm material purity before catalyst assembly.

##### Step 2: Catalyst Assembly  
- **Process**:  
  - Compact the α‑Fe₂O₃ powder directly without any additives.  
  - Press the powder at 8 MPa to ensure consistent bed density.  
  - Sieve the pressed pellets to achieve a particle size within the 20–40 mesh range.

##### Step 3: Activation  
- **Process**:  
  - Pre-treat the compacted catalyst in a fixed-bed reactor under syngas (H₂/CO = 1) at 350 °C for 10 hours.  
  - Follow with a passivation step using 1% O₂/99% Ar at room temperature, forming a protective oxide layer.

---

#### Catalyst Preparation [2]: SiO₂/α‑Fe₂O₃ = 1 Catalyst

##### Step 1: Precursor Preparation  
- **Reagents**: α‑Fe₂O₃ powder; SiO₂ powder.  
- **Conditions**: Dry SiO₂ for 12 hours at 120 °C.  
- **Process**:  
  - Dry SiO₂ to remove moisture.  
  - Mix the dried SiO₂ and α‑Fe₂O₃ powders in a mortar; grind thoroughly for 30 minutes to ensure homogeneity.  
- **Key Steps**: Ensure complete drying and intimate mixing for consistent interaction.

##### Steps 2 & 3: Catalyst Assembly & Activation  
- **Process**:  
  - Press the mixed powders at 8 MPa, then sieve (20–40 mesh) for uniform particle size.  
  - Activate by reduction under syngas at 350 °C for 10 hours, followed by passivation with 1% O₂/99% Ar at room temperature.

---

#### Catalyst Preparation [3]: Al₂O₃/α‑Fe₂O₃ = 1 Catalyst

##### Step 1: Precursor Preparation  
- **Reagents**: α‑Fe₂O₃ powder; Al₂O₃ powder.  
- **Conditions**: Dry Al₂O₃ for 12 hours at 120 °C.  
- **Process**:  
  - Dry the Al₂O₃ powder as specified.  
  - Mix with α‑Fe₂O₃ in a mortar, grinding for 30 minutes to achieve a homogeneous blend.  
- **Key Steps**: Maintain uniform dispersion to promote Fe–Al interactions during subsequent stages.

##### Steps 2 & 3: Catalyst Assembly & Activation  
- **Process**:  
  - Press the Al₂O₃/α‑Fe₂O₃ mixture at 8 MPa and sieve to obtain 20–40 mesh particle distributions.  
  - Perform catalyst activation through reduction with syngas (H₂/CO = 1) at 350 °C for 10 hours, and complete passivation using 1% O₂/99% Ar at room temperature.

---

Each procedure follows a strict sequence from precursor preparation to activation to ensure reproducibility and consistency in Fischer–Tropsch catalyst manufacture.

## 4. Characterization Methods

### 4.1 X‑ray Diffraction (XRD)
- **Operational Description**: XRD patterns are obtained to confirm the crystalline phases in the catalysts, identifying the transformation of α‑Fe₂O₃ to iron carbide phases.
- **Instruments and Models**: Shimadzu XRD‑6000.
- **Characterization Conditions**: Cu Kα radiation (λ = 0.154 nm) at 40 kV and 30 mA, with a 2θ scan range of 10–90° at a rate of 5°/min.
- **Test Parameters**: Samples are degassed at 180 °C for 6 hours under vacuum prior to measurement.
- **Key Notes**: Accurate sample mounting is critical for reliable diffraction patterns.

### 4.2 H₂ Temperature‑Programmed Reduction (H₂‑TPR)
- **Operational Description**: Evaluates reduction behavior by monitoring the conversion of Fe oxides under a reducing atmosphere.
- **Instruments and Models**: Not specified.
- **Characterization Conditions**: Catalyst particles (20–40 mesh) are pretreated at 200 °C for 1 hour under N₂, then exposed to 10% H₂/90% Ar at 30 mL/min; temperature is ramped to 800 °C at 10 °C/min.
- **Test Parameters**: Maintaining uniform loading is essential.
- **Key Notes**: Reveals formation of Fe–Si and Fe–Al interactions that influence reduction profiles.

### 4.3 CO Temperature‑Programmed Reduction (CO‑TPR)
- **Operational Description**: Monitors the carburization process, transforming reduced iron species into various iron carbides.
- **Instruments and Models**: Not specified.
- **Characterization Conditions**: Uses 10% CO/90% Ar at 30 mL/min; key temperature landmarks include 350 °C for initial reduction and ~630 °C for carburization.
- **Test Parameters**: Similar ramping conditions to H₂‑TPR.
- **Key Notes**: Highlights the onset of FexC formation.

### 4.4 BET Surface Area Analysis
- **Operational Description**: Determines the surface area and porosity via N₂ adsorption–desorption isotherms.
- **Instruments and Models**: Quantachrome Autosorb‑iQ‑C.
- **Characterization Conditions**: Measurements at −196 °C using degassed samples.
- **Test Parameters**: BET surface area ~6.72 m²/g; pore volume of 0.019 cm³/g.
- **Key Notes**: Confirms a nonporous structure minimizing diffusion limitations.

### 4.5 In‑situ X‑ray Photoelectron Spectroscopy (XPS)
- **Operational Description**: Analyzes the surface electronic state and chemical shifts of Fe species after syngas treatment.
- **Instruments and Models**: SHIMADZU AXIS Supra with an Al Kα source.
- **Characterization Conditions**: Treatment at 280 °C (GHSV = 9000 mL/g‑Fe₂O₃·h⁻¹), with binding energies calibrated via the C1s peak (284.8 eV).
- **Test Parameters**: Gaussian–Lorentzian fitting for the Fe 2p peaks.
- **Key Notes**: Detects subtle shifts indicative of ε‑Fe₂C formation.

### 4.6 Diffuse Reflectance Infrared Fourier Transform Spectroscopy (DRIFTS)
- **Operational Description**: Observes CO adsorption behavior on catalysts to infer active sites.
- **Instruments and Models**: DRIFTS cell (specific model not provided).
- **Characterization Conditions**: Sample diluted with KBr (1:30), re‑reduced at 350 °C (30 mL/min, 1 hour); CO exposure at room temperature followed by a N₂ purge.
- **Test Parameters**: Spectra acquired at 4 cm⁻¹ resolution over 32 scans.
- **Key Notes**: Careful sample preparation minimizes contamination.

### 4.7 Fourier Transform Infrared Spectroscopy (FTIR)
- **Operational Description**: Complements DRIFTS by detecting adsorbed species on the catalyst surface.
- **Instruments and Models**: Not specified.
- **Characterization Conditions and Test Parameters**: Recorded at 4 cm⁻¹ resolution.
- **Key Notes**: Essential for identifying surface species and their interactions.

### 4.8 TEM, SEM & EDS
- **Operational Description**: TEM (JEM‑2100F, JEOL) assesses morphology while SEM (Zeiss Supra55) examines particle size (above 300 nm) and EDS maps elemental distribution.
- **Instruments and Models**: HR‑TEM and SEM with integrated EDS mapping.
- **Characterization Conditions**: Specimens prepared by ultrasonic dispersion in ethanol and deposition on carbon film grids.
- **Test Parameters**: Standard ambient analysis.
- **Key Notes**: Confirms the uniform dispersion of iron carbides and support interactions.

### 4.9 Mössbauer Spectroscopy
- **Operational Description**: Quantifies various iron carbide phases through fitting of spectral components.
- **Instruments and Models**: MR‑351 constant-acceleration spectrometer; 57Co source in a Pd matrix.
- **Characterization Conditions**: Measurements at room temperature.
- **Test Parameters**: Nonlinear least‐squares fitting to resolve singlets, doublets, and sextets.
- **Key Notes**: Vital for detailed phase analysis.

## 5. Catalytic Evaluation Methods

### 5.1 Activation

#### 5.1.1 Activation Temperature
- **Definition:** The activation temperature is fundamental for initiating the reduction of the iron oxide precursor into its active carbide forms.
- **Experimental Conditions:** The catalyst is activated at 350 °C in a controlled fixed-bed reactor.
- **Observations:** At this temperature, α‑Fe₂O₃ is efficiently reduced, facilitating the subsequent carburization to form active iron carbide species such as ε‑Fe₂C.

#### 5.1.2 Activation Gas
- **Definition:** The gas composition during activation is critical for creating a dual environment that promotes both reduction and carburization of the catalyst.
- **Experimental Conditions:** A syngas mixture with a H₂/CO ratio of 1, supplemented with 5% argon as an internal standard, is introduced during the activation step.
- **Observations:** This balanced gas composition ensures that hydrogen acts as a reducing agent while carbon monoxide provides the necessary carbon source. The use of argon further aids in maintaining a consistent gas flow, thereby enhancing the uniformity of the reduction and carburization processes.

#### 5.1.3 Activation Time
- **Definition:** The duration of activation is designed to allow complete transformation of the precursor into its active form, ensuring full development of the desired iron carbide phases.
- **Experimental Conditions:** The reduction process is carried out in the fixed-bed reactor for a period of 10 hours.
- **Observations:** The extended activation time is critical for achieving complete carburization. This prolonged exposure under well‐controlled conditions contributes to the formation of highly active, carbon‐rich phases without inducing significant sintering.

#### 5.1.4 Reactor Setup
- **Definition:** A well-designed reactor environment is essential to guarantee reproducibility and uniform catalyst treatment.
- **Experimental Conditions:** The activation is performed in a stainless steel fixed-bed reactor featuring an 8 mm inner diameter and equipped with mass flow meters to precisely regulate the gas flow.
- **Observations:** The controlled reactor configuration ensures consistent temperature distribution and gas-solid contact throughout the catalyst bed, thus promoting homogeneous reduction and activation across all catalyst particles.

These carefully defined activation parameters collectively enable the transformation of the precursor into a catalyst with enhanced performance in Fischer–Tropsch synthesis.

### 5.2 Reaction

#### 5.2.1 Reaction Temperature
- **Definition:** Reaction temperature is critical in Fischer-Tropsch synthesis as it governs the activation of syngas and promotes the formation of the active iron carbide phases, such as ε‑Fe₂C.
- **Experimental Conditions:** The reaction was maintained at 280 °C in a fixed-bed reactor.
- **Observations:** At 280 °C, the catalysts—particularly the SiO₂/α‑Fe₂O₃ and Al₂O₃/α‑Fe₂O₃ mixtures—demonstrated enhanced syngas activation and formation of active phases. However, the pure α‑Fe₂O₃ catalyst experienced deactivation after reaching its maximum activity within a few hours, likely due to the formation of a graphitic carbon layer.

#### 5.2.2 Reaction Pressure
- **Definition:** Reaction pressure controls the concentration of reactants in the system and influences the kinetic behavior, enabling better gas solubility and reaction rates.
- **Experimental Conditions:** The tests were conducted under a pressure of 1 MPa.
- **Observations:** Operating at 1 MPa ensured that syngas remained at a sufficient concentration for effective conversion, leading to improved product distribution and minimizing the potential buildup of byproducts.

#### 5.2.3 Reaction H₂/CO Ratio
- **Definition:** The H₂/CO ratio affects the nature of the hydrocarbon products formed, balancing between chain growth and undesired byproduct formation.
- **Experimental Conditions:** An equimolar H₂/CO ratio (1:1) was employed.
- **Observations:** This balanced ratio was fundamental in promoting the formation of long-chain hydrocarbons and the active iron carbide phases, while also stabilizing product selectivity.

#### 5.2.4 Reaction Space-Time Velocity
- **Definition:** The Gas Hourly Space Velocity (GHSV) is defined as the volumetric flow rate of syngas per unit mass of catalyst per hour, directly impacting reactant exposure and conversion efficiency.
- **Experimental Conditions:** The GHSV was maintained at 10,000 mL/(g‑Fe₂O₃·h).
- **Observations:** The chosen GHSV ensured efficient contact between syngas and the catalyst without inducing significant mass transfer limitations. Although a higher flow rate may reduce contact time, it simultaneously prevents catalyst deactivation by minimizing the accumulation of heavy carbonaceous deposits.

These precisely defined conditions—280 °C, 1 MPa, H₂/CO of 1, and a GHSV of 10,000 mL/(g‑Fe₂O₃·h)—are critical for reproducibility and have been demonstrated to optimize both the formation of the active ε‑Fe₂C phase and the overall catalytic performance in Fischer-Tropsch synthesis.

## 6 Results


### 6.1 Characterization Results

#### 6.1.1 Crystal Phase Evolution and Structure
- **Description:** The crystal phases present in the catalysts were identified using X-ray diffraction (XRD), which is essential for tracking the transformation of α‑Fe₂O₃ into active iron carbide species under reaction conditions.
- **Findings:** XRD patterns of fresh catalysts display peaks corresponding to crystalline α‑Fe₂O₃ (PDF#33-0664). After reduction and Fischer–Tropsch synthesis (FTS), these peaks disappear, and new diffraction peaks emerge in the 2θ range of 40°–50°, indicative of iron carbide phases such as χ‑Fe₅C₂, θ‑Fe₃C, and ε‑Fe₂C. The similarity of XRD patterns for reduced and used catalysts in this region confirms the stability of these carbide phases during FTS.
- **Observations:** The formation and persistence of iron carbides, particularly ε‑Fe₂C, are directly linked to enhanced catalytic activity and stability.

#### 6.1.2 Surface Area and Porosity
- **Description:** Nitrogen adsorption–desorption (BET) analysis was used to determine surface area and porosity, which influence diffusion and accessibility of active sites.
- **Findings:** The catalysts exhibit a BET surface area of 6.72 m²/g and a pore volume of 0.019 cm³/g, with type-II isotherms indicating a nonporous structure.
- **Observations:** The low surface area and pore volume minimize diffusion limitations, ensuring that observed catalytic performance reflects intrinsic activity.

#### 6.1.3 Reducibility and Carburization Behavior
- **Description:** Temperature-programmed reduction (TPR) with H₂ and CO was employed to assess the reducibility and carburization of iron oxides, as well as the influence of inert oxide promoters.
- **Findings:** H₂-TPR profiles show that the first reduction step (α‑Fe₂O₃ to Fe₃O₄) shifts to higher temperatures for SiO₂/α‑Fe₂O₃ and Al₂O₃/α‑Fe₂O₃, indicating Fe–Si and Fe–Al interactions. The second reduction step (Fe₃O₄ to FeO/Fe) shifts to lower temperatures, facilitating carburization. CO-TPR reveals that Al₂O₃/α‑Fe₂O₃ has the lowest carburization temperature and highest CO consumption.
- **Observations:** These shifts confirm that inert oxide mixing promotes the formation of C-rich iron carbides, especially ε‑Fe₂C.

#### 6.1.4 Surface Composition and Electronic State
- **Description:** In-situ X-ray photoelectron spectroscopy (XPS) was used to analyze surface elemental composition and electronic states, particularly the effects of oxide promoters.
- **Findings:** After FTS, the Fe 2p binding energies in SiO₂/α‑Fe₂O₃ and Al₂O₃/α‑Fe₂O₃ shift to higher values compared to pure α‑Fe₂O₃, indicating enhanced electron transfer due to Fe–Si or Fe–Al interactions. The proportion of ε‑Fe₂C is significantly higher in the mixed catalysts.
- **Observations:** The electronic modification of Fe by inert oxides is directly correlated with increased ε‑Fe₂C formation and improved catalytic performance.

#### 6.1.5 Quantification of Iron Carbide Phases
- **Description:** Mössbauer spectroscopy provided quantitative analysis of iron carbide species present after reaction.
- **Findings:** The ε‑Fe₂C content increases from 0.6% in pure α‑Fe₂O₃ to 9.8% in SiO₂/α‑Fe₂O₃ and 14.2% in Al₂O₃/α‑Fe₂O₃.
- **Observations:** The substantial increase in ε‑Fe₂C with oxide mixing is a key factor in the observed enhancement of FTS activity and stability.

#### 6.1.6 Morphology and Elemental Distribution
- **Description:** Scanning and transmission electron microscopy (SEM/TEM) with energy-dispersive X-ray spectroscopy (EDS) were used to examine particle morphology and elemental distribution.
- **Findings:** All powders have particle sizes above 300 nm, ensuring nonporous character. EDS mapping confirms uniform distribution of SiO₂ and Al₂O₃ around α‑Fe₂O₃. TEM images show that mixed catalysts lack the graphitic carbon overcoat observed in deactivated pure α‑Fe₂O₃, and ε‑Fe₂C forms preferentially at oxide interfaces.
- **Observations:** Uniform mixing and absence of carbon overcoating in mixed catalysts contribute to their superior stability.

#### 6.1.7 Surface Adsorption Properties
- **Description:** In-situ diffuse reflectance infrared Fourier transform spectroscopy (DRIFTS) was used to probe CO adsorption characteristics.
- **Findings:** Linear CO adsorption bands at 2004 cm⁻¹ (SiO₂/α‑Fe₂O₃) and 2006 cm⁻¹ (Al₂O₃/α‑Fe₂O₃) are assigned to ε‑Fe₂C, with increased intensity correlating with higher ε‑Fe₂C content and activity.
- **Observations:** The presence and intensity of these bands substantiate the role of ε‑Fe₂C as the most active phase for CO activation in FTS.



### 6.2 Catalyst Performance

#### 6.2.1 CO Conversion
- **Description:** CO conversion quantifies the fraction of CO in the feed that is transformed during the Fischer–Tropsch synthesis (FTS). It is calculated as:
  \[
  \text{CO Conversion (\%)} = \frac{F_{\text{CO,in}} - F_{\text{CO,out}}}{F_{\text{CO,in}}} \times 100
  \]
- **Experimental Data:** Under fixed-bed reactor conditions (280 °C, 1.0 MPa, H₂/CO = 1, GHSV = 10,000 mL/g-Fe₂O₃·h⁻¹), the Al₂O₃/α‑Fe₂O₃ = 1 catalyst achieved a CO conversion of up to 61.6%, which is approximately 3.3 times higher than that of the pure α‑Fe₂O₃ catalyst. The SiO₂/α‑Fe₂O₃ = 1 catalyst also exhibited a significant increase in CO conversion compared to the pure catalyst.
- **Observations and Trends:** The incorporation of Al₂O₃ or SiO₂ notably enhances CO conversion, correlating with increased formation of the active ε‑Fe₂C phase. The trend in CO conversion follows the order: α‑Fe₂O₃ < SiO₂/α‑Fe₂O₃ < Al₂O₃/α‑Fe₂O₃.

#### 6.2.2 CO₂ Selectivity
- **Description:** CO₂ selectivity measures the proportion of converted CO that forms CO₂, reflecting the extent of the water-gas shift reaction. It is defined as:
  \[
  \text{CO}_2 \text{ Selectivity (\%)} = \frac{F_{\text{CO}_2,\text{out}}}{F_{\text{CO,in}} - F_{\text{CO,out}}} \times 100
  \]
- **Experimental Data:** The study reports that the mixed oxide catalysts (SiO₂/α‑Fe₂O₃ and Al₂O₃/α‑Fe₂O₃) exhibit lower CO₂ selectivity compared to pure α‑Fe₂O₃, indicating suppressed water-gas shift activity.
- **Observations and Trends:** Lower CO₂ selectivity in the mixed catalysts is attributed to the higher content of ε‑Fe₂C, which favors hydrocarbon formation over CO₂ production.

#### 6.2.3 CH₄ Selectivity
- **Description:** CH₄ selectivity is the fraction of converted CO that yields methane, calculated as:
  \[
  \text{CH}_4 \text{ Selectivity (\%)} = \frac{F_{\text{CH}_4,\text{out}}}{F_{\text{CO,in}} - F_{\text{CO,out}}} \times 100
  \]
- **Experimental Data:** While specific numerical values are not provided, the article notes that the mixed oxide catalysts shift selectivity away from methane toward longer-chain hydrocarbons.
- **Observations and Trends:** The presence of ε‑Fe₂C in the mixed catalysts is associated with reduced methane selectivity and enhanced production of higher hydrocarbons.

#### 6.2.4 C₃⁺ Selectivity
- **Description:** C₃⁺ selectivity represents the proportion of converted CO forming hydrocarbons with three or more carbon atoms, a key indicator of catalyst effectiveness for fuel-range products.
- **Experimental Data:** The mixed oxide catalysts demonstrate increased C₃⁺ selectivity relative to pure α‑Fe₂O₃, consistent with the higher α factor and improved chain growth.
- **Observations and Trends:** Enhanced C₃⁺ selectivity is directly linked to the formation of the ε‑Fe₂C phase, which promotes longer hydrocarbon chains.

#### 6.2.5 α Factor (Chain Growth Factor)
- **Description:** The α factor quantifies the probability of chain growth versus termination in hydrocarbon formation. Higher α values indicate a greater tendency to form longer-chain hydrocarbons.
- **Experimental Data:** The mixed oxide catalysts exhibit higher α values than pure α‑Fe₂O₃, reflecting their improved ability to produce heavier hydrocarbons.
- **Observations and Trends:** The increase in α correlates with the increased content of ε‑Fe₂C, as confirmed by Mössbauer spectroscopy and in-situ XPS.

#### 6.2.6 Catalyst Stability and Deactivation Rate
- **Description:** Catalyst stability is assessed by monitoring CO conversion over time. The deactivation rate is defined as:
  \[
  \text{Deactivation Rate} = \frac{\text{CO Conversion}_{\text{initial}} - \text{CO Conversion}_{\text{final}}}{\text{Overall reaction time}} \quad (\text{h}^{-1})
  \]
- **Experimental Data:** The mixed oxide catalysts (SiO₂/α‑Fe₂O₃ and Al₂O₃/α‑Fe₂O₃) maintain stable CO conversion over 30 hours, with negligible deactivation. In contrast, pure α‑Fe₂O₃ shows significant deactivation after reaching peak activity, attributed to graphitic carbon layer formation.
- **Observations and Trends:** The superior stability of the mixed catalysts is due to the suppression of carbon encapsulation and the stabilization of active ε‑Fe₂C phases.

#### 6.2.7 Olefin/Paraffin Ratio (O/P)
- **Description:** The O/P ratio in the C₂–C₄ fraction indicates the selectivity toward olefins versus paraffins, relevant for chemical feedstock applications.
- **Experimental Data:** The pure α‑Fe₂O₃ catalyst exhibits a high O/P ratio of 4.2, attributed to its nonporous structure and the prevalence of θ‑Fe₃C.
- **Observations and Trends:** The mixed oxide catalysts show a more balanced O/P ratio, reflecting enhanced secondary hydrogenation and improved hydrocarbon distribution.

---

**Summary:**  
The incorporation of inert oxides (SiO₂, Al₂O₃) into α‑Fe₂O₃ catalysts significantly enhances CO conversion, C₃⁺ selectivity, and catalyst stability, primarily through the promotion of the ε‑Fe₂C phase. These modifications suppress CO₂ and CH₄ selectivity and mitigate catalyst deactivation, resulting in superior Fischer–Tropsch synthesis performance.
