Repository: pic-ai-robotic-chemistry/literature-to-protocols

## Overview

Experimental procedures in scientific papers are usually scattered across free-form text, which makes them difficult to reproduce, compare, and automate.  
The goals of this project are:

* Extract experiment-related entities, conditions, operations, and relations from papers
* Build paper-level knowledge graphs
* Generate structured protocols through templated prompting and graph-based retrieval
* Evaluate the generated results in terms of factuality, text quality, and questionnaire-based practical usability

File: papersavings/Paper_109.md
# Supported iron catalysts for slurry phase Fischer–Tropsch synthesis

## 1. Materials

### 1.1 Reagents

#### 1.1.1 Metal Precursors
- **Ferric nitrate**: Fe(NO₃)₃, [Purity not provided], [Supplier not specified], Used as the iron source in the incipient wetness impregnation method.
- **Copper nitrate**: Cu(NO₃)₂, [Purity not provided], [Supplier not specified], Employed as the copper precursor during co‐impregnation with ferric nitrate.

#### 1.1.2 Additive/Promoter Precursors
- **Potassium bicarbonate**: KHCO₃, [Purity not provided], [Supplier not specified], Serves as the promoter precursor to modify catalyst activity and promote improved performance.

#### 1.1.3 Solvents
- **Water**: H₂O, [Purity not provided], [Supplier not specified], Used to prepare the aqueous solutions necessary for the stepwise impregnation of metal and promoter precursors.

#### 1.1.4 Synthesis Gas Environment Gases
- **H₂/CO mixture**: H₂ and CO, [Ratio approximately H₂/CO = 0.67], [Supplier not specified], Operated at a pressure of 1.5 MPa and at 260°C during catalytic evaluation, serving as the reaction feed in the Fischer–Tropsch synthesis tests.

#### 1.1.5 Other Reagents
- **TPR gas mixture**: 5% H₂/95% N₂, [Purity not provided], [Supplier not specified], Operated with a flow rate of 40 cm³/min under a heating ramp of 20°C/min from room temperature to 800–900°C, Employed in Temperature‐Programmed Reduction studies to assess catalyst reducibility.

The extraction above consolidates all reagents reported in the experimental process of the silica‐supported Fischer–Tropsch catalyst synthesis. The metal precursor reagents Ferric nitrate and Copper nitrate provided the active iron and copper species, while Potassium bicarbonate served a dual promotional role by modifying the catalyst support interactions. Water was utilized as the solvent for the incipient wetness impregnation procedure, ensuring homogeneous dispersion of the reagents. During catalytic evaluation, a carefully controlled H₂/CO mixture was introduced as the synthesis gas environment, and detailed operational parameters for the gas mixture confirm its purpose in facilitating the Fischer–Tropsch reaction. Additionally, the use of a 5% H₂/95% N₂ gas mixture in TPR studies underscores the importance of thoroughly characterizing reduction behavior.

### 1.2 Specific Experimental Equipment

#### **Synthesis Equipment**
- Catalyst impregnation reactor – Incipient wetness impregnation was performed using standard laboratory reactors for mixing and contacting aqueous solutions with pre-calcined silica support (no specific brand or model provided).

#### **Characterization Equipment**
- Nitrogen physisorption system – Micromeritics Digisorb 2600 for BET surface area and pore volume measurements at 77 K.
- Temperature‑Programmed Reduction (TPR) instrument – Pulse Chemisorb 2705 unit equipped with a quartz reactor, temperature programmable furnace, and thermal conductivity detector.
- Thermal analysis instrument – TA Instruments Model SDT 2960 for simultaneous TGA/DTA studies during isothermal reduction.
- X‑ray Diffraction (XRD) apparatus – Standard laboratory XRD system for crystalline phase analysis (model and manufacturer not specified).

#### **Activation Equipment**
- Quartz reactor for TPR – Integrated within the Pulse Chemisorb 2705 unit, used to conduct thermal reduction tests under controlled gas mixtures.

#### **Reaction Equipment**
- 1 dm³ stirred tank slurry reactor – Employed for Fischer–Tropsch catalytic tests, manufactured by Autoclave Engineers, providing proper mixing and agitation for slurry phase reactions.

#### **Product Analysis Equipment**
- On‑line gas chromatograph – Carle AGC 400 equipped with multiple columns and detectors (flame ionization and thermal conductivity) for comprehensive capillary gas chromatography analysis of reaction products.

#### **Other Specific Equipment**
- Vacuum drying apparatus – Utilized for drying the catalyst after each impregnation step and during the final 12‑hour drying phase prior to calcination, offering standard laboratory solvent removal capabilities.
- Calcination oven – Used for the 300 °C, 5‑hour calcination step, providing controlled air atmosphere heating (no further specifications provided).

Each piece of equipment is integrated to support the rigorous synthesis, characterization, activation, and evaluation workflow required for effective catalyst development, ensuring a systematic approach that aligns with established protocols in slurry phase Fischer–Tropsch synthesis studies.

### 1.3 Common Laboratory Equipment

This section summarizes the common laboratory equipment used across various stages of experimental work, serving essential roles in reagent handling, drying, calcination, and sample preparation. Such equipment not only supports catalyst synthesis and characterization but also enhances the replicability and precision of the experimental workflow.

#### **Drying Equipment**
- Vacuum oven  
  Used for controlled drying under reduced pressure, particularly in steps requiring vacuum drying at 100 °C for around 2 hours, as well as for extended drying durations.
- Drying cabinet  
  Provides a stable environment for moisture removal when precise humidity control is necessary.
- Conventional drying oven  
  Suitable for removing solvent residues during drying steps aside from vacuum processing.
- Rotary evaporator  
  Employed in scenarios requiring efficient solvent removal under controlled heating and reduced pressure.

#### **Calcination Equipment**
- Muffle furnace  
  Often selected for pre-calcination of silica supports and for achieving a uniform, high-temperature profile (e.g., up to 500 °C) in catalyst precursor treatment.
- Programmable laboratory furnace  
  Ensures accurate temperature control and consistent heating when performing calcination at controlled temperatures such as 300 °C or 500 °C.
- Temperature programmable furnace  
  Utilized to closely monitor ramp rates, dwell times, and to maintain uniform heating during calcination processes.

#### **Other Common Equipment**
- Analytical balance  
  Critical for precise measurement of reagents to achieve the desired catalyst composition.
- Magnetic stirrer and overhead stirrer  
  Employed for effective mixing of reagent solutions during impregnation and other preparative stages.
- Pipettes and peristaltic pumps  
  Essential for precise transfer of aqueous catalyst precursor solutions onto the support material.
- Spatulas, scoops, and weighing boats  
  Used to handle, transfer, and accurately measure solid materials such as the silica support.
- Vacuum pump, pressure sensors, and vacuum controllers  
  Ensure proper vacuum conditions during drying processes, as well as consistent monitoring of pressure settings.
- Digital thermometer, thermocouples, and temperature controllers  
  Provide accurate measurement and regulation of temperature during drying and calcination.
- Hygrometer  
  Assists in monitoring ambient humidity to maintain controlled experimental conditions.

Collectively, these tools guarantee the fidelity of catalyst synthesis operations by ensuring exact reagent formulation, precise drying and calcination, as well as secure and contamination-free handling of samples.

## 2. Synthesis Methods

### Extraction of Detailed Preparation and Post‑processing Steps

For the preparation of the silica-supported catalyst (nominal composition 100Fe/5Cu/6K/139SiO₂), the incipient wetness impregnation method is employed. This method has been compared with precipitation techniques in the article, and its advantages include precise control over metal loading and uniform distribution on the support, although it requires multiple impregnation and drying steps.

#### Incipient Wetness Impregnation for Silica-Supported Catalyst

1. **Precursor Preparation**  
   • The commercial silica support (Davison Grade 952) is first sieved to a particle size range of 140–325 mesh (45–106 µm).  
   • The sieved silica is then calcined in air at 500 °C for 5 h to remove impurities and enhance surface area.

2. **Co‑impregnation Process**  
   • The pre‑calcined silica is impregnated with aqueous solutions containing ferric nitrate, copper nitrate, and potassium bicarbonate.  
   • The catalyst is synthesized by maintaining the nominal mass ratio of 100Fe/5Cu/6K, ensuring uniform distribution of Fe, Cu, and K on the support.  
   • Multiple impregnation steps are implemented—in this case, three successive steps—to build up the desired metal loading.

3. **Vacuum Drying (Post‑Impregnation Treatment)**  
   • After each impregnation step, the sample is vacuum dried at 100 °C for approximately 2 h.  
   • A final drying step, also under vacuum at 100 °C, is carried out for 12 h to ensure complete moisture removal.

4. **Calcination**  
   • Following the final drying, the catalyst is calcined in air at 300 °C for 5 h, which stabilizes the active phases and finalizes the catalyst structure.

#### Comparative Analysis and Additional Notes

• The incipient wetness impregnation method facilitates better control over active component distribution compared to the precipitation method, which is also discussed in the article for catalysts like 100Fe/3Cu/4K/16SiO₂ and 100Fe/5Cu/6K/24SiO₂.  
• For alumina-supported catalysts (e.g., 100Fe/5Cu/9K/139Al₂O₃), a similar procedure is followed but requires seven impregnation steps due to the lower pore volume of boehmite alumina.  
• Consistent numerical parameters (temperatures, durations, and drying conditions) ensure reproducibility, allowing other researchers to replicate these procedures accurately.

## 3. Synthesis Procedures

### 3.1 Reagent Preparation

In this section, the preparation of catalyst precursors is described for each catalyst used in the Fischer–Tropsch experiments, with grouping under weighing of solid reagents, liquid reagent transfer, and mixing during impregnation.

#### 3.1.1 Weighing

##### 3.1.1.1 100Fe/5Cu/6K/139SiO₂  
- **Fe(NO₃)₃**: Weighed the required amount as the iron precursor using a high‑precision balance.  
- **Cu(NO₃)₂**: Weighed the appropriate quantity as the copper precursor with similar accuracy.  
- **KHCO₃**: Weighed the specified amount serving as the potassium promoter.

##### 3.1.1.2 100Fe/5Cu/9K/139Al₂O₃  
- **Fe(NO₃)₃**: Weighed the required portion for iron loading using a high‑precision balance.  
- **Cu(NO₃)₂**: Weighed the requisite amount as the copper component.  
- **KHCO₃**: Weighed the determined quantity to achieve the desired promoter level.

#### 3.1.2 Liquid Transfer

##### 3.1.2.1 100Fe/5Cu/6K/139SiO₂  
- **Aqueous impregnation solution**: Transferred a calculated volume of deionized water containing dissolved Fe(NO₃)₃, Cu(NO₃)₂, and KHCO₃ onto a pre‑calcined silica support through the incipient wetness impregnation technique.

##### 3.1.2.2 100Fe/5Cu/9K/139Al₂O₃  
- **Aqueous impregnation solution**: Transferred the prepared solution containing the metal salts and bicarbonate onto the boehmite‑derived alumina support using a controlled pouring method to ensure compatibility with its lower pore volume.

#### 3.1.3 Mixing

##### 3.1.3.1 100Fe/5Cu/6K/139SiO₂  
- **Impregnated mixture**: Mixed during each of the three impregnation steps by gentle agitation to promote uniform distribution, followed by vacuum drying at 100 °C for approximately 2 h after each step and a final 12‑h drying period before calcination.

##### 3.1.3.2 100Fe/5Cu/9K/139Al₂O₃  
- **Impregnated slurry**: Mixed gently during the seven impregnation steps, ensuring proper contact between the solution and support, with subsequent vacuum drying to remove excess moisture prior to calcination.

This grouped protocol, with catalyst‐specific subdivisions in weighing, liquid transfer, and mixing, ensures reproducibility of the incipient wetness impregnation method employed for the Fischer–Tropsch catalyst synthesis.

### 3.2 Detailed synthesis process

#### Catalyst Preparation [1]: 100Fe/5Cu/6K/139SiO₂

##### Step 1: Precursor Preparation
- **Reagents**:  
  • Ferric nitrate (for the 100Fe component), copper nitrate (providing the 5Cu fraction), and potassium bicarbonate (to yield the 6K level).  
  • Pre-calcined silica support (Davison Grade 952), previously sieved to a 140–325 mesh size and calcined at 500 °C for 5 hours in air.
- **Conditions**:  
  • Aqueous solutions are prepared at ambient conditions to fully dissolve each salt.  
  • Exact amounts are determined based on the targeted catalyst composition.
- **Process**:  
  • Weigh and dissolve the ferric nitrate, copper nitrate, and potassium bicarbonate in deionized water, ensuring a homogeneous mixture.  
  • Confirm complete dissolution before proceeding.
- **Key Steps**:  
  • Accurate measurement and mixing are critical to maintain the nominal ratio of 100Fe/5Cu/6K on the support.

##### Step 2: Catalyst Assembly via Incipient Wetness Impregnation
- **Reagents**:  
  • The combined aqueous precursor solution.
- **Conditions**:  
  • Utilize the incipient wetness impregnation technique on the pre-calcined silica support.  
  • Conduct three successive impregnation steps.
- **Process**:  
  • Gradually add the mixed precursor solution to the silica support to ensure even distribution.  
  • After each impregnation, subject the sample to vacuum drying at 100 °C for approximately 2 hours.
- **Key Steps**:  
  • Consistent, stepwise impregnation and drying are essential for uniform precursor deposition.

##### Step 3: Purification, Drying & Calcination
- **Purification**:  
  • No additional washing or centrifugation is performed.
- **Drying**:  
  • Complete a final drying in a vacuum environment at 100 °C for 12 hours after the last impregnation.
- **Calcination**:  
  • Calcine the dried catalyst in air at 300 °C for 5 hours.
- **Key Steps**:  
  • Adhere closely to drying durations and calcination conditions to preserve catalyst phase integrity.

##### Step 4: Activation
- Although no dedicated activation step is outlined, subsequent hydrogen or CO reduction may be applied per standard Fischer–Tropsch catalyst protocols.

Notes:  
The outlined process ensures reproducibility by emphasizing precise precursor preparation, controlled multi-step impregnation with consistent vacuum drying, and a strict calcination regimen. This methodology, tailored for the 100Fe/5Cu/6K/139SiO₂ catalyst, provides a robust workflow for fabricating catalysts with targeted composition and performance characteristics in slurry-phase Fischer–Tropsch synthesis.

## 4. Characterization Methods

### 4.1 BET Surface Area Analysis
- **Operational Description**: The BET analysis was conducted to quantify the surface area and pore volume of the catalysts. Approximately 1–2 g of catalyst was first degassed to remove moisture and weakly bound adsorbates before nitrogen physisorption measurements.
- **Instruments and Models**: Measurements were performed using a Micromeritics Digisorb 2600 system.
- **Characterization Conditions**: Samples were degassed at 150 °C for 12 hours. Nitrogen physisorption was carried out at 77 K using both single‐point and multi‐point methods.
- **Test Parameters**: The analysis compared surface area values before and after impregnation, documenting decreases (e.g., a reduction from 308 m²/g to 252 m²/g for the silica support).
- **Key Notes**: The observable decrease in surface area is attributed to pore filling and possible pore blocking during the impregnation process, which is critical when interpreting catalyst activity.

### 4.2 Temperature-Programmed Reduction (TPR)
- **Operational Description**: TPR was used to monitor the reduction behavior of the iron catalyst. Initially, the catalyst was pretreated in a helium flow to remove physically adsorbed moisture, then subjected to a reducing atmosphere.
- **Instruments and Models**: A micro fixed-bed reactor equipped with a thermal conductivity detector (TCD) was employed.
- **Characterization Conditions**: The pretreatment involved purging with helium at 40 cm³/min while heating from room temperature to 280 °C at 20 °C/min for 30 minutes. Following pretreatment, a 5% H₂/95% N₂ atmosphere was introduced, and the sample was heated from room temperature to 800–900 °C at a rate of 20 °C/min.
- **Test Parameters**: The flow rate was maintained at 40 cm³/min, and distinct reduction peaks corresponding to Fe₂O₃ to Fe₃O₄ and Fe₃O₄ to metallic iron were observed.
- **Key Notes**: Accurate temperature control is essential for reproducibility. Calibration using a CuO standard ensured reliable quantification of reduction peaks.

### 4.3 X-ray Diffraction (XRD)
- **Operational Description**: XRD was utilized for phase identification, specifically to detect the formation of Fe₃O₄ and metallic iron post-reduction.
- **Instruments and Models**: The instrument details were not explicitly provided.
- **Characterization Conditions**: While exact scan range, step size, and scanning rate were not specified, XRD measurements were performed on samples prepared after isothermal reduction.
- **Test Parameters**: Not detailed; focus was on phase confirmation.
- **Key Notes**: XRD served as a complementary technique to TPR, verifying the reduction kinetics and the presence of crystalline phases.

### 4.4 CO-TPR
- **Operational Description**: CO-TPR was mentioned for isothermal reduction studies; the procedure involved exposing catalysts to a CO-containing gas mixture.
- **Instruments and Models**: Specific instrument details were not provided.
- **Characterization Conditions**: Operating conditions such as temperature and gas flow rates were not fully described; however, the method is noted for its complexity.
- **Test Parameters**: Limited details were provided, acknowledging the simultaneous occurrence of carburization and carbon deposition.
- **Key Notes**: CO-TPR experiments require careful monitoring due to overlapping reaction pathways, making the technique more challenging compared to H₂-TPR.

## 5. Catalytic Evaluation Methods

### 5.1 Activation

The activation of the 100Fe/5Cu/6K/139SiO₂ catalyst is conducted as an in situ pretreatment step to generate the active phases necessary for effective Fischer–Tropsch synthesis. This process is carried out in a stirred tank slurry reactor with precise control over critical parameters.

#### 5.1.1 Activation Temperature
- **Definition:** The activation temperature is essential for reducing the iron oxide precursor to its metallic state, thereby exposing the active sites required for the reaction.
- **Experimental Conditions:** The catalyst is activated at 280 °C.
- **Observations:** Operating at this moderately elevated temperature ensures effective reduction while avoiding the risk of overheating that could lead to undesirable sintering.

#### 5.1.2 Activation Pressure
- **Definition:** Activation pressure influences gas–solid interactions and affects the reduction kinetics.
- **Experimental Conditions:** The activation process is maintained at 0.8 MPa.
- **Observations:** This pressure level provides a consistent environment that promotes uniform reduction across the catalyst particles without contributing to increased agglomeration.

#### 5.1.3 Activation Gas
- **Definition:** The composition of the activation gas determines the efficiency of the reduction process. It acts as the reducing agent to convert the iron oxides.
- **Experimental Conditions:** The catalyst is activated with either pure CO or CO diluted with helium. Reported mixing ratios include CO/He = 1/8, 1/5, and 1/10.
- **Observations:** Both pure CO and the specified CO/He mixtures facilitate the exposure of active sites, with similar reduction behavior observed under these conditions.

#### 5.1.4 Activation Space-Time Velocity
- **Definition:** This parameter, defined as the gas flow per catalyst weight, ensures adequate and uniform exposure to the reducing gas.
- **Experimental Conditions:** A gas flow of 3 L (STP) per gram of catalyst per hour is maintained.
- **Observations:** This flow rate is critical to avoid incomplete activation due to insufficient gas contact.

#### 5.1.5 Activation Time
- **Definition:** The duration of activation is set to guarantee thorough reduction while mitigating risks of minor deactivation.
- **Experimental Conditions:** The activation step lasts for 8 hours.
- **Observations:** An 8-hour activation ensures an approximate 80% degree of reduction without excessive exposure that might induce catalyst deactivation.

### 5.2 Reaction

#### 5.2.1 Reaction Temperature
- **Definition:** The reaction temperature is critical for promoting the reduction of iron oxides and forming active iron species, thereby enhancing syngas activation and overall catalyst performance.
- **Experimental Conditions:** The Fischer–Tropsch catalytic tests were conducted at 260 °C.
- **Observations:** At this temperature, the silica-supported catalyst exhibited effective syngas conversion with enhanced catalytic activity, as active phases were maintained during prolonged testing periods.

#### 5.2.2 Reaction Pressure
- **Definition:** The reaction pressure determines the partial pressures of reactant gases in the system, directly affecting syngas concentration and product selectivity.
- **Experimental Conditions:** The slurry reactor tests were performed at a reaction pressure of 1.5 MPa.
- **Observations:** This pressure condition contributed to optimized syngas conversion, balancing the formation of shorter-chain hydrocarbons and longer-chain products, and ensuring reproducible catalyst performance.

#### 5.2.3 Reaction H₂/CO Ratio
- **Definition:** The H₂/CO molar ratio governs the distribution of hydrocarbon products by influencing the chain growth probability during the Fischer–Tropsch synthesis.
- **Experimental Conditions:** An H₂/CO ratio of 0.67 was maintained for the supported catalyst tests.
- **Observations:** The lower H₂/CO ratio was associated with higher methane and C₂–C₄ hydrocarbon yields. It played a crucial role in steering selectivity by reducing the chain growth probability factor, unlike the higher ratios observed for precipitated catalysts.

#### 5.2.4 Reaction Space-Time Velocity
- **Definition:** Space-time velocity, presented as gas hourly space velocity (GHSV) or gas space velocity (GSV), quantifies the ratio of synthesis gas flow to the catalyst mass, thereby influencing residence time.
- **Experimental Conditions:** For the silica-supported catalyst (run SB-3007), the gas space velocity was approximately 4.0 L (STP)/g_Fe·h, while the precipitated catalyst (run SB-2537) exhibited a velocity of about 3.3 L (STP)/g_Fe·h.
- **Observations:** These values indicate that higher space-space velocity conditions correlate with improved catalyst stability and controlled product distributions, ensuring reproducibility across multiple tests.

## 6 Results


### 6.1 Characterization Results

#### 6.1.1 Surface Area and Porosity
- **Description:** The textural properties of the catalysts were evaluated using nitrogen physisorption at 77 K, with BET surface area and pore volume measurements performed on a Micromeritics Digisorb 2600 system. Samples were degassed at 150 °C for 12 h prior to analysis. These parameters are critical for understanding the dispersion of active phases and the accessibility of reactants during Fischer–Tropsch synthesis.
- **Findings:** The pre-calcined silica support (Davison Grade 952) exhibited a BET surface area of 308 m²/g. After impregnation with iron, copper, and potassium, followed by vacuum drying and calcination, the surface area of the resulting 100Fe/5Cu/6K/139SiO₂ catalyst decreased markedly to 100 m²/g. Pore volume also decreased, attributed to pore filling and/or blocking by the impregnated metals. Precipitated catalysts retained higher surface areas (260–310 m²/g).
- **Observations:** The significant reduction in surface area and pore volume for supported catalysts suggests limited dispersion of active phases, potentially impacting catalytic activity. In contrast, higher surface area in precipitated catalysts is linked to improved reactant diffusion and higher catalytic efficiency.

#### 6.1.2 Reduction Behavior and Phase Composition
- **Description:** Temperature-programmed reduction (TPR) with 5% H₂/95% N₂ (40 cm³/min) and isothermal reduction studies (TGA/DTA) were used to assess the reducibility and phase evolution of the catalysts. X-ray diffraction (XRD) and Mössbauer spectroscopy provided direct identification of crystalline phases after reduction.
- **Findings:** TPR profiles revealed two distinct reduction peaks: the first (∼250–400 °C) corresponds to Fe₂O₃ → Fe₃O₄, and the second, broader peak to Fe₃O₄ → metallic Fe. Precipitated catalysts exhibited sharper, more facile reduction peaks, while supported catalysts showed broader peaks and slower reduction. Isothermal reduction at 280 °C confirmed that silica-supported catalysts achieved a higher degree of reduction than alumina-supported ones. XRD and Mössbauer spectroscopy identified Fe₃O₄ and metallic Fe as the main phases after hydrogen reduction, with iron carbides (e.g., χ-Fe₅C₂) and Fe₃O₄ present after CO reduction, indicating partial carburization.
- **Observations:** The reduction behavior is strongly influenced by catalyst preparation and support. Potassium promotion was less effective on silica due to strong support interaction, affecting both reduction and selectivity. The presence of iron carbides after CO reduction confirms carburization phenomena, which are relevant for Fischer–Tropsch activity.

#### 6.1.3 Elemental Composition and Support Loading
- **Description:** The effective loading of iron, copper, and potassium on the silica support was inferred from changes in textural properties post-impregnation and synthesis procedures.
- **Findings:** The marked decrease in BET surface area and pore volume after impregnation and calcination is consistent with successful incorporation of the active metals onto the support. The nominal composition of the catalyst was maintained as 100Fe/5Cu/6K/139SiO₂, with an overall iron content of approximately 33.8 wt%.
- **Observations:** The synthesis approach ensured reproducible loading and distribution of active components, as reflected in the consistent changes in physical properties and catalytic performance.




### 6.2 Catalyst Performance

#### 6.2.1 CO Conversion
- **Description:** CO conversion quantifies the fraction of CO in the feed that is transformed during the reaction, calculated as:
\[
\text{CO Conversion (\%)} = \frac{F_{\text{CO,in}} - F_{\text{CO,out}}}{F_{\text{CO,in}}} \times 100
\]
- **Experimental Data:** For the silica-supported 100Fe/5Cu/6K/139SiO₂ catalyst under slurry reactor conditions (260 °C, 1.5 MPa, H₂/CO = 0.67), the CO conversion was approximately 60–65%. The alumina-supported catalyst exhibited a lower CO conversion of about 35–40%, while the precipitated catalysts showed 20–40% lower activity than the silica-supported variant.
- **Observations and Trends:** The silica-supported catalyst demonstrated the highest initial activity, attributed to a higher degree of iron reduction. The alumina-supported catalyst’s lower activity is linked to inhibited iron reduction by the support.

#### 6.2.2 CO₂ Selectivity
- **Description:** CO₂ selectivity reflects the proportion of converted CO forming CO₂, indicating the extent of the water–gas shift reaction:
\[
\text{CO}_2 \text{ Selectivity (\%)} = \frac{F_{\text{CO}_2,\text{out}}}{F_{\text{CO,in}} - F_{\text{CO,out}}} \times 100
\]
- **Experimental Data:** While explicit numerical values are not provided, the silica-supported catalyst generally exhibited higher CO₂ selectivity compared to the alumina-supported and precipitated catalysts.
- **Observations and Trends:** Increased CO₂ selectivity in supported catalysts is attributed to diminished potassium promotion on silica, which favors the water–gas shift reaction.

#### 6.2.3 CH₄ Selectivity
- **Description:** CH₄ selectivity measures the fraction of converted CO yielding methane:
\[
\text{CH}_4 \text{ Selectivity (\%)} = \frac{F_{\text{CH}_4,\text{out}}}{F_{\text{CO,in}} - F_{\text{CO,out}}} \times 100
\]
- **Experimental Data:** The silica-supported catalyst produced 6–7 mol% methane, higher than the alumina-supported and precipitated catalysts (≤5 mol%).
- **Observations and Trends:** Elevated methane selectivity for the silica-supported catalyst is linked to reduced potassium promotion effectiveness due to strong support interactions.

#### 6.2.4 C₃⁺ Selectivity
- **Description:** C₃⁺ selectivity represents the fraction of converted CO forming hydrocarbons with three or more carbon atoms:
\[
\text{C}_3^+ \text{ Selectivity (\%)} = 100 - \frac{F_{\text{CO}_2,\text{out}} + F_{\text{CH}_4,\text{out}} + 2F_{\text{C}_2\text{H}_2,\text{out}} + 2F_{\text{C}_2\text{H}_4,\text{out}} + 2F_{\text{C}_2\text{H}_6,\text{out}}}{F_{\text{CO,in}} - F_{\text{CO,out}}} \times 100
\]
- **Experimental Data:** The silica-supported catalyst exhibited lower C₃⁺ selectivity, producing more light hydrocarbons (C₁–C₄), while the alumina-supported and precipitated catalysts favored higher C₃⁺ selectivity and greater yields of long-chain hydrocarbons.
- **Observations and Trends:** The trend is attributed to the effectiveness of potassium promotion, which is suppressed on silica but retained on alumina.

#### 6.2.5 α Factor (Chain Growth Factor)
- **Description:** The Anderson–Schulz–Flory α factor indicates the probability of chain growth versus termination, with values closer to 1 favoring longer hydrocarbon chains.
- **Experimental Data:** Precipitated Fe/Cu/K/SiO₂ catalysts achieved α values of 0.92–0.95, corresponding to 80–89% C₅⁺ hydrocarbon yield at ~80% syngas conversion. The silica-supported catalyst, with higher methane selectivity, exhibited a lower α.
- **Observations and Trends:** High α values in precipitated and alumina-supported catalysts reflect strong chain growth, while the silica-supported catalyst’s lower α is consistent with its higher methane and light hydrocarbon selectivity.

#### 6.2.6 Catalyst Deactivation Rate
- **Description:** Deactivation rate measures the decline in CO conversion over time:
\[
\text{Deactivation Rate} = \frac{\text{CO Conversion}_{\text{initial}} - \text{CO Conversion}_{\text{final}}}{\text{Overall reaction time}} \quad (\text{h}^{-1})
\]
- **Experimental Data:** The alumina-supported catalyst exhibited the highest deactivation rate, with activity dropping to about 50% of the silica-supported catalyst after 100 hours. The silica-supported catalyst maintained higher activity over the same period compared to one of the precipitated catalysts.
- **Observations and Trends:** The superior stability of the silica-supported catalyst is attributed to its higher degree of reduction and support properties, though further improvements are needed for long-term operation.

---
