Repository: pic-ai-robotic-chemistry/literature-to-protocols

## Overview

Experimental procedures in scientific papers are usually scattered across free-form text, which makes them difficult to reproduce, compare, and automate.  
The goals of this project are:

* Extract experiment-related entities, conditions, operations, and relations from papers
* Build paper-level knowledge graphs
* Generate structured protocols through templated prompting and graph-based retrieval
* Evaluate the generated results in terms of factuality, text quality, and questionnaire-based practical usability

File: papersavings/Paper_110.md
# Effect of confinement of TiO2 nanotubes over the Ru nanoparticles on Fischer-Tropsch synthesis

## 1. Materials

### 1.1 Reagents

#### 1.1.1 Metal Precursors
- **Ruthenium(III) chloride**: RuCl₃, AR, Sinopharm Corp., China, Used as the active metal precursor for Ru nanoparticle formation in the Ru-in/TNT catalyst.

#### 1.1.2 Solvents
- **Deionized Water**: H₂O, Laboratory grade, (Supplier not specified), Used to prepare the aqueous RuCl₃ solution for the vacuum-assisted incipient wetness impregnation process.

#### 1.1.3 Base/Acid Regulators
- **Concentrated Sodium Hydroxide**: NaOH, 10 M, Sinopharm Corp., China, Reaction condition: used at 10 M concentration in a Teflon container at 140 °C for 24 h, Employed as the base regulator in the synthesis of TiO₂ nanotubes.

#### 1.1.4 Synthesis Gas Environment Gases
- **Hydrogen**: H₂, (Purity not specified, assumed high purity), (Supplier not specified), Operational Conditions: Reduction pretreatment at 300 °C for 12 h, Used to reduce the RuCl₃-impregnated TNT catalyst, ensuring the formation of metallic Ru nanoparticles.
- **Syngas (H₂/CO = 1.0)**: H₂/CO mixture, Research grade, (Supplier not specified), Operational Conditions: Reaction environment at 2.0 MPa and approximately 240 °C with a space velocity of 3000 h⁻¹, Employed as the feed gas in the Fischer–Tropsch synthesis reaction.

#### 1.1.5 Other Reagents
- **Titanium Dioxide (Support Precursor)**: TiO₂, CP grade, Hualisen Corp., China, Used as the starting material for synthesizing TiO₂ nanotubes (TNT) via alkaline treatment.

  
The reagents listed above comprehensively cover all chemical components employed in the synthesis of the Ru-in/TNT catalyst and the corresponding Fischer–Tropsch synthesis process. Each reagent is categorized based on its specific role, ensuring that only reported chemicals with defined operational parameters and purposes are included. This detailed extraction directly integrates information from the experimental descriptions and corresponding QA pairs, underlining the key roles of RuCl₃ as the metal precursor, NaOH in TNT formation, deionized water as the solvent for impregnation, and the defined gaseous environments for catalyst reduction and reaction execution.

### 1.2 Specific Experimental Equipment

#### **Synthesis Equipment**
- Vacuum system – Employed for the vacuum-assisted incipient wetness impregnation method to achieve a pressure of <10⁻² Pa.
- Teflon container – Used for TNT synthesis where TiO₂ is reacted with 10 M NaOH at 140 °C for 24 h.
- Temperature-controlled oven – Utilized to maintain the Teflon container at 140 °C during TNT synthesis and to support the calcination at 300 °C for 2 h.

#### **Characterization Equipment**
- Transmission Electron Microscope (TEM) – JEM-2010 operating at 200 kV for visualizing Ru dispersion and particle size.
- X-ray diffractometer – X'Pert Pro MPD using Cu K radiation, used to confirm the anatase phase and assess Ru particle size.
- BET analyzer – Tristar 3010 for performing N₂ adsorption–desorption measurements to determine TNT support surface area.
- Inductively Coupled Plasma (ICP-AES) – Instrument for Ru content determination (brand/model not specified).
- Temperature-Programmed Reduction/Desorption system – Autosorb-iQ-C, used for studying H₂-TPR/TPD profiles.
- X-ray Photoelectron Spectroscopy (XPS) apparatus – AXIS Ultra DLD for evaluating electronic states and metal–support interactions.

#### **Activation Equipment**
- Fixed bed flow reactor – Used for catalyst reduction with H₂ at 300 °C for 12 h to activate the catalyst (specific model details not provided).

#### **Reaction Equipment**
- Fixed bed flow reactor – Employed for catalytic performance testing under syngas conditions at 2.0 MPa and ~240 °C (model details not provided).

#### **Product Analysis Equipment**
- Gas chromatograph – Agilent 7890A for analyzing H₂, CO, CO₂, and light hydrocarbons in the tail gas.
- Gas chromatograph – GC2010 (Shimadzu) for detecting and analyzing liquid products.

#### **Other Specific Equipment**
- Electric Conductometer – DDS-307 (Leici, China) for measuring the conductivity of the washing solution.
- Auxiliary mixing vessel – Teflon container also used during reagent preparation to blend the TiO₂ with the NaOH solution.

### 1.3 Common Laboratory Equipment

The experimental process for synthesizing Ru-in/TNT utilizes a range of common laboratory equipment that facilitates the preparation, handling, and treatment of materials throughout various stages of the study. The equipment is divided into three primary categories: drying equipment, calcination equipment, and other common laboratory tools. Each category includes devices that help maintain controlled conditions during reagent preparation, reaction setup, and catalyst evaluation.

#### **Drying Equipment**
-  Vacuum drying apparatus  
   • Used during the vacuum drying step at 40 °C, this equipment ensures removal of moisture under an ultra-low pressure environment.
-  Temperature-controlled oven  
   • Although primarily noted for its role in drying, such ovens can also offer the steady heat required for moisture removal and are suggested in the context of catalyst drying.
-  Freeze dryer  
   • Applicable in scenarios where rapid, low-temperature drying is preferred, especially for sensitive materials.

#### **Calcination Equipment**
-  Calcination furnace  
   • Essential for the controlled heating process, this furnace operates at a precise temperature (300 °C for 2 hours) to remove impurities and stabilize catalyst precursors.
-  Temperature-controlled calcination oven  
   • Provides an alternative to a furnace, offering meticulous temperature management during the calcination process.

#### **Other Common Equipment**
-  Teflon container  
   • Utilized during reagent mixing, its chemical inertness is critical in handling concentrated NaOH solutions and other reactive chemicals.
-  Magnetic stirrer  
   • Ensures homogenous mixing of reagents, facilitating uniform reaction conditions.
-  Analytical balance  
   • Critical for accurately measuring the RuCl₃ precursor and other reagents.
-  Pipettes and graduated cylinders  
   • Employed to transfer and dose aqueous solutions such as the RuCl₃ solution during impregnation.
-  Vacuum pump and vacuum gauge  
   • Maintain the ultra-low pressure conditions (<10⁻² Pa) essential during the impregnation process.
-  Gas flow controllers  
   • Support precise regulation of gases during reaction monitoring and catalyst evaluation.

This suite of equipment plays a supportive yet integral role, ensuring that each step from reagent handling to catalyst synthesis is executed with the precision and reproducibility necessary for reliable experimental outcomes.

## 2. Synthesis Methods

### Extraction of Detailed Preparation and Post‑processing Steps

The synthesis methods detailed in the article focus on the preparation of Ru-based Fischer–Tropsch catalysts via controlled impregnation techniques and compare them with standard wet-impregnation approaches. Below are the step-by-step procedures extracted for the Ru-in/TNT catalyst, along with a brief mention of complementary methods for comparative purposes.

#### Ru-in/TNT Synthesis via Vacuum-assisted Incipient Wetness Impregnation

1. • Precursor Mixing / Co‑precipitation  
   - Reagent: A calculated amount of RuCl₃ (provided by Sinopharm, China) in an aqueous solution is used to achieve an active Ru loading of ≈5.0 wt%.  
   - Support: The TiO₂ nanotube (TNT) support, which is synthesized by reacting TiO₂ with 10 M NaOH at 140 °C for 24 h in a Teflon container, is employed.  
   - Experimental Observation: Uniform distribution is indicated by the effective loading within the nanotube structure.

2. • Vacuum-assisted Impregnation  
   - Equipment: A vacuum setup, maintaining a pressure of <10⁻² Pa, is applied to facilitate the penetration of the RuCl₃ solution into the inner pores of the TNT.  
   - Impact: This method ensures confinement of the Ru nanoparticles inside the TNT channels, in contrast to the typical wet-impregnation method where deposition occurs largely on the outer surface.

3. • Drying  
   - Conditions: The impregnated sample is vacuum dried overnight at 40 °C.  
   - Purpose: Controlled drying removes excess moisture and stabilizes the precursor distribution without premature decomposition.

4. • Calcination and Post‑treatment  
   - Calcination: The dried sample is calcined at 300 °C for 2 h, a critical step that converts the precursor into active Ru nanoparticles and enhances metal–support interactions.  
   - Additional Reduction: A subsequent H₂ reduction at 300 °C for 12 h is performed to fully activate the metallic Ru and further improve dispersion and bonding within the TNT support.

#### Comparative Analysis

• The article contrasts this method with the conventional wet‑impregnation technique (used for Ru-out/TNT and Ru/P25 catalysts), highlighting that while the vacuum-assisted method is more complex and requires specialized equipment, it significantly improves the confinement and uniform dispersion of Ru nanoparticles, thereby enhancing catalytic performance during Fischer–Tropsch synthesis.

This detailed methodology ensures reproducibility and clarity for researchers aiming to replicate the catalyst synthesis process accurately.

## 3. Synthesis Procedures

### 3.1 Reagent Preparation

The following sections detail the preparation of reagents for each catalyst used in the study. The procedures are organized into weighing of solid reagents, liquid transfer of precursor solutions, and mixing steps. All catalyst formulations employ RuCl₃ (Ruthenium(III) chloride, sourced from Sinopharm, China) as the precursor, with the specific operational methods tailored to each catalyst type.

#### 3.1.1 Weighing

##### 3.1.1.1 Ru-in/TNT
- **RuCl₃ (Ruthenium(III) chloride)**: Weighed in the required amount using an analytical balance. (The exact mass specification was not provided.)

##### 3.1.1.2 Ru-out/TNT
- **RuCl₃ (Ruthenium(III) chloride)**: Weighed in the required amount with an analytical balance, according to the typical wet-impregnation protocol. (Exact mass details are not specified.)

##### 3.1.1.3 Ru/P25
- **RuCl₃ (Ruthenium(III) chloride)**: Weighed the necessary amount using standard laboratory balances. (The precise measurement value is not mentioned.)

#### 3.1.2 Liquid Transfer

##### 3.1.2.1 Ru-in/TNT
- **Aqueous RuCl₃ solution**: Transferred into the inner pores of TiO₂ nanotubes under a vacuum of <10⁻² Pa using a vacuum-assisted incipient wetness impregnation method. (The exact volume is not specified.)

##### 3.1.2.2 Ru-out/TNT
- **Aqueous RuCl₃ solution**: Delivered onto the TNT support via the typical wet-impregnation procedure, employing standard volumetric equipment. (Details regarding volume and equipment are not explicitly provided.)

##### 3.1.2.3 Ru/P25
- **Aqueous RuCl₃ solution**: Added to the commercial P25 TiO₂ support using conventional wet impregnation techniques. (Specific volumetric information is not indicated.)

#### 3.1.3 Mixing

##### 3.1.3.1 Ru-in/TNT
- **Precursor/TNT mixture**: After impregnation, the sample was vacuum dried overnight at 40 °C to ensure uniform distribution of the Ru precursor within the TNT pores. (No additional stirring parameters were detailed.)

##### 3.1.3.2 Ru-out/TNT
- **Precursor/TNT suspension**: Processed through the wet-impregnation method with no further mixing conditions provided.

##### 3.1.3.3 Ru/P25
- **Precursor/P25 mixture**: Prepared by standard wet impregnation without further specified mixing, relying on subsequent thermal treatments for homogeneity.

These detailed entries, organized by catalyst type, enable reproducibility by clearly separating the operations related to weighing, liquid transfer, and mixing—even though certain specific measurements (such as exact masses or volumes) were not provided in the original text.

### 3.2 Detailed synthesis process

#### Catalyst Preparation [1]: Ru-in/TNT

##### Step 1: Precursor Preparation  
- **Reagents**:  
  • TiO₂ (as received, Hualisen Corp., China)  
  • Concentrated NaOH solution (100 mL, 10 M from Sinopharm Corp.)  
  • RuCl₃ (Sinopharm Corp.) in a concentration calculated for ~5.0 wt% Ru loading  
- **Conditions**:  
  • TNT synthesis at 140 °C for 24 hours in a Teflon container  
  • Washing with deionized water until solution conductivity falls below 100 s/cm  
- **Process**:  
  1. Mix TiO₂ with 100 mL of 10 M NaOH in a Teflon container and stir under controlled conditions.  
  2. Heat at 140 °C for 24 hours to form TNT support.  
  3. Rinse the resulting white precipitate repeatedly with deionized water until the conductivity remains below 100 s/cm, ensuring removal of unreacted NaOH.  
  4. Prepare an aqueous RuCl₃ solution with precise stoichiometry to be used in subsequent steps.  
- **Key Steps**: Ensure thorough washing to completely remove residual NaOH, critical for the proper formation of TNT.

##### Step 2: Catalyst Assembly  
- **Reagents**: TNT support from Step 1 and the prepared RuCl₃ solution  
- **Conditions**:  
  • Vacuum-assisted incipient wetness impregnation at a vacuum pressure below 10⁻² Pa  
- **Process**:  
  1. Introduce the RuCl₃ solution into the TNT support under vacuum, promoting deep penetration into the inner pores.  
  2. Maintain even distribution of Ru precursor to secure enhanced metal–support interactions and reduce metal leaching.  
- **Key Steps**: Uniform impregnation is essential to confine Ru nanoparticles within TNT’s inner structure.

##### Step 3: Purification, Drying & Calcination  
- **Conditions & Process**:  
  1. Vacuum dry the impregnated catalyst at 40 °C overnight.  
  2. Calcine the dried sample at 300 °C for 2 hours with a controlled ramp rate in a vacuum atmosphere to develop the final catalyst structure.  
- **Key Steps**: Strict control of drying and calcination conditions prevents nanoparticle sintering.

##### Step 4: Activation  
- **Conditions & Process**:  
  1. Activate the catalyst by reduction under a hydrogen (H₂) flow at 300 °C for 12 hours.  
- **Key Steps**: This activation step ensures formation of uniformly dispersed and active Ru nanoparticles, critical for high catalytic performance in Fischer–Tropsch synthesis.

## 4. Characterization Methods

### 4.1 X-ray Diffraction (XRD)
- **Operational Description**: XRD is used to ascertain the crystallinity of the TiO₂ nanotube (TNT) support and to confirm the anatase phase. It also provides indirect insights into Ru particle sizes, where the absence of distinct Ru peaks indicates particles smaller than the 4 nm detection limit.
- **Instruments and Models**: X'Pert Pro MPD diffractometer with Cu K radiation.
- **Characterization Conditions**: Samples are pre-reduced at 300 °C prior to analysis; although explicit scan range and step sizes were not provided, the system operates under standard Cu Kα conditions.
- **Test Parameters**: Standard instrument parameters are applied; critical parameters include proper sample alignment to ensure reliable diffraction data.
- **Key Notes**: The resolution limit of XRD implies that very small Ru nanoparticles may not generate distinct peaks.

### 4.2 Transmission Electron Microscopy (TEM)
- **Operational Description**: TEM is employed to visualize the Ru nanoparticles and observe their dispersion within the inner pores of TNT.
- **Instruments and Models**: JEM-2010 microscope operated at an accelerating voltage of 200 kV.
- **Characterization Conditions**: Samples are prepared via vacuum-assisted incipient wetness, ensuring that the catalyst retains its confinement structure during imaging.
- **Test Parameters**: Imaging resolution enables detection of Ru particles typically in the 2–5 nm range.
- **Key Notes**: This method is critical for confirming the nanoscale confinement effect.

### 4.3 N₂ Adsorption–Desorption (BET Surface Area)
- **Operational Description**: BET analysis is applied to determine the surface area and porosity of the TNT supports.
- **Instruments and Models**: Tristar 3010 isothermal nitrogen sorption analyzer.
- **Characterization Conditions**: Samples are degassed at 150 °C for 2 hours prior to measurement.
- **Test Parameters**: The resultant surface area of TNT-based catalysts is approximately 240 m²/g.
- **Key Notes**: This analysis supports the understanding of catalyst accessibility and dispersion.

### 4.4 Hydrogen Temperature‑Programmed Reduction/Desorption (H₂‑TPR/TPD)
- **Operational Description**: H₂‑TPR/TPD evaluates the reducibility and hydrogen adsorption capacity of the catalysts.
- **Instruments and Models**: Autosorb-iQ-C automated system.
- **Characterization Conditions**: For TPR, the catalyst is heated from 35 to 800 °C at a rate of ~10 °C/min under a hydrogen flow of ~100 cm³/min. For TPD, the catalyst is first reduced at 400 °C for 1 hour and then heated from 35 to 600 °C.
- **Test Parameters**: The method quantifies a hydrogen adsorption capacity of approximately 0.464 mmol/g.
- **Key Notes**: Uniform catalyst loading and precise temperature control are emphasized to ensure reproducibility.

### 4.5 X-ray Photoelectron Spectroscopy (XPS)
- **Operational Description**: XPS assesses the surface chemical states and metal–support interactions by recording binding energy shifts, especially in the Ru 3d region.
- **Instruments and Models**: AXIS Ultra DLD.
- **Characterization Conditions**: The analysis is performed under high vacuum with typical binding energy range screening.
- **Test Parameters**: Peaks around 280.1 eV (Ru-out/TNT) and 281.6 eV (Ru-in/TNT) detail charge transfer effects.
- **Key Notes**: XPS provides essential insights into electronic modifications induced by the confinement of Ru nanoparticles.

## 5. Catalytic Evaluation Methods

### 5.1 Activation

The catalyst activation process is a crucial pre-reaction treatment that converts the Ru precursors into their active metallic state, ensuring optimal performance during Fischer–Tropsch synthesis.

#### 5.1.1 Activation Temperature  
- **Definition:** The activation temperature is essential for providing the thermal energy required to reduce Ru species effectively while maintaining proper metal dispersion and promoting robust metal–support interactions.  
- **Experimental Conditions:** The catalyst is reduced in a pure hydrogen atmosphere at 300 °C.  
- **Observations:** Operating at 300 °C facilitates complete reduction of the Ru precursor, ensuring the formation of well-dispersed Ru nanoparticles while preventing excessive sintering.

#### 5.1.2 Activation Pressure  
- **Definition:** Activation pressure influences the kinetics of the reduction process. In this context, standard atmospheric conditions are relied upon to maintain consistent contact between hydrogen and the catalyst surface.  
- **Experimental Conditions:** The reduction is performed under atmospheric pressure.  
- **Observations:** The use of ambient pressure avoids complications associated with high-pressure effects, allowing the focus to remain on temperature and duration to achieve full activation.

#### 5.1.3 Activation Gas  
- **Definition:** The choice of gas for activation is critical for initiating the reduction of the catalyst precursor, thereby converting oxidized Ru into its active metallic form.  
- **Experimental Conditions:** Pure hydrogen (H₂) is utilized as the reducing agent during the activation step.  
- **Observations:** A hydrogen-rich atmosphere ensures efficient reduction, which is confirmed by the enhanced catalytic performance observed during the Fischer–Tropsch reaction.

#### 5.1.4 Activation Time  
- **Definition:** The duration of hydrogen reduction is vital to ensuring that the conversion of Ru compounds to metallic Ru is complete, thereby maximizing active catalyst sites.  
- **Experimental Conditions:** The catalyst undergoes a 12-hour H₂ reduction treatment at 300 °C prior to being introduced into the Fischer–Tropsch reactor.  
- **Observations:** The extended 12-hour reduction period is critical for achieving full activation, supporting strong metal–support interactions and stable dispersion of Ru nanoparticles, which collectively contribute to enhanced catalytic activity and resistance to deactivation during subsequent reactions.

This H₂ reduction activation protocol, with its precise temperature, pressure, gas environment, and duration, distinctly prepares the Ru-in/TNT catalyst for high-efficiency Fischer–Tropsch synthesis, while remaining segregated from characterization-specific protocols such as TPR or XPS analyses.

### 5.2 Reaction

#### 5.2.1 Reaction Temperature  
- **Definition:** The reaction temperature is critical for activating syngas while preserving catalyst stability during Fischer–Tropsch synthesis.  
- **Experimental Conditions:** The catalyst evaluation was conducted at 240 °C.  
- **Observations:** Maintaining this temperature allowed effective CO conversion while minimizing catalyst deactivation. The Ru-in/TNT catalyst exhibited stable performance over extended reaction periods, balancing syngas activation with catalyst integrity.

#### 5.2.2 Reaction Pressure  
- **Definition:** Reaction pressure influences the concentration of syngas within the reactor, directly affecting both reaction kinetics and product selectivity.  
- **Experimental Conditions:** The Fischer–Tropsch reaction was executed under a system pressure of 2.0 MPa.  
- **Observations:** The elevated pressure enhanced the overall conversion efficiency, encouraging the growth of longer-chain hydrocarbons over lighter products. This setting facilitated a high CO conversion rate, contributing significantly to the catalyst’s robust performance.

#### 5.2.3 Reaction H₂/CO Ratio  
- **Definition:** The H₂/CO ratio in the syngas feed determines the chemical balance for hydrocarbon synthesis, influencing the distribution of methane versus longer-chain olefins and paraffins.  
- **Experimental Conditions:** The syngas was supplied with a H₂/CO ratio of 1.0, mirroring typical biomass-derived syngas compositions.  
- **Observations:** This specific ratio was chosen to optimize the catalyst’s performance, promoting a balanced conversion that favors olefin formation while keeping methane selectivity under control.

#### 5.2.4 Reaction Space-Time Velocity  
- **Definition:** Space-time velocity, often represented as gas hourly space velocity (GHSV), represents the ratio of syngas flow to the catalyst mass, thereby controlling the reactants’ residence time.  
- **Experimental Conditions:** The reactor was operated at a space velocity of 3000 h⁻¹.  
- **Observations:** Although a higher space velocity typically shortens residence time and may limit hydrocarbon chain growth, this setting facilitated rapid reactant turnover. The chosen conditions enabled a direct comparison of catalyst performance, particularly highlighting the superior stability and CO conversion of the Ru-in/TNT catalyst over extended reaction durations.

Collectively, the reaction parameters—240 °C, 2.0 MPa, H₂/CO ratio of 1.0, and 3000 h⁻¹—were rigorously documented to ensure reproducibility and reliability in Fischer–Tropsch synthesis evaluations.

## 6 Results


### 6.1 Characterization Results

#### 6.1.1 Crystal Structure and Phase Composition
- **Description:** The crystal structure and phase composition of the catalysts were determined by X-ray diffraction (XRD) using an X'Pert Pro MPD diffractometer with Cu Kα radiation. XRD is essential for identifying the support phase and assessing the crystallinity and size of Ru nanoparticles.
- **Findings:** The XRD patterns of the TiO₂ nanotube (TNT) support exhibited characteristic peaks at 25°, 37°, 48°, 55°, and 62°, confirming the anatase phase. No distinct peaks corresponding to metallic Ru were observed in Ru-in/TNT, indicating that Ru nanoparticles were either amorphous or below the XRD detection limit (<4 nm).
- **Observations:** The absence of Ru peaks suggests highly dispersed, ultra-small Ru nanoparticles, consistent with the intended confinement within TNT.

#### 6.1.2 Surface Area and Porosity
- **Description:** Surface area and porosity were evaluated by N₂ adsorption–desorption (BET) using a Tristar 3010 analyzer. These parameters are critical for understanding catalyst dispersion and mass transfer properties.
- **Findings:** The TNT support in Ru-in/TNT exhibited a high BET surface area of 240 m²/g (fresh), with a pore size of 7.9 nm. After reaction, the surface area decreased slightly to 205 m²/g, indicating good thermal and structural stability.
- **Observations:** The high surface area and mesoporous structure facilitate uniform Ru dispersion and efficient reactant diffusion, supporting enhanced catalytic performance.

#### 6.1.3 Morphology and Particle Size Distribution
- **Description:** Transmission electron microscopy (TEM, JEM-2010 at 200 kV) was used to visualize Ru nanoparticle dispersion and confinement within TNT. Particle size was determined by measuring 200 randomly selected Ru nanoparticles per sample.
- **Findings:** TEM images revealed that Ru-in/TNT contained Ru nanoparticles with sizes predominantly in the 2–4 nm range, confined within the inner pores of the nanotubes. The lattice fringe spacing of 0.20 nm matched the d(101) plane of metallic Ru. In contrast, Ru-out/TNT showed Ru nanoparticles mainly on the outer surface, with increased aggregation after reaction.
- **Observations:** The vacuum-assisted impregnation method enabled uniform internal distribution and minimized sintering, while conventional impregnation led to surface aggregation and leaching.

#### 6.1.4 Elemental Composition and Metal–Support Interaction
- **Description:** X-ray photoelectron spectroscopy (XPS, AXIS Ultra DLD) was employed to determine Ru oxidation states and probe metal–support interactions.
- **Findings:** In Ru-in/TNT, only a single metallic Ru⁰ phase was detected, with a 0.3 eV positive shift in the Ru 3d peak and a 0.1 eV negative shift in the Ti 2p peak compared to Ru-out/TNT. Ru-out/TNT exhibited both Ru³⁺ and Ru⁰ phases.
- **Observations:** The observed peak shifts indicate strong charge transfer and robust metal–support interaction in Ru-in/TNT, contributing to enhanced stability and resistance to leaching.

#### 6.1.5 Reducibility and Hydrogen Adsorption
- **Description:** Hydrogen temperature-programmed reduction/desorption (H₂-TPR/TPD, Autosorb-iQ-C) assessed catalyst reducibility and hydrogen adsorption capacity.
- **Findings:** Ru-in/TNT displayed a reduction peak at 150–200 °C, with a hydrogen adsorption capacity of 0.464 mmol/g. The reduction peak was slightly lower in temperature than Ru-out/TNT, indicating easier reducibility.
- **Observations:** Higher H₂ adsorption and facile reduction reflect more available active sites and stronger metal–support interaction, correlating with superior catalytic activity.

#### 6.1.6 Metal Content and Leaching Resistance
- **Description:** Inductively coupled plasma atomic emission spectrometry (ICP-AES) quantified Ru content and assessed leaching after reaction.
- **Findings:** Ru-in/TNT retained most Ru in the solid phase post-reaction (0.41 mmol/g in bulk, 0.08 mmol/g in liquid), while Ru-out/TNT suffered significant Ru loss to the liquid phase (0.12 mmol/g in bulk, 0.35 mmol/g in liquid).
- **Observations:** The confinement effect in TNT effectively suppresses Ru leaching, maintaining catalyst integrity and performance.




### 6.2 Catalyst Performance

#### 6.2.1 CO Conversion
- **Description:** CO conversion quantifies the fraction of CO in the feed that is transformed during Fischer–Tropsch synthesis. It is calculated as:
  \[
  \text{CO Conversion} = \frac{F_{\text{CO,in}} - F_{\text{CO,out}}}{F_{\text{CO,in}}} \times 100
  \]
- **Experimental Data:** Under fixed-bed reactor conditions (H₂/CO = 1.0, 2.0 MPa, 240 °C, 3000 h⁻¹), the Ru-in/TNT catalyst exhibited an initial CO conversion rate approximately twice that of Ru-out/TNT and Ru/P25. After 20 h, Ru-in/TNT stabilized at ~20% CO conversion, while Ru-out/TNT and Ru/P25 declined to 3% and 4%, respectively. The initial activity for Ru-in/TNT reached 60 mol CO gRu⁻¹, surpassing most previously reported Ru catalysts.
- **Observations and Trends:** The superior and sustained CO conversion of Ru-in/TNT is attributed to the confinement of Ru nanoparticles within the TNT support, which enhances metal–support interactions and active site availability.

#### 6.2.2 CH₄ Selectivity
- **Description:** CH₄ selectivity represents the proportion of converted CO yielding methane, calculated as:
  \[
  \text{CH}_4 \text{ Selectivity} = \frac{F_{\text{CH}_4,\text{out}}}{F_{\text{CO,in}} - F_{\text{CO,out}}} \times 100
  \]
- **Experimental Data:** Across all catalysts and temperatures, CH₄ selectivity remained consistent, with Ru-in/TNT showing values of 20.6% (200 °C), 22.7% (220 °C), 22.4% (240 °C), and 24.5% (260 °C).
- **Observations and Trends:** The similar CH₄ selectivity among catalysts indicates that the confinement effect primarily influences long-chain hydrocarbon formation rather than methane production.

#### 6.2.3 C₅⁺ Selectivity
- **Description:** C₅⁺ selectivity measures the fraction of converted CO forming hydrocarbons with five or more carbon atoms:
  \[
  \text{C}_5^+ \text{ Selectivity} = \frac{F_{\text{C}_5^+,\text{out}}}{F_{\text{CO,in}} - F_{\text{CO,out}}} \times 100
  \]
- **Experimental Data:** Ru-in/TNT achieved high C₅⁺ selectivity: 64.4% (200 °C), 62.9% (220 °C), 62.0% (240 °C), and 63.5% (260 °C). After 48 h, C₅–₁₈ selectivity was 62.5%, with an additional 2.2% for C₁₉⁺.
- **Observations and Trends:** The enhanced C₅⁺ and C₁₉⁺ selectivity for Ru-in/TNT reflects the support’s ability to promote chain growth and re-adsorption of olefin intermediates.

#### 6.2.4 α Factor (Chain Growth Factor)
- **Description:** The α factor, derived from the Anderson–Schulz–Flory model, indicates the probability of chain propagation:
  \[
  \alpha = \frac{\text{moles of (C}_{n+1}\text{ hydrocarbon)}}{\text{moles of (C}_n\text{ hydrocarbon)}}
  \]
  (determined from product distribution at similar CO conversion)
- **Experimental Data:** At ~20% CO conversion, Ru-in/TNT exhibited an α value of 0.65, compared to 0.80 (Ru-out/TNT) and 0.79 (Ru/P25).
- **Observations and Trends:** The lower α for Ru-in/TNT, despite higher long-chain selectivity, suggests more efficient chain growth and a product distribution favoring longer hydrocarbons due to enhanced re-adsorption and confinement effects.

#### 6.2.5 Catalyst Deactivation Rate
- **Description:** Catalyst deactivation rate is assessed by the decline in CO conversion over time:
  \[
  \text{Deactivation Rate} = \frac{\text{CO Conversion}_{\text{initial}} - \text{CO Conversion}_{\text{final}}}{\text{Overall reaction time}}
  \]
- **Experimental Data:** Ru-in/TNT maintained stable CO conversion (~20%) over 48 h, while Ru-out/TNT and Ru/P25 experienced rapid deactivation, with CO conversion dropping by ~95% (to 3–4%) after 20 h.
- **Observations and Trends:** The strong metal–support interaction and spatial confinement in Ru-in/TNT significantly suppress Ru leaching and sintering, resulting in superior stability and minimal deactivation compared to reference catalysts.

---
