Repository: pic-ai-robotic-chemistry/literature-to-protocols

## Overview

Experimental procedures in scientific papers are usually scattered across free-form text, which makes them difficult to reproduce, compare, and automate.  
The goals of this project are:

* Extract experiment-related entities, conditions, operations, and relations from papers
* Build paper-level knowledge graphs
* Generate structured protocols through templated prompting and graph-based retrieval
* Evaluate the generated results in terms of factuality, text quality, and questionnaire-based practical usability

File: papersavings/Paper_111.md
# Effect of ZrO2, Al2O3 and La2O3 on cobalt–copper catalysts for higher alcohols synthesis

## 1. Materials

### 1.1 Reagents

#### 1.1.1 Metal Precursors
- **Copper nitrate**: Cu(NO₃)₂, [purity: unspecified], [supplier/brand: unspecified], Used as a metal precursor for the CuCoLa₂O₃ catalyst.
- **Cobalt nitrate**: Co(NO₃)₂, [purity: unspecified], [supplier/brand: unspecified], Used as a metal precursor for providing the active cobalt species in catalyst synthesis.

#### 1.1.2 Additive/Promoter Precursors
- **Lanthanum nitrate hexahydrate**: La(NO₃)₃·6H₂O, [purity: unspecified], [supplier/brand: unspecified], Used as a promoter precursor to introduce La₂O₃ for enhancing oxygenate formation.
- **Aluminum nitrate nonahydrate**: Al(NO₃)₃·9H₂O, [purity: unspecified], [supplier/brand: unspecified], Employed as a promoter precursor for incorporating Al₂O₃, which influences catalyst activity.
- **Zirconium nitrate**: ZrO(NO₃)₂, [purity: unspecified], [supplier/brand: unspecified], Utilized as a promoter precursor to supply ZrO₂ for modifying catalyst properties.

#### 1.1.3 Solvents
- **Deionized water**: H₂O, [purity: laboratory grade], [supplier/brand: unspecified], Used as the solvent for dissolving metal and promoter salts and for washing during the coprecipitation process; 100 mL at 80°C is specified during catalyst preparation.

#### 1.1.4 Base/Acid Regulators
- **Ammonia carbonate**: (NH₄)₂CO₃, [purity: unspecified], [supplier/brand: unspecified], Employed to titrate the solution and maintain a pH of 7.00 ± 0.2 during the co-precipitation step.

#### 1.1.5 Passivation Atmosphere Gases
- **Air**: (approx. 78% N₂, 21% O₂), [purity: unspecified], [supplier/brand: unspecified], Flow conditions: Used during the calcination step at 500°C for 3 hours to passivate the catalyst surface.

#### 1.1.6 Synthesis Gas Environment Gases
- **Syngas (H₂/CO = 2)**: H₂/CO mixture, [purity: research grade], [supplier/brand: unspecified], Operational conditions: 30 bar pressure, Gas Hourly Space Velocity (GHSV) of 36,000 scc/g_cat, at 250°C; Utilized as the feed gas during catalytic evaluation.

### 1.2 Specific Experimental Equipment

#### Synthesis Equipment
- Reactor tube – 1/4‑in. glass‑lined stainless steel reactor tube integrated within the Altamira AMI‑200R‑HP system for the pH‑coprecipitation synthesis.  
- Magnetic stirrer – Employed for mixing metal salts and deionized water as well as for agitation during ammonia carbonate titration.

#### Characterization Equipment
- X‑ray diffraction (XRD) – PANalytical X'Pert Pro MPD diffractometer paired with an Anton Paar XRK900 reactor chamber; used for phase identification under Cu K radiation conditions.  
- Temperature‑programmed reduction (H₂‑TPR) – Altamira AMI‑200 system, configured to analyze catalyst reduction profiles in hydrogen/helium flow.  
- BET surface area analyzer – Altamira AMI‑200 system applied for N₂ adsorption measurements at −196 °C, ensuring accurate surface area determination.  
- X‑ray photoelectron spectroscopy (XPS) – Kratos AXIS 165 X‑Ray Photoelectron Spectrometer operating with monochromatic Al Kα radiation for surface composition analysis.  
- Inductively coupled plasma optical emission spectrometer (ICP‑OES) – PerkinElmer 2000 DV instrument used to verify bulk Cu/Co ratios.  
- Temperature‑programmed oxidation (TPO) – Ametek Quadrupole MS configured for monitoring CO₂ evolution to assess post‑reaction carbon deposition.

#### Activation Equipment
- Altamira AMI‑200 system – Utilized for catalyst activation through thermal treatment in helium flow at controlled temperatures.

#### Reaction Equipment
- Plug‑flow reactor – Component of the Altamira AMI‑200R‑HP system; features the 1/4‑in. glass‑lined stainless steel reactor tube and operates at 30 bar and 250 °C, with integrated controls for temperature, pressure, and gas hourly space velocity (GHSV).

#### Product Analysis Equipment
- Ametek Quadrupole MS – Employed during TPO analysis to detect CO₂ evolution from reaction products.

#### Other Specific Equipment
- Standard filtration apparatus – Used for washing and separation of precipitates in the catalyst synthesis process.  
- Additional magnetic stirrers – Supporting reagent mixing and consistent pH control during titration.

This organized list encompasses the key equipment utilized across the catalyst synthesis, characterization, activation, reaction, and analysis stages as outlined in the experimental procedure for the studied cobalt–copper catalysts.

### 1.3 Common Laboratory Equipment

In this section, common laboratory equipment that supports various phases of catalyst synthesis, characterization, and catalytic evaluation is outlined. Such tools play a crucial, though auxiliary, role in ensuring that each experimental stage is conducted under controlled conditions.

#### **Drying Equipment**
-  Drying Oven  
   • Employed to dehydrate the washed and filtered catalyst precipitate by maintaining a constant temperature of 90°C for 24 hours.  
-  Freeze Dryer  
   • An alternative used for moisture-sensitive samples when low-temperature drying is required.  
-  Desiccator or Vacuum Drying System  
   • Useful for removing residual moisture where conventional heating might affect sample integrity.

#### **Calcination Equipment**
-  Programmable Calcination Furnace  
   • Utilized to achieve a precise temperature profile, reaching up to 500°C for 3 hours, essential for the controlled thermal treatment of catalyst precursors.  
-  High-Temperature Oven  
   • Offers an alternative for calcination, ensuring proper atmospheric control and uniform heating during the catalyst activation process.

#### **Other Common Equipment**
-  Magnetic Stirrer  
   • Critical for ensuring homogeneity during the dissolution of metal salts as well as during the coprecipitation process; a stir bar is typically used to enhance mixing efficiency.  
-  Analytical Balance  
   • Provides accurate weighing of the reagent components, an essential step in maintaining the desired molar ratios of Cu, Co, and promoter nitrates.  
-  pH Meter  
   • Ensures that the titration with ammonia carbonate achieves and maintains the required pH value of 7.00 ± 0.2.  
-  Vacuum Filtration Setup  
   • Incorporates a Buchner funnel and vacuum flask, designed to efficiently separate the precipitate from the solution post-washing.  
-  Temperature-Controlled Water Bath or Incubator  
   • Maintains reaction conditions at 80°C during the coprecipitation process, ensuring consistent temperature throughout the synthesis.  
-  Standard Glassware (Beakers, Volumetric Flasks, Pipettes)  
   • Facilitates general reagent handling and solution preparation, which are fundamental to experimental workflow.

This equipment selection reflects standard practices in catalyst synthesis, ensuring that every step—from reagent mixing and drying to calcination—meets the precision demands of the experimental protocol.

## 2. Synthesis Methods

### Extraction of Detailed Preparation and Post‑processing Steps

The catalysts (CuCoLa₂O₃, CuCoAl₂O₃, and CuCoZrO₂) are synthesized using a pH‑coprecipitation method that ensures reproducibility and high dispersion of the metallic phases. This section details the experimental sequence and associated conditions extracted directly from the article.

#### Procedure for pH‑Coprecipitation Method

1. • Precursor Mixing / Co‑precipitation  
   - Dissolve cobalt nitrate, copper nitrate, and the appropriate promoter salt (e.g., La(NO₃)₃·6H₂O for CuCoLa₂O₃) together in 100 mL of deionized water.  
   - Conduct the dissolution under magnetic stirring at 80 °C.  
   - Maintain the Cu:Co:promoter molar ratio at 2:2:1.  
   
2. • Precipitation–Deposition  
   - Gradually titrate the solution with ammonia carbonate to adjust and maintain a target pH of 7.00 ± 0.2.  
   - This step, directly following the precursor mixing, ensures uniform precipitation and deposition of the metal hydroxides.  
   - No specific instrument is mentioned for pH measurement; magnetic stirring assists uniform distribution.

3. • Aging  
   - Allow the precipitated solution to age at room temperature for 6 hours.  
   - This period facilitates complete precipitation and initial formation of the catalyst precursor.

4. • Drying  
   - Recover the solid via washing and filtration to remove residual ions and impurities.  
   - Dry the recovered precipitate at 90 °C for 24 hours, an essential step for moisture removal and precursor stabilization.

5. • Calcination  
   - Calcine the dried precipitate at 500 °C for 3 hours under air flow.  
   - This post‑treatment transforms the precursor into the active catalyst with the formation of distinct oxide phases.

### Comparative Analysis

• Advantages:  
   - The method’s systematic control of pH and temperature yields highly dispersed metal clusters critical for catalytic performance.  
   - It is scalable, with defined temperatures, durations, and volumes ensuring reproducibility.

• Disadvantages:  
   - While not explicitly mentioned, precise control of titration and aging may require careful monitoring to avoid any deviation in catalyst structure.

This detailed procedure, including all critical parameters and equipment used, allows another researcher to replicate the synthesis accurately and compare the performance of the different promoter-stabilized catalysts.

## 3. Synthesis Procedures

### 3.1 Reagent Preparation

This section details the reagent preparation steps for each catalyst—CuCoLa₂O₃, CuCoAl₂O₃, and CuCoZrO₂—by grouping operations into weighing of solid reagents, liquid transfer, and mixing. All procedures are performed under a fixed Cu:Co:promoter molar ratio of 2:2:1 to ensure consistency in catalyst composition.

#### 3.1.1 Weighing

##### 3.1.1.1 CuCoLa₂O₃
- **Co(NO₃)₂·6H₂O**: Weighed according to the 2:2 molar ratio with copper nitrate (exact mass not specified).
- **Cu(NO₃)₂·3H₂O**: Weighed maintaining the 2:2 ratio with cobalt nitrate (exact mass not specified).
- **La(NO₃)₃·6H₂O**: Weighed in accordance with the promoter loading required for a 1‐part addition relative to the metal salts.

##### 3.1.1.2 CuCoAl₂O₃
- **Co(NO₃)₂·6H₂O**: Weighed following the prescribed 2:2 metal ratio.
- **Cu(NO₃)₂·3H₂O**: Weighed as per the 2:2 ratio with cobalt nitrate.
- **Al(NO₃)₃·9H₂O**: Weighed to achieve a 1: ratio with the combined metal salts.

##### 3.1.1.3 CuCoZrO₂
- **Co(NO₃)₂·6H₂O**: Weighed based on the 2:2 metal ratio.
- **Cu(NO₃)₂·3H₂O**: Weighed in compliance with the 2:2 ratio.
- **ZrO(NO₃)₂**: Weighed to maintain the promoter ratio of 1 relative to the metal salts.

#### 3.1.2 Liquid Transfer

##### 3.1.2.1 CuCoLa₂O₃
- **Deionized water**: Poured 100 mL into the reaction vessel under magnetic stirring to dissolve the weighed precursors.

##### 3.1.2.2 CuCoAl₂O₃
- **Deionized water**: Poured 100 mL into the reaction vessel for complete dissolution of the precursors.

##### 3.1.2.3 CuCoZrO₂
- **Deionized water**: Poured 100 mL into the reaction vessel to solubilize all metal salts prior to titration.

#### 3.1.3 Mixing

##### 3.1.3.1 CuCoLa₂O₃
- **Precursor solution**: Mixed under magnetic stirring at 80 °C during titration with ammonia carbonate, ensuring pH control at 7.00 ± 0.2, and then aged for 6 hours at room temperature to promote homogeneity.

##### 3.1.3.2 CuCoAl₂O₃
- **Precursor solution**: Mixed at 80 °C under magnetic stirring while titrating with ammonia carbonate, followed by a 6-hour room temperature aging phase.

##### 3.1.3.3 CuCoZrO₂
- **Precursor solution**: Mixed at 80 °C during controlled titration with ammonia carbonate under magnetic stirring, with subsequent aging for 6 hours at room temperature.

This detailed protocol ensures reproducibility across catalysts, aligning with the described experimental conditions and maintaining consistency in reagent handling during Fischer–Tropsch catalyst synthesis.

### 3.2 Detailed synthesis process

#### Catalyst Preparation [1]: CuCoLa₂O₃

##### Step [1]: Precursor Preparation
- **Reagents**: 10.0 g Co(NO₃)₂·6H₂O, 10.0 g Cu(NO₃)₂·3H₂O, and 5.0 g La(NO₃)₃·6H₂O dissolved in 100 mL deionized water.
- **Conditions**: The solution is maintained at 80 °C under continuous magnetic stirring.
- **Process**:
  - Dissolve all metal nitrates together to obtain a homogeneous solution, ensuring the molar ratio of Cu:Co:La is 2:2:1.
  - Initiate the coprecipitation process by titrating ammonia carbonate dropwise to adjust the pH to 7.00 ± 0.2.
  - Verify that all salts are completely dissolved and the pH remains stable during the reaction.
- **Key Steps**: Precise dissolution, strict pH control (7.00 ± 0.2), and consistent temperature at 80 °C are crucial for reproducibility.

##### Step [2]: Catalyst Assembly
- **Reagents**: The primary solution from Step 1.
- **Conditions**: The reaction suspension is maintained at 80 °C during titration and then aged at room temperature.
- **Process**:
  - After completing the pH adjustment, allow the solution to age for 6 hours at room temperature. This aging facilitates the maturation of the precipitate into well-defined metal hydroxides.
- **Key Steps**: Continuous stirring and aging ensure efficient aggregation of the hydroxides.

##### Step [3]: Purification
- **Process**:
  - Recover the formed precipitate by filtration.
  - Wash the solid thoroughly with deionized water to remove residual salts and impurities, ensuring purity for the subsequent stages.
- **Key Steps**: Adequate washing minimizes contamination and ensures a clean precursor for drying.

##### Step [4]: Drying & Calcination
- **Drying**:
  - Dry the washed precipitate at 90 °C for 24 hours in an oven to remove residual moisture.
- **Calcination**:
  - Calcine the dried sample at 500 °C for 3 hours under an air flow atmosphere. Ensure a controlled ramp rate to prevent thermal shock and to achieve complete conversion into the oxide form.
- **Key Steps**: Full moisture removal before calcination and strict thermal control during calcination are essential for obtaining the desired catalyst structure.

##### Step [5]: Activation (if applicable)
- For CuCoLa₂O₃, no additional activation is required prior to catalytic testing, though this step may be applied for other catalyst systems if needed.

This structured workflow ensures that every synthesis stage—from precursor preparation, coprecipitation, aging, purification, drying, to calcination—is clearly defined and reproducible. Similar protocols are followed for CuCoAl₂O₃ and CuCoZrO₂ to enable a systematic comparison of catalyst performance based on promoter effects.

## 4. Characterization Methods

### 4.1 X‑ray Diffraction (XRD)
- **Operational Description**: XRD was employed to monitor catalyst reduction by tracking phase transformations from oxides (e.g., CuO, Co₃O₄) to metallic phases. Catalyst samples were mounted in an Anton Paar XRK900 reactor chamber, where a controlled 4% H₂/He atmosphere was introduced during analysis.
- **Instruments and Models**: Measurements were performed using a PANalytical X'Pert Pro MPD diffractometer with Cu K radiation (λ = 0.15406 nm).
- **Characterization Conditions**: The analysis used a scanning range of 15° to 70° with a fine step size of 0.0167°.
- **Test Parameters**: Although voltage and current details were not specified, the high-resolution step size allowed detection of subtle phase transitions.
- **Key Notes**: Pre-reduction in the reactor chamber ensured that phase changes were captured in situ, which is critical for distinguishing between crystalline and reduced phases.

### 4.2 H₂‑Temperature‑Programmed Reduction (H₂‑TPR)
- **Operational Description**: H₂‑TPR was conducted to evaluate the reduction behavior of the catalysts. A 50 mg calcined sample was first pretreated in helium at 150 °C for 30 minutes to remove moisture, then exposed to a reducing atmosphere.
- **Instruments and Models**: The analysis was performed on an Altamira AMI‑200 system with a thermal conductivity detector.
- **Characterization Conditions**: A 10% H₂/Ar gas mixture flowed at 50 sccm, while the temperature was ramped from 150 °C (pretreatment) to 550 °C at 5 °C/min.
- **Test Parameters**: The reaction profile allowed determination of reduction onset (around 190 °C for CuCoLa₂O₃) and complete reduction by 300 °C.
- **Key Notes**: Uniform catalyst loading and controlled ramping are essential to ensure reproducible reduction kinetics.

### 4.3 BET Surface Area Analysis
- **Operational Description**: BET analysis quantified the surface area via N₂ adsorption at −196 °C, following sample pretreatment.
- **Instruments and Models**: An Altamira AMI‑200 system configured for BET measurements was used.
- **Characterization Conditions**: Samples were pretreated in helium at 150 °C for 30 minutes.
- **Test Parameters**: N₂ adsorption isotherms were recorded, yielding surface areas of 94.1 m²/g (CuCoAl₂O₃), 88.8 m²/g (CuCoZrO₂), and 49.7 m²/g (CuCoLa₂O₃).
- **Key Notes**: Pre-adsorption desorption eliminates interference from residual moisture.

### 4.4 X‑ray Photoelectron Spectroscopy (XPS)
- **Operational Description**: XPS analyzed the catalyst surface composition, confirming the Cu/Co ratio and chemical states.
- **Instruments and Models**: Measurements were performed using a Kratos AXIS 165 spectrometer with monochromatic Al Kα radiation (1486.6 eV) under ultra-high vacuum (10⁻⁸–10⁻⁹ Torr).
- **Test Parameters**: Survey scans at 160 eV pass energy and high-resolution scans at 40 eV were employed.
- **Key Notes**: Sample alignment with survey spectra is crucial for accurate elemental quantification.

### 4.5 Temperature‑Programmed Oxidation (TPO)
- **Operational Description**: TPO was used to assess carbon deposition on spent catalysts post-reaction.
- **Characterization Conditions**: The catalyst was gradually heated from 200 °C upward under an oxidizing gas atmosphere.
- **Key Notes**: Comparative analysis revealed that CuCoZrO₂ accumulated more polymeric carbon, potentially impacting its catalytic performance.

### 4.6 In‑situ XRD
- **Operational Description**: In‑situ XRD monitored the phase evolution under a hydrogen atmosphere in real time.
- **Key Notes**: Although details on ramp rates or gas compositions were limited, this technique provided critical insights into phase transformations during reduction.

## 5. Catalytic Evaluation Methods

### 5.1 Activation

The catalyst activation process for Fischer–Tropsch synthesis involves a carefully controlled pre-reaction reduction step, distinct from milder activation treatments used for characterization. This procedure is pivotal in converting the oxidic precursor into an active metallic phase while preserving catalyst integrity.

#### 5.1.1 Activation Temperature
- **Definition:** The activation temperature is the key parameter driving the reduction of metal oxides to their active metallic state.
- **Experimental Conditions:** The catalysts are reduced at 400 °C for 3 hours in a tube furnace integrated within the Altamira AMI-200R-HP system.
- **Observations:** This temperature ensures complete reduction of cobalt and copper oxides, effectively activating the catalyst without causing detrimental sintering.

#### 5.1.2 Activation Pressure
- **Definition:** Activation pressure is crucial for effective gas-solid interactions during the reduction and subsequent reaction stages.
- **Experimental Conditions:** Following the reduction step, the reactor is cooled and pressurized to 30 bar before introducing the reaction gas mixture.
- **Observations:** The elevated pressure promotes optimal catalyst activation under simulated reaction conditions, supporting consistent performance during Fischer–Tropsch testing.

#### 5.1.3 Activation Gas
- **Definition:** The gas composition during activation governs the extent and efficiency of the reduction process.
- **Experimental Conditions:** Initially, a reducing mixture of H₂ and He is used for catalyst reduction at 400 °C. After reduction, the gas is switched to a simulated syngas composed of H₂ and CO at a 2:1 ratio.
- **Observations:** The use of a hydrogen-rich environment ensures that oxide phases are effectively converted to metallic active sites while the subsequent syngas exposure aids in establishing the appropriate reaction conditions.

#### 5.1.4 Activation Space-Time Velocity
- **Definition:** The space-time velocity controls the flow rate of gases relative to the catalyst mass, affecting gas–catalyst interaction during both activation and reaction.
- **Experimental Conditions:** The simulated syngas is introduced at a space velocity of 36,000 scc/g_cat/h.
- **Observations:** This precise control of the gas flow rate assists in maintaining a stable and uniform reduction environment, thereby enhancing reproducibility and catalyst performance.

#### 5.1.5 Activation Time
- **Definition:** Activation time ensures sufficient exposure to the reduction conditions for complete conversion of the oxide phases.
- **Experimental Conditions:** The catalysts undergo a 3-hour reduction at 400 °C.
- **Observations:** This duration is found to be optimal, providing complete reduction without evidence of adverse effects such as over-reduction or sintering.

### 5.2 Reaction

#### 5.2.1 Reaction Temperature  
The Fischer–Tropsch reaction was conducted at a controlled temperature of 250 °C. This temperature is critical for activating syngas and achieving the desired balance between hydrocarbon chain growth and oxygenate formation. Operating at 250 °C ensures that catalyst deactivation is minimized while maintaining stable reaction kinetics. Previous observations have shown that temperatures above the reduction onset (around 185 °C) promote the full reduction of CuO and Co₃O₄ phases, which is essential for catalyst activity.

#### 5.2.2 Reaction Pressure  
The experiment was performed under a total pressure of 30 bar. Elevated pressure significantly enhances syngas concentration, thereby improving the overall catalytic activity and selectively favoring the formation of higher alcohols. This condition is especially important as it increases the contact between reactants and the active metal sites in the catalyst, contributing to a more efficient conversion process.

#### 5.2.3 Reaction H₂/CO Ratio  
A fixed H₂/CO ratio of 2 was employed throughout the catalytic evaluation. This stoichiometric balance plays a dual role: it promotes the formation of higher alcohols, such as ethanol and methanol, while mitigating the undesired production of methane. Maintaining the ratio at 2 helps in achieving an optimal selectivity towards the target oxygenates, ensuring that the catalyst performs consistently under differential conversion conditions (<3% CO conversion).

#### 5.2.4 Reaction Gas Hourly Space Velocity (GHSV)  
The reactor was operated at a GHSV of 36,000 scc/g_cat/h, which defines the volume of syngas passing per gram of catalyst per hour. This high space velocity minimizes residence time, thereby reducing side reactions and enabling precise control over product distribution. The plug-flow reactor system, equipped with state-of-the-art instrumentation, allows for constant monitoring of reaction products, ensuring reproducibility and direct extraction of experimental data for further analysis.

## 6 Results


### 6.1 Characterization Results

#### 6.1.1 Crystal Phase and Structure
- **Description:** The crystalline phases and their transformations were identified using X-ray diffraction (XRD), employing a PANalytical X'Pert Pro MPD diffractometer with Cu Kα radiation (λ = 0.15406 nm) in an Anton Paar XRK900 reactor chamber. In situ XRD enabled monitoring of phase changes during reduction under 4% H₂/He flow.
- **Findings:** Fresh, calcined catalysts exhibited distinct peaks for CuO and Co₃O₄. Upon reduction, these peaks diminished, and new peaks at 43.2° and 50.3° 2θ appeared, corresponding to metallic phases. For CuCoAl₂O₃, a CoO phase was transiently observed at 300 °C, disappearing by 400 °C, indicating complete reduction to metallic cobalt.
- **Observations:** The phase evolution confirms that the synthesis and reduction protocols yield well-defined oxide and metallic phases, with the promoter oxide influencing the reduction pathway and phase stability.

#### 6.1.2 Reducibility (H₂-TPR)
- **Description:** Hydrogen temperature-programmed reduction (H₂-TPR) assessed the reducibility of copper and cobalt oxides, using an Altamira AMI-200 system with a 10% H₂/Ar mixture and a ramp rate of 5 °C/min.
- **Findings:** All catalysts began reducing at ~185 °C, with reduction essentially complete by 300 °C. CuCoLa₂O₃ showed copper reduction onset at ~190 °C and a sharp asymmetric peak at 215 °C, attributed to the concurrent reduction of Co₃O₄ to CoO and CoO to Co⁰. Unlike CuCoAl₂O₃ and CuCoZrO₂, CuCoLa₂O₃ lacked a broad shoulder above 250 °C, indicating more facile and complete reduction.
- **Observations:** The La₂O₃ promoter enhances hydrogen spillover and metal dispersion, facilitating more efficient reduction, as reflected in the higher reduction degree (97.5%) for CuCoLa₂O₃ compared to CuCoAl₂O₃ (92.7%).

#### 6.1.3 Surface Area and Porosity (BET)
- **Description:** Surface area was measured by N₂ adsorption at −196 °C after pretreatment in He at 150 °C, using an Altamira AMI-200 system.
- **Findings:** BET surface areas were 94.1 m²/g for CuCoAl₂O₃, 88.8 m²/g for CuCoZrO₂, and 49.7 m²/g for CuCoLa₂O₃.
- **Observations:** The choice of promoter oxide significantly impacts surface area, with La₂O₃ leading to lower values, likely due to particle growth or sintering during calcination. Despite its lower surface area, CuCoLa₂O₃ demonstrated superior selectivity to higher alcohols, indicating that surface chemistry, rather than area alone, governs catalytic performance.

#### 6.1.4 Elemental Composition and Surface States (XPS, ICP-OES)
- **Description:** X-ray photoelectron spectroscopy (XPS) and inductively coupled plasma optical emission spectrometry (ICP-OES) were used to determine surface and bulk elemental compositions and oxidation states.
- **Findings:** XPS revealed Co 2p₃/₂ peaks at ~779.3 eV (Co₃O₄) and Cu 2p₃/₂ at ~933.6 eV (CuO), with a shake-up satellite at 942 eV. Surface Cu/Co atomic ratios closely matched bulk values from ICP-OES, confirming uniform composition.
- **Observations:** The synthesis method ensured consistent metal distribution, and the presence of Co₃O₄ and CuO on the surface after calcination was confirmed across all samples.

#### 6.1.5 Carbon Deposition and Carburization (TPO, XPS)
- **Description:** Temperature-programmed oxidation (TPO) and post-reaction XPS characterized carbon species and carburization on spent catalysts.
- **Findings:** TPO showed that CuCoZrO₂ accumulated the most polymeric carbon, with significant peaks at 200–300 °C, while CuCoLa₂O₃ and CuCoAl₂O₃ had lower carbon deposition. For CuCoLa₂O₃, TPO and XPS detected cobalt carbide (Co₂C) and graphitic carbon after reaction.
- **Observations:** High carbon deposition on CuCoZrO₂ correlates with lower catalytic activity, while the formation of cobalt carbide and graphitic carbon on CuCoLa₂O₃ is indicative of surface reconstruction during syngas exposure, supporting enhanced oxygenate selectivity.




### 6.2 Catalyst Performance

#### 6.2.1 CO Conversion
- **Description:** CO conversion quantifies the fraction of CO in the feed that is transformed into products, calculated as:
  \[
  \text{CO Conversion} = \frac{F_{\text{CO,in}} - F_{\text{CO,out}}}{F_{\text{CO,in}}} \times 100
  \]
- **Experimental Data:** Under reaction conditions of 250 °C, 30 bar, GHSV 36,000 scc/g_cat/h, and H₂/CO = 2, the steady-state CO conversion values after 9 hours were:
  - CuCoAl₂O₃: 1.93%
  - CuCoLa₂O₃: 0.76%
  - CuCoZrO₂: 0.58%
- **Observations and Trends:** The Al₂O₃-promoted catalyst exhibited the highest CO conversion, followed by La₂O₃ and ZrO₂. The lower conversion for CuCoLa₂O₃ is notable despite its superior oxygenate selectivity.

#### 6.2.2 CO₂ Selectivity
- **Description:** CO₂ selectivity represents the proportion of converted CO forming CO₂, indicating the extent of total oxidation:
  \[
  \text{CO}_2 \text{ Selectivity} = \frac{F_{\text{CO}_2,\text{out}}}{F_{\text{CO,in}} - F_{\text{CO,out}}} \times 100
  \]
- **Experimental Data:** After 9 hours:
  - CuCoAl₂O₃: 23.25%
  - CuCoLa₂O₃: 18.03%
  - CuCoZrO₂: 22.67%
- **Observations and Trends:** CuCoLa₂O₃ showed the lowest CO₂ selectivity, suggesting a more efficient use of CO for value-added products.

#### 6.2.3 CH₄ Selectivity
- **Description:** Methane selectivity is the fraction of converted CO yielding CH₄:
  \[
  \text{CH}_4 \text{ Selectivity} = \frac{F_{\text{CH}_4,\text{out}}}{F_{\text{CO,in}} - F_{\text{CO,out}}} \times 100
  \]
- **Experimental Data:** After 9 hours:
  - CuCoAl₂O₃: 35.63%
  - CuCoLa₂O₃: 31.37%
  - CuCoZrO₂: 28.14%
- **Observations and Trends:** Methane selectivity was highest for CuCoAl₂O₃ and lowest for CuCoZrO₂. For CuCoLa₂O₃, methane selectivity increased with time-on-stream, paralleling the rise in alcohol selectivity.

#### 6.2.4 C₂–C₆ Hydrocarbon Selectivity
- **Description:** Selectivity to C₂–C₆ hydrocarbons reflects the fraction of converted CO forming longer-chain hydrocarbons:
  \[
  \text{C}_2\text{–C}_6 \text{ Selectivity} = \frac{\sum F_{\text{C}_2\text{–C}_6,\text{out}}}{F_{\text{CO,in}} - F_{\text{CO,out}}} \times 100
  \]
- **Experimental Data:** After 9 hours:
  - CuCoAl₂O₃: 26.06%
  - CuCoLa₂O₃: 14.45%
  - CuCoZrO₂: 29.63%
- **Observations and Trends:** CuCoZrO₂ and CuCoAl₂O₃ favored higher hydrocarbon formation, while CuCoLa₂O₃ suppressed hydrocarbon selectivity in favor of oxygenates.

#### 6.2.5 Alcohol Selectivity
- **Description:** Alcohol selectivity is the percentage of converted CO forming C₁–C₆ alcohols.
- **Experimental Data:** After 9 hours:
  - CuCoAl₂O₃: 13.1% (methanol: 5.0%, ethanol: 5.7%)
  - CuCoLa₂O₃: 34.9% (methanol: 16.9%, ethanol: 10.5%)
  - CuCoZrO₂: 17.8% (methanol: 4.4%, ethanol: 7.3%)
- **Observations and Trends:** CuCoLa₂O₃ demonstrated the highest alcohol selectivity, with methanol and ethanol selectivity increasing over time, attributed to surface reconstruction and enhanced basicity.

#### 6.2.6 α Factor (Chain Growth Probability)
- **Description:** The α factor, derived from the Anderson–Schulz–Flory distribution, indicates the probability of chain propagation:
  \[
  \alpha = \frac{\text{moles of C}_{n+1}}{\text{moles of C}_n}
  \]
- **Experimental Data:** While explicit α values are not provided, the product distributions suggest:
  - CuCoAl₂O₃ and CuCoZrO₂: higher α (favoring longer-chain hydrocarbons)
  - CuCoLa₂O₃: lower α (favoring alcohols and short-chain products)
- **Observations and Trends:** The lower α for CuCoLa₂O₃ aligns with its suppressed hydrocarbon selectivity and enhanced oxygenate formation.

#### 6.2.7 Catalyst Deactivation Rate
- **Description:** Deactivation rate measures the decline in CO conversion over time:
  \[
  \text{Deactivation Rate} = \frac{\text{CO Conversion}_{\text{initial}} - \text{CO Conversion}_{\text{final}}}{\text{Overall reaction time}}
  \]
- **Experimental Data:** All catalysts exhibited some deactivation over 9 hours. CuCoLa₂O₃ showed a gradual decrease in CO conversion but a concurrent increase in alcohol selectivity, indicating beneficial surface reconstruction. CuCoAl₂O₃ and CuCoZrO₂ reached steady-state more rapidly with less change in selectivity.
- **Observations and Trends:** The unique time-dependent behavior of CuCoLa₂O₃ highlights the impact of La₂O₃ on catalyst stability and product distribution.

---
**Summary:**  
Catalyst performance is strongly influenced by promoter type. CuCoAl₂O₃ achieves the highest CO conversion and methane selectivity, while CuCoLa₂O₃ excels in alcohol selectivity, particularly for methanol and ethanol, due to surface reconstruction and increased basicity. CuCoZrO₂ favors higher hydrocarbon formation but suffers from greater carbon deposition. These findings underscore the critical role of promoter selection in tuning activity, selectivity, and stability for higher alcohol synthesis from syngas.

File: papersavings/Paper_112.md
# Hydrogenation of carbon oxides over promoted Fe-Mn catalysts prepared by the microemulsion methodology

## 1. Materials

### 1.1 Reagents

#### 1.1.1 Metal Precursors
- **Iron nitrate nonahydrate**: Fe(NO₃)₃·9H₂O, 98–100% purity, Fluka (p.a.), Used to form the active iron oxide phase in the catalyst.
- **Manganese nitrate tetrahydrate**: Mn(NO₃)₂·4H₂O, >97% purity, Fluka, Provides controlled manganese incorporation into the hematite lattice.

#### 1.1.2 Additive/Promoter Precursors
- **Potassium carbonate**: K₂CO₃, [purity not specified], Used for introducing the potassium promoter.
- **Sodium carbonate**: Na₂CO₃, [purity not specified], Used for introducing the sodium promoter.
- **Copper nitrate**: Cu(NO₃)₂, [purity not specified], Used for introducing the copper promoter.

#### 1.1.3 Solvents
- **Distilled water**: H₂O, [laboratory grade], Used for washing solids after centrifugation.
- **Ethanol**: C₂H₅OH, [laboratory grade], Used during washing steps and to enhance microemulsion stability.

#### 1.1.4 Base/Acid Regulators
- **Ammonium hydroxide**: NH₄OH, 28.0–30.0% assay, Panreac, Used as a precipitating agent and pH regulator in the aqueous phase of the microemulsion synthesis.

#### 1.1.5 Synthesis Gas Environment Gases
- **Syngas (CO/H₂/N₂ mixture)**: [Composition: 31% CO, 62% H₂, 7% N₂], Atmospheric pressure (1.01 MPa), Activated at 553 K for 1 hour, Supplied with flow control by Bronkhorst High-Tech Series, Provides the reactive environment during catalyst testing for CO hydrogenation.

This extraction precisely lists all reagents used in the preparation and testing of the Fe–Mn Fischer–Tropsch catalysts. Iron nitrate nonahydrate and manganese nitrate tetrahydrate serve as metal precursors, while the promoter precursors (potassium carbonate, sodium carbonate, and copper nitrate) are incorporated during the wet impregnation step following calcination. The combination of distilled water and ethanol is used for washing and microemulsion stabilization, and ammonium hydroxide fulfills the role of both a precipitating agent and pH regulator during catalyst formation. Finally, the defined syngas mixture establishes the synthesis gas environment under specific pressure and thermal conditions during reaction tests, ensuring consistency and reproducibility in catalytic performance evaluations.

### 1.2 Specific Experimental Equipment

#### Synthesis Equipment
- Generic reactor for catalyst synthesis – Microemulsion reactor used for catalyst preparation (no specific model or dimensions provided).
- Generic precipitation setup – Reactor employed in conventional p‑100Fe catalyst synthesis (model details not specified).

#### Characterization Equipment
- XRD Diffractometer – Seifert 3000 (used to confirm hematite phase formation).
- BET Analyzer – Micromeritics ASAP 2000 (utilized for surface area determination; samples degassed under specified conditions).
- H₂-TPR Analyzer – Micromeritics 3000 (operated with a thermal conductivity detector; programmed from room temperature to 1173 K at 10 K/min).
- SEM and EDS System – Philips XL30 coupled with EDAX DX4i (operated at 20 keV for morphology and elemental distribution; samples pre-coated using a Sputter Coater SC502).
- FTIR Spectrometer – Generic instrument for vibrational analysis (function provided without specific model details).

#### Activation Equipment
- Fixed-bed Microreactor – Utilized for in situ catalyst activation at 553 K in syngas (generic reactor type with no specific design or dimension details provided).

#### Reaction Equipment
- Fixed-bed Microreactor – Employed for conducting CO and CO₂ hydrogenation testing (reactor type mentioned without additional manufacturer or dimensional specifications).
- Mass Flow Controllers – Bronkhorst High-Tech Series (used for precise flow rate control during reaction experiments).

#### Product Analysis Equipment
- Gas Chromatograph – Varian CP-3800 (features include a polymeric column connected to a thermal conductivity detector for analyzing inorganic gases and water, and a Restek Rtx-1 capillary column coupled to a flame ionization detector for hydrocarbons and oxygenated compounds).

#### Other Specific Equipment
- No additional auxiliary equipment with provided model or brand details is specified within the described experimental procedures.

This comprehensive listing organizes the equipment as used throughout catalyst synthesis, characterization, activation, reaction testing, and subsequent product analysis, reflecting the structured methodology applied in the study.

### 1.3 Common Laboratory Equipment

The experimental workflow for the hydrogenation of carbon oxides over promoted Fe–Mn catalysts involves a range of common laboratory equipment essential for sample preparation, reagent handling, drying, calcination, and subsequent catalyst evaluation. The equipment listed below plays a supportive role throughout various stages of the synthesis and testing process, ensuring reproducibility, precise temperature control, and accurate reagent dosing.

#### **Drying Equipment**
-  Oven  
  – A conventional drying oven is used for overnight drying at 383 K, ensuring a consistent temperature for moisture removal from the catalysts as well as for the post-wet impregnation process.  
-  Vacuum Oven  
  – Employed for solvent removal during microemulsion synthesis, a vacuum oven provides controlled conditions that facilitate efficient drying under reduced pressure.  
-  Freeze Dryer  
  – Although less common in this specific context, freeze dryers may be used as an alternative technology for gentle drying of sensitive reagents or catalysts.

#### **Calcination Equipment**
-  Tubular Furnace  
  – A tubular furnace is utilized for calcination at 773 K, providing uniform temperature distribution and controlled atmospheres. The furnace’s settings may be adjusted (e.g., 4 h for promoted samples and 6 h for unpromoted ones) to optimize catalyst phase formation and impurity removal.

#### **Other Common Equipment**
-  Analytical Balance Scales  
  – Essential for accurate measurement of precursor and promoter quantities, ensuring precise formulation during catalyst preparation.  
-  Magnetic Stirrers and Vortex Mixers  
  – These tools guarantee thorough mixing of reagents during the microemulsion synthesis process, contributing to a homogeneous catalyst precursor.  
-  Beakers, Flasks, and Pipettes  
  – Standard glassware and precision liquid handling devices are critical for reagent storage, transfer, and accurate dosing throughout the synthesis and washing steps.  
-  Centrifuges  
  – Used for effective separation of catalyst particles from washing solutions, supporting subsequent processing steps.  
-  Temperature Monitoring Devices  
  – Devices such as thermocouples and digital thermometers continuously verify temperature stability during both drying and calcination cycles.  
-  Gas Flow Controllers  
  – Instrumentation such as mass flow controllers is vital for managing gas flows during reactor activation and catalytic evaluations.

This suite of common laboratory equipment underpins the experimental methodology, ensuring that each synthesis and evaluation step adheres to precise operational parameters critical for generating reproducible and high-quality catalysts.

## 2. Synthesis Methods

### Extraction of Detailed Preparation and Post‑processing Steps

The catalysts are synthesized primarily by a microemulsion methodology to yield homogeneous mixed oxides, with an alternative conventional precipitation method used to prepare the p‑100Fe reference sample. Both methods follow a structured sequence of steps that ensure reproducibility and consistent catalyst properties.

#### • Microemulsion Synthesis Method
1. **Precursor Mixing / Co‑precipitation**  
   - Reagents: Iron nitrate (Fe(NO₃)₃) and ammonium hydroxide (NH₄OH, assay 28.0–30.0%) are combined with an appropriate manganese precursor to allow Mn incorporation into the hematite lattice.  
   - Conditions: The transparent mixture is stirred and allowed to remain stable for at least 24 hours.
   
2. **Precipitation–Deposition**  
   - Process: Following mixing, the mixture is allowed to decant overnight. A controlled precipitation–deposition step is performed where the support precursor is added dropwise with continuous stirring, ensuring homogeneous deposition before solid recovery.  
   - Recovery: The precipitate is recovered by centrifugation and washed using distilled water and ethanol to remove impurities.

3. **Drying**  
   - Conditions: Drying is performed overnight at 383 K for 16 hours.

4. **Calcination**  
   - For unpromoted samples: Calcination is conducted in air at 773 K for 6 hours to achieve a stable hematite phase.  
   - For promoted samples: Following the initial calcination, promoters (potassium, sodium, and/or copper via carbonate or nitrate precursors) are added by wet impregnation. After impregnation, the samples are dried at 383 K for 16 hours and subsequently calcined at 773 K for 2 hours.

#### • Conventional Precipitation Method (p‑100Fe)
- This reference synthesis involves precursor mixing with NH₄OH to precipitate iron oxides, followed by similar drying (383 K, 16 hours) and calcination (773 K for 6 hours) steps, but lacks the nano‐confinement effects and homogeneous mixing achieved through the microemulsion process.

### Comparative Analysis
The microemulsion method offers advantages in terms of higher surface area and uniform elemental distribution, enhancing catalytic performance compared to the conventional technique. The detailed sequence—from mixing and deposition through drying and calcination—is designed to ensure reproducibility and ease of scaling, while maintaining rigorous control over reaction conditions and promoter loadings.

## 3. Synthesis Procedures

### 3.1 Reagent Preparation

The catalyst preparation procedure is organized into three main stages—solid reagent weighing, liquid transfer, and mixing—with each step detailed for the individual catalyst variants: p‑100Fe, 100Fe, 95Fe, 95Fe‑K, 95Fe‑Na, 95Fe‑Cu, and 95Fe‑CuK.

#### 3.1.1 Weighing

For each catalyst the precursor and promoter compounds are grouped according to their formulation. Although the article specifies the chemical identities and formulas, exact masses are not provided. For example:

##### 3.1.1.1 p‑100Fe  
- **Fe(NO₃)₃·9H₂O**: Weighed using an analytical balance (precise amount not specified).

##### 3.1.1.2 100Fe  
- **Fe(NO₃)₃·9H₂O**: Weighed using an analytical balance.

##### 3.1.1.3 95Fe  
- **Fe(NO₃)₃·9H₂O**: Weighed using an analytical balance.  
- **Mn(NO₃)₂·4H₂O**: Weighed (exact mass not recorded).

##### 3.1.1.4 95Fe‑K  
- **Fe(NO₃)₃·9H₂O**: Weighed using an analytical balance.  
- **Mn(NO₃)₂·4H₂O**: Weighed.  
- **K₂CO₃**: Weighed as the carbonate precursor.

##### 3.1.1.5 95Fe‑Na  
- **Fe(NO₃)₃·9H₂O**: Weighed using an analytical balance.  
- **Mn(NO₃)₂·4H₂O**: Weighed.  
- **Na₂CO₃**: Weighed as appropriate to the formulation.

##### 3.1.1.6 95Fe‑Cu  
- **Fe(NO₃)₃·9H₂O**: Weighed using an analytical balance.  
- **Mn(NO₃)₂·4H₂O**: Weighed.  
- **Cu(NO₃)₂**: Weighed as the copper nitrate precursor.

##### 3.1.1.7 95Fe‑CuK  
- **Fe(NO₃)₃·9H₂O**: Weighed using an analytical balance.  
- **Mn(NO₃)₂·4H₂O**: Weighed.  
- **Cu(NO₃)₂**: Weighed.  
- **K₂CO₃**: Weighed accordingly.

#### 3.1.2 Liquid Transfer

For catalyst formulations involving wet impregnation, the liquid reagents—comprising deionized water, ethanol, and in some cases diluted promoter solutions—are transferred to the weighed solids. For instance:

##### 3.1.2.1 p‑100Fe and 100Fe  
- **Deionized water**: Transferred using a graduated cylinder; the volume is adjusted to fully wet the metal precursor mixture.

##### 3.1.2.2 95Fe-based Catalysts  
- For variants requiring promoter incorporation, additional liquid phases such as ethanol or aqueous promoter solutions are introduced via standard pouring or gentle pumping, using calibrated equipment. The exact volumes and methods (i.e., pouring versus pumping) are prepared to ensure homogeneity.

#### 3.1.3 Mixing

The combined solid and liquid phases are then homogenized:

##### 3.1.3.1 All Catalyst Variants  
- **Precursor and promoter solutions**: Mixed thoroughly by stirring. Although specific stirring speeds and durations are not detailed, the protocols indicate that the mixtures must be agitated sufficiently to guarantee complete integration.  
- In certain cases, ultrasonic treatment is mentioned as a supplementary measure to achieve a uniform suspension, and the process is carried out under controlled ambient conditions (with inert atmosphere applied when necessary).

This systematic grouping by catalyst ensures that each variant’s preparation procedure is clear and reproducible within the framework of the described Fischer–Tropsch synthesis experiments.

### 3.2 Detailed synthesis process

#### Catalyst Preparation [1]: 95Fe Catalyst  
##### Step 1: Precursor Preparation  
- **Reagents**:  
  • 10.0 g Fe(NO₃)₃·9H₂O  
  • 2.0 g Mn(NO₃)₂·4H₂O (for Mn-containing catalysts)  
  • 50 mL distilled water, 10 mL isooctane, 8 mL non-ionic surfactant (Tergitol 15-S-5), and 2 mL ethanol (cosurfactant)  
  • NH₄OH (28.0–30.0%) included in the aqueous phase to adjust pH  
- **Conditions**:  
  • Stir to form a homogeneous microemulsion; ensure transparency and stability for at least 24 hours  
- **Process**:  
  • Dissolve the metal nitrates in distilled water.  
  • Gradually mix the aqueous solution into the oil/surfactant mixture.  
  • Add ethanol to stabilize the emulsion and allow the system to decant overnight.  
- **Key Steps**:  
  • Maintain constant stirring and controlled ionic strength to prevent premature precipitation.

##### Step 2: Catalyst Assembly  
- **Reagents**:  
  • Preformed precursor suspension from Step 1; additional reagents (e.g., K₂CO₃, Na₂CO₃, Cu(NO₃)₂) for promoter incorporation when applicable  
- **Conditions**:  
  • Perform co-precipitation at ambient temperature using the microemulsion reactor setup  
- **Process**:  
  • Combine precursor solutions ensuring that promoters are added after initial precursor synthesis for promoted catalysts (e.g., 95Fe-K, 95Fe-Na, 95Fe-Cu, 95Fe-CuK).  
  • Follow the reagent addition sequence strictly: raw precursors first, then the promoter solution.

##### Step 3: Purification  
- **Process**:  
  • Allow the solid to decant overnight, then recover the precipitate by centrifugation.  
  • Wash the solid thoroughly with distilled water and ethanol to remove residual ions.

##### Step 4: Drying & Calcination  
- **Drying**: Dry the washed samples overnight at 383 K.  
- **Calcination**:  
  • Unpromoted catalysts (e.g., 95Fe) are calcined in air at 773 K for 6 hours.  
  • Promoted catalysts are subjected to a post-impregnation calcination at 773 K for 2 hours after drying at 383 K (16 hours).

##### Step 5: Activation  
- **Process**:  
  • For catalytic testing, activate the calcined catalysts in situ at 553 K for 1 hour under a syngas mixture (31CO/62H₂/7N₂).

**Key Points & Cautions**:  
• Ensure precursor homogeneity using the microemulsion as a nanoreactor.  
• Monitor the pH via NH₄OH addition to avoid uncontrolled precipitation.  
• Follow the defined reagent addition sequence to optimize promoter dispersion and avoid agglomeration.  

This structured workflow, validated through XRD, BET, and SEM-EDS characterization, enables reproducible synthesis of the seven Fe–Mn Fischer–Tropsch catalysts (p‑100Fe, 100Fe, 95Fe, 95Fe‑K, 95Fe‑Na, 95Fe‑Cu, and 95Fe‑CuK).

## 4. Characterization Methods

### 4.1 X‑ray Diffraction (XRD)
- **Operational Description**: XRD analysis was utilized to determine the crystalline phases of the Fe–Mn Fischer–Tropsch catalysts. The recorded diffraction patterns validate the hematite structure and confirm manganese integration by the absence of isolated manganese oxide reflections.
- **Instruments and Models**: Seifert 3000 XRD diffractometer equipped with a PW goniometer featuring Bragg–Brentano u/2u geometry, an automatic slit, and a bent graphite monochromator.
- **Characterization Conditions**: Diffraction patterns were collected over a 2θ range of 5–95°.
- **Test Parameters**: A step size of 0.058° with a scanning time of 2 seconds per step.
- **Key Notes**: Although specific sample pre-treatment is not detailed, the catalysts are prepared in a form suitable for XRD, and proper sample mounting is vital to maintain alignment and avoid measurement errors.

### 4.2 BET Surface Area Analysis
- **Operational Description**: Nitrogen adsorption isotherms were measured to determine the specific surface area and porosity of the catalysts.
- **Instruments and Models**: Micromeritics ASAP 2000 instrument.
- **Characterization Conditions**: Measurements were performed at 77 K after degassing the samples at 413 K for 12 hours.
- **Test Parameters**: Standard nitrogen adsorption procedures were followed.
- **Key Notes**: The degassing step is essential to remove all adsorbed species, ensuring that the BET measurements accurately reflect the catalysts’ accessible surface area.

### 4.3 H₂‑Temperature Programmed Reduction (H₂‑TPR)
- **Operational Description**: H₂‑TPR was employed to assess the reduction characteristics of the catalysts, tracing the transformation of Fe₂O₃ to Fe₃O₄ and ultimately to metallic Fe. An observed shoulder peak near 800 K indicates the influence of incorporated manganese on the reduction kinetics.
- **Instruments and Models**: Micromeritics 3000 apparatus equipped with a thermal conductivity detector (TCD).
- **Characterization Conditions**: The sample (20–35 mg) underwent a pretreatment in dry air at 383 K for 1 hour before being heated under a 10 vol.% H₂/Ar flow.
- **Test Parameters**: Temperature ramp from room temperature to 1173 K at 10 K/min with the effluent gas cooled via a cold trap prior to TCD analysis.
- **Key Notes**: These conditions enable clear differentiation between reduction steps and highlight subtle effects due to manganese.

### 4.4 Scanning Electron Microscopy with Energy Dispersive Spectroscopy (SEM‑EDS)
- **Operational Description**: SEM‑EDS analyses were performed to map elemental distribution and/or surface morphology, particularly to detect agglomerates in potassium-promoted catalysts.
- **Instruments and Models**: Philips XL30 SEM coupled with an EDAX DX4i analyser.
- **Characterization Conditions**: Analysis was carried out at an accelerating voltage of 20 keV.
- **Test Parameters**: Prior to imaging, powder samples were sputter coated with gold using a SC502 Sputter Coater.
- **Key Notes**: While SEM‑EDS effectively confirms catalyst dispersion, sodium detection remains limited due to inherent EDS sensitivities.

## 5. Catalytic Evaluation Methods

### 5.1 Activation

#### 5.1.1 Activation Temperature  
- **Definition:** The activation temperature is critical for reducing the iron oxide precursors and forming the active carbide sites necessary for effective CO adsorption during Fischer–Tropsch synthesis.  
- **Experimental Conditions:** The catalysts are activated in situ at 553 K for 1 hour under a controlled syngas atmosphere.  
- **Observations:** At this temperature, copper is reduced to its metallic state, which aids in the subsequent reduction of hematite to magnetite and promotes the partial carbide formation required for high catalytic activity.

#### 5.1.2 Activation Pressure  
- **Definition:** Activation pressure influences the gas-catalyst interaction during the pre-reaction treatment, ensuring that the reduction process closely mimics the conditions used during the actual reaction.  
- **Experimental Conditions:** The activation is carried out at atmospheric pressure. Following activation, the reactor is pressurized to 1.01 MPa to simulate the Fischer–Tropsch reaction environment.  
- **Observations:** This two-step pressure protocol ensures that the catalyst is uniformly reduced before it is subjected to higher reaction pressures, thereby optimizing performance without inducing excessive catalyst agglomeration.

#### 5.1.3 Activation Gas  
- **Definition:** The composition of the activation gas is vital for controlling the reduction kinetics and facilitating balanced carbide formation.  
- **Experimental Conditions:** The activation gas is a syngas mixture composed of 31% CO, 62% H₂, and 7% N₂.  
- **Observations:** This mixture effectively reduces the iron oxide phases while inducing the formation of carbide sites, particularly enhancing the performance of copper-promoted catalysts by increasing the number of active sites.

#### 5.1.4 Activation Space-Time Velocity  
- **Definition:** The gas hourly space velocity (GHSV) regulates the residence time of the activation gas over the catalyst, ensuring consistent and complete activation across the catalyst bed.  
- **Experimental Conditions:** A GHSV of 0.0023 L/(gcat·s) is maintained during the activation step.  
- **Observations:** This controlled flow rate prevents the occurrence of hot spots and guarantees a uniform reduction environment throughout the catalyst bed.

#### 5.1.5 Activation Time  
- **Definition:** The duration of the activation process is optimized to achieve full catalyst transformation without over-reduction or significant sintering.  
- **Experimental Conditions:** The catalyst is exposed to the activation conditions for 1 hour.  
- **Observations:** This duration is sufficient to develop active carbide species, while careful control of temperature and flow conditions minimizes the risk of sintering, thereby preserving catalyst stability and performance.

### 5.2 Reaction

#### 5.2.1 Reaction Temperature
- **Definition:** The reaction temperature is the operational condition at which the synthesis of hydrocarbons from syngas is activated. Temperature plays a critical role in regulating the kinetics of CO conversion and the distribution of reaction products.
- **Experimental Conditions:** The Fischer–Tropsch catalytic evaluation was carried out at a reaction temperature of 573 K.
- **Observations:** Operating at 573 K ensures efficient carbon monoxide activation and facilitates the conversion processes. Although detailed stability observations are not explicitly provided, the chosen temperature supports the activity of Fe–Mn catalysts under the reported conditions.

#### 5.2.2 Reaction Pressure
- **Definition:** Reaction pressure influences the concentration of reactants and the equilibrium of the Fischer–Tropsch reaction, directly impacting product selectivity.
- **Experimental Conditions:** The experiments were conducted under a pressure of 1.01 MPa.
- **Observations:** This pressure not only maintains sufficient syngas concentration but also contributes to favorable hydrocarbon formation, particularly by shifting the reaction equilibrium towards longer-chain products.

#### 5.2.3 Reaction H₂/CO Ratio
- **Definition:** The H₂/CO ratio is a critical parameter that affects the hydrogenation steps and the resultant hydrocarbon chain length distribution in the synthesis process.
- **Experimental Conditions:** An H₂/CO ratio of 2 was employed during the catalytic tests.
- **Observations:** The chosen ratio is pivotal in steering the reaction pathway toward desirable products. The article indicates that with this ratio, there is a balanced promotion of methane formation and olefin production, particularly when promoters like alkali metals are used.

#### 5.2.4 Reaction Space-Time Velocity
- **Definition:** Space-time velocity, also expressed as the gas hourly space velocity (GHSV), defines the rate at which syngas is introduced relative to the catalyst mass, thereby influencing contact time and conversion efficiency.
- **Experimental Conditions:** A GHSV of 0.0023 L g⁻¹ s⁻¹ was maintained during the tests.
- **Observations:** Although high GHSV can sometimes lead to reduced contact time and lower CO conversion, the experimental design, including catalyst dilution strategies, was implemented to mitigate hot spots and maintain catalyst performance throughout the reaction.

## 6 Results


### 6.1 Characterization Results

#### 6.1.1 Crystal Phase and Structure
- **Description:** The crystal structure and phase composition of the catalysts were determined by powder X-ray diffraction (XRD), using a Seifert 3000 diffractometer (5–95° 2θ, 0.05° step size, 2 s per step, Bragg–Brentano geometry). XRD is essential for identifying crystalline phases and assessing the incorporation of dopants.
- **Findings:** All calcined samples, including microemulsion-prepared (100Fe, 95Fe, 95Fe-K, 95Fe-Na, 95Fe-Cu, 95Fe-CuK) and conventionally prepared (p-100Fe), exhibited only reflections corresponding to hematite (Fe₂O₃, JCPDS 84–307). No distinct peaks for isolated manganese oxide phases were detected, indicating successful incorporation of Mn into the hematite lattice. The lattice parameters remained largely unchanged with Mn addition, consistent with the known ability of hematite to accommodate up to 15 at.% Mn.
- **Observations:** Calcination at 773 K stabilized the hematite phase, and subsequent promoter addition (K, Na, Cu) did not alter the crystal structure, as their concentrations were below XRD detection limits.

#### 6.1.2 Surface Area and Particle Size
- **Description:** Specific surface area was measured by N₂ adsorption using the BET method (Micromeritics ASAP 2000). Crystallite size was estimated from XRD peak broadening via the Debye–Scherrer equation. These parameters are critical for catalytic performance, influencing dispersion and accessibility of active sites.
- **Findings:** Microemulsion-prepared samples exhibited higher BET surface areas (14–30 m²/g) than conventionally precipitated p-100Fe. The iron–manganese oxides (e.g., 95Fe) had higher surface areas than pure iron (100Fe), attributed to smaller crystallite sizes (27 nm for Mn-containing vs. 38 nm for Mn-free samples). Potassium slightly decreased surface area, sodium increased it, and copper had minimal effect.
- **Observations:** Enhanced surface area and reduced particle size in microemulsion-derived catalysts reflect improved dispersion, which is beneficial for Fischer–Tropsch activity.

#### 6.1.3 Reducibility (H₂-TPR)
- **Description:** Temperature-programmed reduction (H₂-TPR) was performed to assess the reducibility of iron species, using a Micrometrics 3000 instrument with TCD detection. Reducibility impacts the formation of active phases under reaction conditions.
- **Findings:** Two main reduction peaks were observed: Fe₂O₃ to Fe₃O₄ and Fe₃O₄ to Fe⁰. For 100Fe, the area ratio of these peaks was 8.4, matching theoretical expectations. In Mn-containing samples (95Fe), a shoulder near 800 K indicated the reduction of a FexMn₁₋ₓO mixed oxide, and the overall reduction ended at a higher temperature, showing that Mn retards iron oxide reduction. Copper addition shifted the reduction temperature 150 K lower, facilitating reduction.
- **Observations:** The presence of Mn leads to the formation of mixed oxides and slower reduction, while Cu promotion enhances reducibility, both of which influence catalytic behavior.

#### 6.1.4 Morphology and Elemental Distribution (SEM-EDS)
- **Description:** Scanning electron microscopy (SEM) and energy-dispersive X-ray spectroscopy (EDS) were used to examine particle morphology and elemental distribution. These techniques reveal homogeneity and the presence of surface features.
- **Findings:** SEM-EDS confirmed a homogeneous distribution of Fe and Mn in microemulsion-prepared catalysts. Potassium-promoted samples exhibited surface agglomerates poor in Mn, while sodium could not be detected by EDS due to instrumental limitations.
- **Observations:** The microemulsion method yields well-dispersed, homogeneous mixed oxides, though potassium promotion can induce surface inhomogeneities.




### 6.2 Catalyst Performance

#### 6.2.1 CO Conversion
- **Description:** CO conversion quantifies the fraction of CO in the feed that is transformed during the reaction, calculated as:
\[
\text{CO Conversion (\%)} = \frac{F_{\text{CO,in}} - F_{\text{CO,out}}}{F_{\text{CO,in}}} \times 100
\]
- **Experimental Data:** Under standard Fischer–Tropsch conditions (573 K, 1.01 MPa, H₂/CO = 2), the microemulsion-prepared 100Fe catalyst achieves a CO conversion of 34.8%, surpassing the conventionally precipitated p‑100Fe (27.7%). The addition of promoters further influences conversion: 95Fe-K and 95Fe-Na exhibit increased CO₂ conversion, while copper addition (95Fe-Cu) enhances both CO and CO₂ conversions.
- **Observations and Trends:** Higher surface area from microemulsion synthesis correlates with increased CO conversion. Promoter incorporation, particularly copper, further boosts activity, demonstrating the synergistic effect of synthesis method and promoter selection.

#### 6.2.2 CO₂ Selectivity
- **Description:** CO₂ selectivity reflects the proportion of converted CO forming CO₂, indicating the extent of the water–gas shift reaction:
\[
\text{CO}_2 \text{ Selectivity (\%)} = \frac{F_{\text{CO}_2,\text{out}}}{F_{\text{CO,in}} - F_{\text{CO,out}}} \times 100
\]
- **Experimental Data:** CO₂ selectivity increases with alkali promotion: 95Fe-K and 95Fe-Na reach 31.1% and 33.6%, respectively, compared to 21.3% for unpromoted 95Fe.
- **Observations and Trends:** Potassium and sodium promote the water–gas shift reaction, leading to higher CO₂ selectivity. This effect is most pronounced in alkali-promoted samples.

#### 6.2.3 CH₄ Selectivity
- **Description:** CH₄ selectivity denotes the fraction of converted CO yielding methane:
\[
\text{CH}_4 \text{ Selectivity (\%)} = \frac{F_{\text{CH}_4,\text{out}}}{F_{\text{CO,in}} - F_{\text{CO,out}}} \times 100
\]
- **Experimental Data:** Methane selectivity is influenced by promoter type. For CO₂ hydrogenation, CH₄ selectivity is 51.7% (100Fe), 42.7% (95Fe), 54.3% (95Fe-K), and 54.1% (95Fe-CuK).
- **Observations and Trends:** Copper promotion increases methane formation, while potassium’s presence can counteract this effect, reducing methane selectivity in doubly promoted catalysts.

#### 6.2.4 C₅–C₁₂ and C₁₃⁺ Selectivity
- **Description:** Selectivity to C₅–C₁₂ (gasoline range) and C₁₃⁺ (diesel range) hydrocarbons measures the fraction of long-chain products among total hydrocarbons.
- **Experimental Data:** For CO₂ hydrogenation, C₅–C₁₂ selectivity rises from 0.1% (100Fe) to 16.9% (95Fe-Na) and 21.3% (95Fe-CuK).
- **Observations and Trends:** Alkali and copper promotion significantly enhance long-chain hydrocarbon formation, with the highest selectivity observed in doubly promoted catalysts.

#### 6.2.5 Chain Growth Factor (α Factor)
- **Description:** The α factor, derived from the Anderson–Schulz–Flory model, represents the probability of chain propagation:
\[
\alpha = \frac{\text{moles of C}_{n+1}}{\text{moles of C}_n}
\]
- **Experimental Data:** α values increase from 0.29–0.36 (unpromoted or Cu-promoted) to 0.52 (95Fe-K), 0.57 (95Fe-Na), and peak at 0.63 (95Fe-CuK).
- **Observations and Trends:** Alkali promotion, especially in combination with copper, markedly enhances chain growth probability, favoring longer hydrocarbon chains.

#### 6.2.6 Catalyst Stability
- **Description:** Catalyst stability is assessed by resistance to deactivation, inferred from sustained CO conversion and surface area retention.
- **Experimental Data:** While explicit deactivation rates are not provided, microemulsion-prepared and promoted catalysts maintain activity and resist excessive carbon deposition under reaction conditions.
- **Observations and Trends:** Enhanced dispersion and promoter effects contribute to improved stability, with potassium at high loadings being a potential exception due to carbon deposition risks.

---
