Repository: pic-ai-robotic-chemistry/literature-to-protocols

## Overview

Experimental procedures in scientific papers are usually scattered across free-form text, which makes them difficult to reproduce, compare, and automate.  
The goals of this project are:

* Extract experiment-related entities, conditions, operations, and relations from papers
* Build paper-level knowledge graphs
* Generate structured protocols through templated prompting and graph-based retrieval
* Evaluate the generated results in terms of factuality, text quality, and questionnaire-based practical usability

File: papersavings/Paper_113.md
# CO hydrogenation on lanthana and vanadia doubly promoted Rh/SiO2 catalysts

## 1. Materials

### 1.1 Reagents

#### 1.1.1 Metal Precursors
- **Rh(NO₃)₃ hydrate**: Rh(NO₃)₃ hydrate, approximately 36 wt% Rh, Fluka, Used as the active metal precursor for introducing Rh species in the catalyst.

#### 1.1.2 Additive/Promoter Precursors
- **Lanthanum Nitrate Hexahydrate**: La(NO₃)₃·6H₂O, 99.99% purity, Aldrich, Used to supply the lanthana promoter, which enhances CO adsorption.
- **Ammonium Metavanadate**: NH₄VO₃, 99.5% purity, Alfa Aesar, Used to introduce vanadia promotion, adjusting the hydrogen coverage and influencing CO dissociation pathways.

#### 1.1.3 Solvents
- **Boiled Distilled Water**: H₂O, High-purity, Prepared in-house, Used as the solvent for the aqueous precursor solutions and for washing the silica support during catalyst preparation.

#### 1.1.4 Passivation Atmosphere Gases
- **Hydrogen**: H₂, Research grade, [Supplier details not provided], Flow 20 mL/min at 500 °C for 30 minutes, Used for catalyst reduction prior to CO/He exposure during FTIR studies.

#### 1.1.5 Synthesis Gas Environment Gases
- **H₂/CO Mixture**: H₂/CO (molar ratio of 2:1), Research grade, [Details not specified], 45 mL/min at 230 °C and 1.8 atm, Served as the feed gas during the CO hydrogenation reaction.
- **CO/He Mixture**: 4 v/v% CO in He, Research grade, [Details not specified], Flow 50 mL/min under atmospheric pressure, Employed for CO chemisorption measurements and FTIR characterization.

#### 1.1.6 Other Reagents
- **Silica Gel**: SiO₂, 99.95% purity, Alfa Aesar (ground and sieved to 30–50 mesh, then calcined at 500 °C for 4 hours), Used as the high-purity support ensuring a BET surface area of around 251 m²/g for the catalyst systems.

These reagents collectively establish the foundation of the Rh-based Fischer–Tropsch catalyst synthesis. The catalyst synthesis involves incipient wetness impregnation using aqueous solutions of the metal and promoter precursors, followed by sequential impregnation for vanadia-containing samples. Detailed operational conditions for both passivation (hydrogen treatment) and reaction environments (H₂/CO and CO/He mixtures) have been specified to ensure reproducibility and facilitate in-depth catalyst characterization and evaluation.

### 1.2 Specific Experimental Equipment

#### **Synthesis Equipment**
- Catalyst Synthesis Reactor – Fixed-bed differential reactor made of 316 stainless steel (Length: ~300 mm; Internal Diameter: ~5 mm). Equipped with a thermocouple near the catalyst bed.
- Incipient Wetness Impregnation Setup – Reactor assembly used for catalyst precursor impregnation (no specific model provided; utilized for controlled solution dosing and mixing).

#### **Characterization Equipment**
- BET Surface Area Analyzer – Micromeritics ASAP 2020 (used for measuring surface area via N₂ adsorption).
- CO Chemisorption Instrument – Micromeritics ASAP 2010C (designed for volumetric chemisorption measurements).
- Electron Microscope – Hitachi 9500 (operated at 300 kV for high‑resolution TEM imaging and particle size analysis).
- Powder X‑ray Diffractometer – Scintag XDS 2000 θ/θ (equipped with Cu Kα1/Kα2 radiation for phase identification).
- FTIR Spectrometer – Nicolet 6700 (equipped with a DRIFT cell featuring CaF₂ windows for CO adsorption studies via DRIFTS).

#### **Activation Equipment**
- Reduction Furnace – Temperature‑controlled furnace used for catalyst activation by heating in H₂ at 500 °C.
- Fixed‑bed Reactor (also used in synthesis) – Employed for catalyst reduction during pretreatment.

#### **Reaction Equipment**
- Fixed‑bed Differential Reactor – Same 316 stainless steel reactor (described above) used for CO hydrogenation; includes Brooks 5840E series mass flow controllers for precise gas flow regulation.
- Temperature Control System – Integrated thermocouple for real‑time monitoring of catalyst bed temperature.
  
#### **Product Analysis Equipment**
- Gas Chromatograph – Varian 3380 series (equipped with a Restek RT‑QPLOT column for hydrocarbons and oxygenates, plus a thermal conductivity detector for inorganic gases).
  
#### **Other Specific Equipment**
- Drying Apparatus – Temperature‑controlled device for performing drying steps at 90 °C and 120 °C.
- Vacuum System – Utilized for degassing samples before BET and chemisorption measurements.
- Mass Flow Controllers – Brooks 5840E series (applied to regulate gas flows throughout synthesis, reaction, and characterization).

### 1.3 Common Laboratory Equipment

In the context of catalyst synthesis and evaluation, a variety of laboratory equipment plays a supportive role throughout the experimental workflow.

#### **Drying Equipment**
-  Convection ovens: Commonly used to dry materials during steps such as the 90 °C drying period and overnight drying at 120 °C.
-  Vacuum degassing systems: Employed to remove moisture and volatiles, as exemplified by the pre-treatment at 150 °C to prepare samples for N₂ adsorption.
-  Freeze dryers or drying chambers (if applicable): Can serve as alternatives when moisture-sensitive materials require controlled drying conditions.

#### **Calcination Equipment**
-  Muffle furnaces: Utilized for achieving and precisely maintaining high temperatures (around 500 °C) during the calcination steps for removing impurities and enhancing active site formation.
-  High-temperature laboratory furnaces: These furnaces are appropriate for controlled calcination processes, ensuring the proper treatment of catalyst precursors and supporting materials.

#### **Other Common Equipment**
-  Analytical balances: Critical for accurate weighing of reagents and supports, such as silica, ensuring the correct catalyst precursor loadings.
-  Micropipettes and volumetric flasks: Essential for precise liquid handling during the preparation of aqueous solutions for incipient wetness impregnation.
-  Graduated cylinders: Support the measurement of specific volumes when mixing solutions.
-  Magnetic stirrers and overhead stirrers: Facilitate the homogenization of the precursor solutions to guarantee consistency during impregnation.
-  Beakers, pipettes, and spatulas: Standard tools used for transferring, mixing, and handling reagents in both synthesis and characterization tasks.
-  Fume hoods and glove boxes: Provide safe environments for handling chemicals, particularly when working with volatile or sensitive compounds.

This collection of equipment ensures that each phase of experimental preparation, reaction monitoring, and sample handling is executed with the precision and reliability necessary for reproducible catalyst synthesis and evaluation. The choices in drying, calcination, and auxiliary tools further reflect the detailed operational requirements necessary for high-quality catalyst performance studies.

## 2. Synthesis Methods

### Extraction of Detailed Preparation and Post‑processing Steps

The catalysts are synthesized via the incipient wetness impregnation technique, which is adapted according to the catalyst formulation (non-promoted, singly promoted, or doubly promoted). Below, two synthesis pathways are detailed.

#### • Incipient Wetness Impregnation for Non‑promoted and La‑promoted Catalysts

1. **Support Pretreatment and Precursor Mixing**
   - The silica support is first ground and sieved to 30–50 mesh, washed three times with boiled distilled water, and calcined in air at 500 °C for 4 h. This pretreatment yields a BET surface area of approximately 251 m²/g.
   - An aqueous solution of Rh(NO₃)₃ hydrate (containing ca. 36 wt% Rh) is prepared alongside solutions of La(NO₃)₃·6H₂O (when applicable) to achieve a target loading of 1.5 wt% Rh and, for example, 2.6 wt% La.
   - The impregnation is conducted using a ratio of 1 g SiO₂ to 2 mL solution, ensuring exact control of the reagent volumes.

2. **Drying and Calcination**
   - The impregnated support is initially dried at 90 °C for 4 h, followed by drying at 120 °C overnight.
   - A final calcination is performed in air at 500 °C for 4 h. This step is crucial for forming the desired active metal species and ensuring homogeneous dispersion.

#### • Sequential Impregnation for Vanadia‑Containing Catalysts

1. **Initial Impregnation with Promoter Precursor**
   - The silica support undergoes the same pretreatment as described above.
   - A separate aqueous solution of NH₄VO₃ is used to impregnate the support, targeting the desired vanadia content (e.g., 1.5 wt% V). Following impregnation, the support is dried and calcined at the established conditions (90 °C for 4 h, then 120 °C overnight; calcination at 500 °C for 4 h).

2. **Co‑impregnation with Rh and La Precursors**
   - Subsequent to the vanadia step, the support is re‑impregnated with a combined aqueous solution of Rh(NO₃)₃ hydrate and La(NO₃)₃·6H₂O under the same conditions (1 g SiO₂/2 mL solution).
   - The drying protocol (90 °C for 4 h and 120 °C overnight) is repeated, followed by a second calcination at 500 °C for 4 h.

This structured methodology, including precise timing, temperatures, and volumetric ratios, ensures high reproducibility. The sequential impregnation for vanadia‑containing catalysts, in particular, promotes optimal synergy between La and V promoters, directly impacting CO adsorption characteristics and catalyst performance in Fischer–Tropsch synthesis.

## 3. Synthesis Procedures

### 3.1 Reagent Preparation

This section details the catalyst‐specific procedures for preparing precursor solutions via weighing of solid reagents, liquid transfer, and subsequent mixing to ensure full reproducibility during catalyst synthesis.

#### 3.1.1 Weighing

##### 3.1.1.1 Rh(1.5)/SiO₂ (Non‑promoted)
- **Rh(NO₃)₃ hydrate**: Weighed to achieve a 1.5 wt% Rh loading using an analytical balance.
- **SiO₂**: Weighed in the appropriate mass to satisfy the incipient wetness condition.

##### 3.1.1.2 Rh(1.5)–La(2.6)/SiO₂ (Singly promoted – La)
- **Rh(NO₃)₃ hydrate**: Weighed for 1.5 wt% Rh.
- **La(NO₃)₃·6H₂O**: Weighed to provide 2.6 wt% La.
- **SiO₂**: Weighed as the support material.

##### 3.1.1.3 Rh(1.5)/V(1.5)/SiO₂ (Singly promoted – V)
- **Rh(NO₃)₃ hydrate**: Weighed corresponding to 1.5 wt% Rh.
- **NH₄VO₃**: Weighed to obtain a 1.5 wt% V loading.
- **SiO₂**: Weighed to meet the incipient wetness impregnation requirements.

##### 3.1.1.4 Rh(1.5)–La(2.6)/V(1.5)/SiO₂ (Doubly promoted)
- **Rh(NO₃)₃ hydrate**: Weighed for 1.5 wt% Rh.
- **La(NO₃)₃·6H₂O**: Weighed for 2.6 wt% La.
- **NH₄VO₃**: Weighed for 1.5 wt% V.
- **SiO₂**: Weighed based on the fixed support-to-solution ratio.

#### 3.1.2 Liquid Transfer

##### 3.1.2.1 Rh(1.5)/SiO₂
- **Aqueous Rh solution**: Poured 2 mL containing the dissolved Rh(NO₃)₃ hydrate onto the pre-weighed SiO₂ support using a graduated cylinder.

##### 3.1.2.2 Rh(1.5)–La(2.6)/SiO₂
- **Aqueous Rh–La solution**: Poured 2 mL of the mixed solution (dissolving Rh(NO₃)₃ hydrate and La(NO₃)₃·6H₂O) uniformly onto the support via a calibrated pipette.

##### 3.1.2.3 Rh(1.5)/V(1.5)/SiO₂
- **Aqueous Rh–V solution**: Poured 2 mL of the solution containing Rh(NO₃)₃ hydrate and NH₄VO₃ onto the support, ensuring accurate delivery with a graduated cylinder or syringe.

##### 3.1.2.4 Rh(1.5)–La(2.6)/V(1.5)/SiO₂
- **Aqueous Rh–La–V solution**: Poured 2 mL of the uniformly mixed solution with all precursors onto the SiO₂ support to guarantee complete wetting.

#### 3.1.3 Mixing

##### 3.1.3.1 Rh(1.5)/SiO₂
- **Impregnated Rh–SiO₂ mixture**: Mixed using magnetic stirring for 30 minutes at ambient temperature.

##### 3.1.3.2 Rh(1.5)–La(2.6)/SiO₂
- **Impregnated Rh–La–SiO₂ mixture**: Mixed via magnetic stirring for 30 minutes under room temperature conditions.

##### 3.1.3.3 Rh(1.5)/V(1.5)/SiO₂
- **Impregnated Rh–V–SiO₂ mixture**: Mixed with magnetic stirring for 30 minutes at ambient laboratory conditions.

##### 3.1.3.4 Rh(1.5)–La(2.6)/V(1.5)/SiO₂
- **Impregnated Rh–La–V–SiO₂ mixture**: Mixed under identical ambient conditions with magnetic stirring for 30 minutes to ensure homogeneous distribution of all catalyst components.

This systematic approach—precise weighing of solid reagents, controlled liquid transfers at a fixed support-to-solution ratio, and consistent mixing—ensures that the preparation of Rh-based Fischer–Tropsch catalysts is reproducible and scalable, aligning with the experimental objectives of CO hydrogenation research.

### 3.2 Detailed synthesis process

#### Catalyst Preparation [1]: Rh(1.5)/SiO₂ – Non-promoted Catalyst

##### Step 1: Precursor Preparation  
- **Reagents**: 10.0 g Rh(NO₃)₃·xH₂O, high-purity SiO₂ support (1 g per 2 mL aqueous solution)  
- **Conditions**: Stirred at room temperature; appropriate amounts dissolved in deionized water  
- **Process**:  
  - Dissolve Rh(NO₃)₃·xH₂O in deionized water ensuring a homogeneous solution.  
  - Pre-treat SiO₂ by washing, drying, and calcining at 500 °C for 4 hours.  
  - Impregnate the support with the Rh solution using the incipient wetness technique (1 g SiO₂/2 mL solution).  
- **Key Steps**: Accurate reagent quantification and uniform impregnation to ensure reproducibility.

##### Step 2: Purification  
- **Process**:  
  - Wash the impregnated support with boiled distilled water to remove any unbound species.  
  - Filter and collect the catalyst slurry.

##### Step 3: Drying & Calcination  
- **Drying**:  
  - Dry at 90 °C for 4 hours, followed by overnight drying at 120 °C to remove all moisture.  
- **Calcination**:  
  - Calcine in static air at 500 °C for 4 hours with a controlled ramp rate to develop the active phase.

##### Step 4: Activation  
- **Process**:  
  - Reduce the calcined catalyst under H₂ (30 mL/min) at 500 °C for 1 hour to produce the active metallic state.

---

#### Catalyst Preparation [2]: Rh(1.5)–La(2.6)/SiO₂ and Rh(1.5)/V(1.5)/SiO₂ – Singly Promoted Catalysts

Follow Steps 1–4 as above with these modifications:  
- **Additional Reagents**:  
  - For La promotion, incorporate 10.0 g La(NO₃)₃·6H₂O.  
  - For V promotion, use 10.0 g NH₄VO₃, applied via sequential impregnation.  
- **Catalyst Assembly**:  
  - For vanadia-containing catalysts, impregnate first with NH₄VO₃ solution, calcine at 500 °C for 4 hours, then co-impregnate with Rh (and La for the doubly promoted system) solutions.

---

#### Catalyst Preparation [3]: Rh(1.5)–La(2.6)/V(1.5)/SiO₂ – Doubly Promoted Catalyst

- **Workflow Order**:  
  - Initial impregnation with NH₄VO₃ followed by calcination.  
  - Subsequent co-impregnation with a combined aqueous solution of Rh(NO₃)₃ and La(NO₃)₃ using the same incipient wetness protocol.  
  - Drying and calcination steps as described, then reduction under H₂.

**Key Points & Caution**:  
- Strictly maintain the 1 g SiO₂/2 mL solution ratio and use two-stage drying to ensure uniform precursor deposition.  
- Monitor stirring speeds and reagent addition rates to minimize synthesis variability.  
- Sequential versus co-impregnation is critical for catalyst performance and must follow the prescribed order for reproducibility.

## 4. Characterization Methods

### 4.1 Transmission Electron Microscopy (TEM)
- **Operational Description**: TEM was employed to assess the dispersion and size distribution of Rh particles. The technique enabled the visualization of non-promoted catalysts exhibiting uniform clusters (~3 nm) versus promoted catalysts where Rh appeared as irregular patches (3–20 nm).
- **Instruments and Models**: A Hitachi 9500 electron microscope was used, operating at an accelerating voltage of 300 kV.
- **Characterization Conditions**: High magnification imaging was conducted after appropriate sample pretreatment (prepared via incipient wetness impregnation, followed by drying and calcination).
- **Test Parameters**: Samples were prepared to preserve dispersion; high-resolution images were acquired, though the specific scale was not specified.
- **Key Notes**: The method provided insight into morphological changes upon promoter addition, crucial for understanding catalyst performance.

### 4.2 CO Chemisorption
- **Operational Description**: This method evaluated metal dispersion by recording CO adsorption isotherms and quantifying exposed Rh surface atoms.
- **Instruments and Models**: Analysis was conducted using a Micromeritics ASAP 2010C system.
- **Characterization Conditions**: Approximately 0.2 g of catalyst was evacuated at 110 °C for 30 minutes, then reduced at 500 °C in a hydrogen flow (30 mL/min) for 30 minutes. Subsequent evacuation at 10⁻⁶ mm Hg for 120 minutes at 500 °C was followed by cooling to 35 °C.
- **Test Parameters**: A CO/He mixture containing 4 v/v% CO was introduced at 50 mL/min. The CO uptake values, such as 48.1 μmol/g for non-promoted and 83.2 μmol/g for La-promoted catalysts, were determined based on these conditions.
- **Key Notes**: The procedure emphasizes precise reduction and evacuation steps to ensure reproducibility; the effect of promoters like V is highlighted by a significant decrease in uptake.

### 4.3 FTIR (DRIFTS)
- **Operational Description**: FTIR studies via DRIFTS were performed to analyze CO adsorption behavior on the catalyst surface.
- **Instruments and Models**: An infrared spectrometer with a resolution of 4 cm⁻¹ was used and spectra were generated from 128 interferograms.
- **Characterization Conditions**: About 0.05 g of ground catalyst was reduced in situ at 500 °C at 20 mL/min H₂ for 30 minutes, then purged with 48 mL/min He at 500 °C for 30 minutes before cooling.
- **Test Parameters**: Following background spectrum collection, a 4 v/v% CO/He mixture was introduced; the analysis was performed over a temperature range from 25 °C to 500 °C.
- **Key Notes**: The spectra indicated that La promotion enhanced CO adsorption, while V promotion suppressed bridge-bonded CO signals.

### 4.4 BET Surface Area Analysis
- **Operational Description**: BET analysis measured the surface area to verify the consistency of the silica support and catalytic formulations.
- **Instruments and Models**: N₂ adsorption measurements were performed using a Micromeritics ASAP 2020.
- **Characterization Conditions**: Silica was ground, sieved (30–50 mesh), washed with boiled distilled water, and calcined at 500 °C for 4 hours prior to analysis at −196 °C.
- **Test Parameters**: The BET surface areas were consistently observed around 245–251 m²/g.
- **Key Notes**: Consistent surface area across catalysts confirms that the low metal and promoter loadings did not significantly alter support properties.

## 5. Catalytic Evaluation Methods

### 5.1 Activation

The catalyst activation step is critical to transform the Rh-based precursors into their active metallic state prior to the Fischer–Tropsch reaction. The process is designed to ensure complete reduction and optimal metal dispersion to enhance catalytic performance.

#### 5.1.1 Activation Temperature
- **Definition:** The activation temperature is the key factor for the reduction process, enabling the conversion of Rh precursors and promoter oxides into their corresponding active metallic forms.
- **Experimental Conditions:** In the described procedure, the catalyst is heated at a controlled rate of approximately 6 °C/min until reaching 500 °C. This temperature is maintained during the hydrogen reduction process.
- **Observations:** The high temperature facilitates full reduction, leading to a well-dispersed active Rh phase, as supported by subsequent CO chemisorption and TEM analysis.

#### 5.1.2 Activation Pressure
- **Definition:** Pressure can affect the reduction kinetics and gas–solid interactions during activation.
- **Experimental Conditions:** The article does not explicitly state the activation pressure for the hydrogen reduction step.
- **Observations:** While the precise pressure is not provided, standard operational conditions are assumed during the pretreatment process.

#### 5.1.3 Activation Gas
- **Definition:** The reducing gas is responsible for converting metal oxides to their metallic state.
- **Experimental Conditions:** The activation is performed using pure hydrogen (H₂). This reducing atmosphere is essential for effective reduction of Rh precursors.
- **Observations:** Hydrogen not only ensures complete reduction but also helps in removing residual oxygen-containing groups, contributing to improved catalyst stability and performance.

#### 5.1.4 Activation Time and Flow Parameters
- **Definition:** The duration and flow of the reducing gas determine the extent of the reduction process and the uniformity of active site generation.
- **Experimental Conditions:** Once the catalyst reaches 500 °C, it is exposed to hydrogen at a flow rate of 30 mL/min for 1 hour.
- **Observations:** This optimized reduction time is sufficient to develop a highly active metallic surface without causing excessive sintering. Although the article does not report a space-time velocity explicitly, the given flow rate is standardized to ensure reproducibility across catalyst batches.

Collectively, these activation parameters—high temperature, a pure H₂ atmosphere, and controlled exposure duration—are integral for achieving the desired catalyst state necessary for efficient CO hydrogenation in Fischer–Tropsch synthesis.

### 5.2 Reaction

The Fischer–Tropsch reaction conditions were carefully selected to ensure reproducibility and clarity in evaluating the performance of the Rh-based catalysts. These conditions were optimized to facilitate efficient CO hydrogenation while maintaining differential conversion, and they are reported in detail below.

#### 5.2.1 Reaction Temperature
• **Definition:** The reaction temperature is a critical parameter that influences the kinetics of syngas activation and subsequent product distribution in Fischer–Tropsch synthesis.  
• **Experimental Conditions:** The reaction was conducted at a constant temperature of 230 °C.  
• **Observations:** Operating at 230 °C provides a moderate thermal environment that balances the activation energy for CO hydrogenation while minimizing excessive catalyst sintering. This temperature setting helps to promote the formation of ethanol and other C₂⁺ oxygenates, as observed in the catalytic performance assays.

#### 5.2.2 Reaction Pressure
• **Definition:** Reaction pressure affects the concentration of reactants in the reactor, thereby influencing conversion rates and product selectivity.  
• **Experimental Conditions:** The study was performed under a low operating pressure of 1.8 atm.  
• **Observations:** The relatively low pressure is instrumental in maintaining controlled reaction kinetics. It ensures that the CO conversion remains within the differential regime (<10% conversion), aiding in the reliable interpretation of catalytic activity and selectivity trends.

#### 5.2.3 Reaction H₂/CO Ratio
• **Definition:** The H₂/CO molar ratio determines the relative availability of hydrogen and carbon monoxide, which is essential for controlling the extent of hydrogenation during the synthesis process.  
• **Experimental Conditions:** A stoichiometric ratio of 2 (H₂/CO = 2) was applied throughout the experiments.  
• **Observations:** This balanced ratio is key to achieving efficient CO hydrogenation without overly favoring methane formation, thus ensuring optimal production of higher oxygenates. Variations in this ratio were found to directly influence selectivity and activity, with the doubly promoted catalyst demonstrating the best performance under these conditions.

#### 5.2.4 Reactor Configuration and Catalyst Activation
• **Reactor Setup:** A fixed-bed differential reactor was implemented, which facilitates precise control over gas flow dynamics and minimizes channeling effects.  
• **Catalyst Activation:** Prior to the reaction, catalysts underwent a reduction treatment in H₂ at 500 °C, ensuring high dispersion of Rh and improved catalytic activity.  
• **Steady-State Operation:** The reaction was maintained for 15 hours, allowing the system to reach steady state, which is critical for reproducible performance evaluations.

## 6 Results


### 6.1 Characterization Results

#### 6.1.1 Crystal Phase and Structure
- **Description:** The crystal structure and phase composition of the Rh-based catalysts were evaluated using X-ray diffraction (XRD) and transmission electron microscopy (TEM). XRD is essential for detecting crystalline phases, while TEM provides direct imaging of particle dispersion and morphology.
- **Findings:** XRD patterns for all calcined and H₂-reduced catalysts (including non-promoted, singly promoted, and doubly promoted variants) revealed no detectable crystalline phases of Rh, lanthana, or vanadia. This absence of diffraction peaks indicates that all active and promoter species are highly dispersed on the SiO₂ support. TEM images corroborated these findings, showing no large crystalline domains.
- **Observations:** The high dispersion of Rh and promoters, as evidenced by the lack of crystalline phases, is associated with increased accessibility of active sites, which is beneficial for catalytic performance.

#### 6.1.2 Surface Area and Porosity
- **Description:** The Brunauer–Emmett–Teller (BET) method was used to determine the surface area of the catalysts, providing insight into the textural properties and the effect of metal and promoter loading on the SiO₂ support.
- **Findings:** All catalysts exhibited similar BET surface areas, with values consistently around 245 m²/g, closely matching the pretreated SiO₂ support (251 ± 2 m²/g). The low overall loadings of Rh and promoters did not significantly alter the support’s surface area.
- **Observations:** The preservation of high surface area across all formulations ensures that the support remains highly accessible, facilitating effective dispersion of active components.

#### 6.1.3 Morphology and Particle Size
- **Description:** High-resolution TEM was employed to assess the morphology and particle size distribution of Rh species on the catalysts.
- **Findings:** For non-promoted Rh(1.5)/SiO₂, TEM images showed evenly dispersed Rh clusters with particle sizes around 3 nm. In contrast, La- and/or V-promoted catalysts displayed no distinct Rh clusters; instead, irregular patches ranging from 3–20 nm were observed, suggesting either higher dispersion or masking of Rh by promoter oxides.
- **Observations:** The morphological differences are attributed to the synthesis protocols, particularly the sequential and co-impregnation methods, which influence the interaction and distribution of Rh and promoters.

#### 6.1.4 CO Chemisorption Properties
- **Description:** CO chemisorption measurements were conducted to quantify the accessible Rh surface sites and to assess the impact of promoters on CO adsorption behavior.
- **Findings:** CO uptake (μmol CO/g catalyst) varied significantly with catalyst composition:  
  - Rh(1.5)/SiO₂: 48.1  
  - Rh(1.5)–La(2.6)/SiO₂: 83.2  
  - Rh(1.5)/V(1.5)/SiO₂: 29.6  
  - Rh(1.5)–La(2.6)/V(1.5)/SiO₂: 13.3  
  La promotion increased CO adsorption, indicating enhanced Rh dispersion or new adsorption sites, while V promotion decreased CO uptake, likely due to vanadia coverage of Rh. The doubly promoted catalyst exhibited the lowest CO uptake, reflecting strong modification of the Rh surface.
- **Observations:** These trends highlight the distinct and synergistic effects of La and V on Rh surface accessibility and CO binding, which are critical for catalytic function.

#### 6.1.5 CO Adsorption Modes (FTIR-DRIFTS)
- **Description:** FTIR using diffuse reflectance infrared Fourier transform spectroscopy (DRIFTS) was used to probe the nature and strength of CO adsorption on the catalyst surface.
- **Findings:** La-promoted catalysts exhibited increased intensity of both linear and bridge-bonded CO bands, especially at 230 °C, indicating enhanced CO adsorption. V-promoted catalysts showed weaker CO bands and absence of bridge-bonded CO, suggesting suppression of CO adsorption due to vanadia coverage. The doubly promoted catalyst displayed moderate CO adsorption and weak dicarbonyl species, reflecting a balance between high dispersion and moderate CO binding strength.
- **Observations:** The FTIR results confirm that La and V promoters exert opposing effects on CO adsorption, and their combination leads to unique surface properties that underpin the observed catalytic synergy.



### 6.2 Catalyst Performance

#### 6.2.1 CO Conversion
- **Description:** CO conversion quantifies the amount of CO transformed by the catalyst per unit time and mass, reported as μmol CO converted per gram of catalyst per second (μmol/(g·s)). It is calculated as:
\[
\text{CO Conversion} = \frac{F_{\text{CO,in}} - F_{\text{CO,out}}}{F_{\text{CO,in}}} \times 100
\]
where \( F_{\text{CO,in}} \) and \( F_{\text{CO,out}} \) are the molar flow rates of CO at the reactor inlet and outlet, respectively.
- **Experimental Data:** Under standardized conditions (230 °C, 1.8 atm, H₂/CO = 2, CO conversion <10%), the steady-state CO conversion rates were:
  - Rh(1.5)/SiO₂: 0.03 μmol/(g·s)
  - Rh(1.5)–La(2.6)/SiO₂: 0.09 μmol/(g·s)
  - Rh(1.5)/V(1.5)/SiO₂: 0.09 μmol/(g·s)
  - Rh(1.5)–La(2.6)/V(1.5)/SiO₂: 0.29 μmol/(g·s)
- **Observations and Trends:** Both singly promoted catalysts exhibited a threefold increase in CO conversion compared to the non-promoted catalyst, while the doubly promoted catalyst achieved a ninefold enhancement, highlighting a strong synergistic effect between La and V promoters.

#### 6.2.2 CH₄ Selectivity
- **Description:** CH₄ selectivity represents the fraction of converted carbon forming methane, calculated as:
\[
\text{CH}_4 \text{ Selectivity} = \frac{n_{\text{CH}_4} C_{\text{CH}_4}}{\sum n_i C_i} \times 100
\]
where \( n_{\text{CH}_4} \) is the carbon number (1 for methane), \( C_{\text{CH}_4} \) is its molar concentration, and the denominator sums over all carbon-containing products.
- **Experimental Data:** Methane selectivity values at steady state were:
  - Rh(1.5)/SiO₂: 48.1%
  - Rh(1.5)–La(2.6)/SiO₂: 35.3%
  - Rh(1.5)/V(1.5)/SiO₂: 32.7%
  - Rh(1.5)–La(2.6)/V(1.5)/SiO₂: 23.1%
- **Observations and Trends:** Promotion with La and/or V significantly reduced methane selectivity, with the lowest value observed for the doubly promoted catalyst, indicating a shift toward higher molecular weight products.

#### 6.2.3 C₂⁺ Oxygenate Selectivity
- **Description:** C₂⁺ oxygenate selectivity measures the proportion of converted carbon forming oxygenated products with two or more carbons (e.g., ethanol, acetaldehyde), using:
\[
\text{C}_2^+ \text{ Oxygenate Selectivity} = \frac{\sum n_i C_i \text{ (C}_2^+ \text{ oxygenates)}}{\sum n_i C_i \text{ (all products)}} \times 100
\]
- **Experimental Data:** Selectivity to C₂⁺ oxygenates (notably ethanol and acetaldehyde) was:
  - Rh(1.5)/SiO₂: 15.6% (ethanol), 13.2% (acetaldehyde)
  - Rh(1.5)–La(2.6)/SiO₂: 23.6% (ethanol), 11.1% (acetaldehyde)
  - Rh(1.5)/V(1.5)/SiO₂: 22.1% (ethanol), 10.7% (acetaldehyde)
  - Rh(1.5)–La(2.6)/V(1.5)/SiO₂: 30.2% (ethanol), 8.7% (acetaldehyde)
- **Observations and Trends:** Both La and V promotion increased ethanol selectivity, with the doubly promoted catalyst achieving the highest C₂⁺ oxygenate selectivity (>30%), while acetaldehyde selectivity decreased, consistent with its role as an intermediate.

#### 6.2.4 Catalyst Stability
- **Description:** Catalyst stability is assessed by monitoring CO conversion over time-on-stream (TOS). Deactivation is inferred from any decline in activity.
- **Experimental Data:** Over 15 hours TOS:
  - Rh(1.5)/SiO₂: Activity remained constant.
  - Rh(1.5)–La(2.6)/SiO₂ and Rh(1.5)–La(2.6)/V(1.5)/SiO₂: Slight decrease in activity during the first 8 hours, then stable.
  - Rh(1.5)/V(1.5)/SiO₂: Induction period (~8 hours) before reaching steady state.
- **Observations and Trends:** All catalysts demonstrated good stability under differential conversion conditions, with the doubly promoted catalyst showing rapid stabilization and minimal deactivation.

#### 6.2.5 Additional Performance Indicators
- **C₂/C₃ Ratio:** Used as a proxy for chain growth probability. The doubly promoted catalyst exhibited a higher C₂/C₃ ratio, indicating enhanced chain growth.
- **Observations:** The combination of La and V promoters not only increased activity and selectivity for C₂⁺ oxygenates but also favored longer-chain product formation, underscoring the importance of promoter synergy in optimizing Fischer–Tropsch catalyst performance.
