Repository: pic-ai-robotic-chemistry/literature-to-protocols

## Overview

Experimental procedures in scientific papers are usually scattered across free-form text, which makes them difficult to reproduce, compare, and automate.  
The goals of this project are:

* Extract experiment-related entities, conditions, operations, and relations from papers
* Build paper-level knowledge graphs
* Generate structured protocols through templated prompting and graph-based retrieval
* Evaluate the generated results in terms of factuality, text quality, and questionnaire-based practical usability

File: papersavings/Paper_114.md
# Directly Converting Syngas to Linear α‑Olefins over Core−Shell Fe3O4@MnO2 Catalysts

## 1. Materials

### 1.1 Reagents

#### 1.1.1 Metal Precursors
- **Ferrous sulfate heptahydrate**: FeSO₄·7H₂O, analytical grade, Sinopharm Chemical Reagent Co., Ltd., used as the active metal precursor to form the Fe₃O₄ core.

#### 1.1.2 Additive/Promoter Precursors
- **Potassium permanganate**: KMnO₄, (purity not specified), used as the manganese source/promoter; it is rapidly reduced to MnO₂ to coat the preformed Fe₃O₄ nanoparticles.
- **Poly(vinylpyrrolidone)**: PVP (approximate formula (C₆H₉NO)ₙ, analytical grade), Sinopharm Chemical Reagent Co., Ltd., functions as a surfactant to control particle dispersion and passivate the catalyst surface by limiting crystal aggregation.

#### 1.1.3 Solvents
- **Water**: H₂O, deionized (analytical grade), used as the primary solvent for dissolving FeSO₄·7H₂O and PVP.
- **Ethanol**: C₂H₅OH, high purity, employed both as a solvent (when dissolving or dispersing reagents) and for cleaning during the post-synthesis washing steps.

#### 1.1.4 Base/Acid Regulators
- **Sodium hydroxide**: NaOH, (analytical grade, supplier details not further specified), used to adjust the pH by generating the initial green suspension required for the formation of the iron oxide precursor.

#### 1.1.5 Synthesis Gas Environment Gases
- **Hydrogen**: H₂, high purity, (operational conditions: Flow 26 mL/min at 350°C, 0.1 MPa for 10 hours), applied during the in situ reduction of the catalyst prior to reaction.
- **Syngas (5% N₂, 47.5% CO, 47.5% H₂)**: Gas mixture, research grade (operational parameters: temperature range 280–360°C, pressure 1.0–4.0 MPa, GHSV 3000–12,000 h⁻¹), employed as the feed gas during catalytic evaluation in the fixed-bed reactor.

These reagent details integrate the corresponding QA responses by specifying the role, composition, and operational conditions where applicable, ensuring that every critical chemical is accurately represented for precise replication of the Fischer–Tropsch synthesis process over the core–shell Fe₃O₄@MnO₂ catalysts.

### 1.2 Specific Experimental Equipment

#### **Synthesis Equipment**
- Hydrothermal Reactor – Autoclave-type reactor for one‑pot catalyst synthesis.
- Magnetic Stirrer – Standard laboratory magnetic stirrer for uniform reagent mixing.

#### **Characterization Equipment**
- X‑ray Diffraction (XRD) – Bruker AXS-D8 Advance diffractometer with Co Kα (λ = 1.78 Å) radiation operating at 35 kV and 40 mA.
- Transmission Electron Microscope (TEM) – Philips CM200 high‑resolution TEM (HRTEM) for morphology analysis.
- Scanning Electron Microscope (SEM) – Quanta F250 scanning electron microscope for surface morphology evaluation.
- X‑ray Photoelectron Spectroscopy (XPS) – VG Systems MultiLab 2000, equipped with an Al Kα source for electron transfer analysis.
- Hydrogen Temperature‑Programmed Reduction (H₂‑TPR) Setup – Quartz‑tube fixed‑bed microreactor with a thermal conductivity detector for reduction profile monitoring.
- BET Surface Analyzer – Micromeritics ASAP 2020 for nitrogen adsorption and surface area measurements.

#### **Activation Equipment**
- Stainless Fixed‑Bed Tubular Reactor – Reactor for H₂ pre‑reduction activation and simulating thermal conditions (inner diameter: 10 mm, length: 40 cm).

#### **Reaction Equipment**
- Fixed‑Bed Tubular Reactor – Stainless reactor (inner diameter: 10 mm, length: 40 cm) used for catalytic performance evaluation under controlled temperature and pressure.
- Pressure and Temperature Control System – Generic control system integrated within the reactor setup for maintaining reaction conditions.

#### **Product Analysis Equipment**
- Gas Chromatograph (GC) – FULI GC 97 for product composition analysis.
- Gas Chromatograph–Mass Spectrometer (GC‑MS) – 450 GC‑320 system for detailed product analysis.

#### **Other Specific Equipment**
- Dropwise Addition System – Standard laboratory dropwise addition apparatus for introducing the KMnO₄ solution.
- Washing, Drying, and Sieving Apparatus – Generic equipment employed for post‑synthesis processing (washing, drying, and sieving to 40–60 mesh).

### 1.3 Common Laboratory Equipment

This section outlines the range of standard laboratory tools essential for various stages of experimental work, including reagent preparation, process control, and sample handling. Although the specific brands and models are not provided, these categories represent conventional equipment frequently employed in catalyst synthesis and characterization procedures.

#### **Drying Equipment**
-  Drying Oven  
   Used to remove solvents and moisture from catalyst samples after washing and aging steps.
-  Freeze Dryer  
   Applied when low-temperature drying is necessary to preserve the structural integrity of sensitive materials.

#### **Calcination Equipment**
-  Muffle Furnace  
   Employed for controlled heating during the calcination process to transform precursor phases and eliminate impurities.
-  Tube Furnace  
   Offers a uniform temperature environment that facilitates the calcination of catalyst precursors under controlled conditions.

#### **Other Common Equipment**
-  Analytical Balance  
   Essential for the precise weighing of reagents such as FeSO₄·7H₂O, KMnO₄, and NaOH before synthesis.
-  Magnetic Stirrer  
   Utilized to promote homogeneity within reaction mixtures, ensuring the efficient transformation from the initial green suspension to the black catalyst precursor.
-  Pipettes and Burettes  
   Critical for accurate liquid handling and dropwise addition of solutions, such as the aqueous potassium permanganate.
-  Thermometer/Temperature Probe  
   Used to continuously monitor and maintain the reaction temperature at 90 °C during the hydrothermal process and subsequent drying stages.
-  Sieve or Sieve Shaker  
   Implemented after drying to achieve the required 40–60 mesh particle size.
-  pH Meter  
   Facilitates real-time pH monitoring, particularly during the addition of NaOH to adjust the reaction conditions.
-  Peristaltic or Syringe Pump  
   Provides controlled liquid transfer for the dropwise addition of sensitive reagents during the synthesis stage.

By combining these pieces of equipment, the experimental workflow benefits from improved reproducibility and precision. Each tool plays a supportive or auxiliary role during synthesis, characterization, or catalytic evaluation, ensuring that the procedures are performed under consistent and optimal conditions.

## 2. Synthesis Methods

### Extraction of Detailed Preparation and Post‑processing Steps

The synthesis of Fe₃O₄@MnO₂ catalysts is achieved using a one‑pot hydrothermal synthesis that ensures precise control over dopant levels, from Mn‑free to Mn‑50. The method employs a sequence of well‐defined steps to guarantee reproducibility and clear catalyst formation.

#### • Precursor Mixing / Co‑precipitation  
1. Dissolve 13.9 g of FeSO₄·7H₂O and 10.0 g of poly(vinylpyrrolidone) (PVP) in 1 L of water.  
2. Transfer the solution into a stainless steel autoclave and heat the mixture at 90 °C for 1 hour.  
3. Add 40 mL of NaOH to the heated solution; observe the formation of a green suspension indicative of an initial pH adjustment and nucleation of Fe₃O₄.  

#### • Precipitation–Deposition  
4. Following the formation of the green suspension, continue stirring for 4 hours until the suspension turns black, confirming the formation of iron oxide nanoparticles.  
5. Introduce an aqueous solution of KMnO₄ dropwise to the black suspension. This step is essential as the KMnO₄ is reduced to form a dark brown precipitate of MnO₂, coating the Fe₃O₄ core. The controlled dropwise addition guarantees uniform manganese oxide deposition.

#### • Drying and Post‑processing  
6. After the dropwise addition, allow the system to age for 12 hours at the reaction conditions.  
7. Collect the resulting catalyst by centrifugation, then wash repeatedly with deionized water and ethanol.  
8. Dry the washed catalyst at ambient conditions before sieving the final product to a mesh size of 40–60.  
   
### Comparative Analysis  
While the one‑pot hydrothermal approach offers simplicity and controlled Mn doping, it emphasizes reproducibility through predefined reagent concentrations and exact temperature and stirring conditions. Advantages include a uniform core–shell architecture and scalability, whereas the reliance on precise temperature control and dropwise addition of KMnO₄ may increase synthesis complexity compared to other methods.  

Each step has been optimized to capture observable changes, such as the transition of the suspension from green to black and then to dark brown upon KMnO₄ addition, ensuring all numerical values (e.g., 90 °C, 1 h, 4 h, and 12 h) are accurately maintained for reproducibility.

## 3. Synthesis Procedures

### 3.1 Reagent Preparation

In this section, the step‐by‐step approach distinguishes catalyst variants based on the Mn dopant levels: Mn‑free, Mn‑10, Mn‑18, Mn‑33, and Mn‑50. The details provided are grouped under weighing, liquid transfer, and mixing procedures to enable reproducibility.

#### 3.1.1 Weighing

##### 3.1.1.1 Mn‑free Catalyst  
- **FeSO₄·7H₂O**: Weighed 13.9 g using an appropriate analytical balance.  
- **PVP (Poly(vinylpyrrolidone))**: Weighed 10.0 g.

##### 3.1.1.2 Mn‑10 Catalyst  
- No explicit solid weighing details are provided for the Mn‑doped variants.

##### 3.1.1.3 Mn‑18 Catalyst  
- No explicit solid weighing details are provided for the Mn‑doped variants.

##### 3.1.1.4 Mn‑33 Catalyst  
- No explicit solid weighing details are provided for the Mn‑doped variants.

##### 3.1.1.5 Mn‑50 Catalyst  
- No explicit solid weighing details are provided for the Mn‑doped variants.

#### 3.1.2 Liquid Transfer

##### 3.1.2.1 Mn‑free Catalyst  
- **Deionized water**: Poured 1 L into the dissolution vessel to dissolve FeSO₄·7H₂O and PVP.

##### 3.1.2.2 Mn‑10 Catalyst  
- **Deionized water**: Poured 1 L into the dissolution vessel for reagent dissolution.  
- **KMnO₄ aqueous solution**: Added dropwise to the green suspension to enable in situ MnO₂ formation.

##### 3.1.2.3 Mn‑18 Catalyst  
- **Deionized water**: Poured 1 L for solution preparation.  
- **KMnO₄ aqueous solution**: Added dropwise to the precursor mixture.

##### 3.1.2.4 Mn‑33 Catalyst  
- **Deionized water**: Poured 1 L for dissolving the precursor materials.  
- **KMnO₄ aqueous solution**: Introduced dropwise into the green suspension.

##### 3.1.2.5 Mn‑50 Catalyst  
- **Deionized water**: Poured 1 L to prepare the initial solution.  
- **KMnO₄ aqueous solution**: Transferred dropwise to the reaction mixture.

#### 3.1.3 Mixing

##### 3.1.3.1 Mn‑free Catalyst  
- **FeSO₄·7H₂O/PVP solution**: Mixed at 90 °C for 1 hour after dissolution, followed by the addition of NaOH and continuous stirring for 4 hours to achieve homogeneity.

##### 3.1.3.2 Mn‑10 Catalyst  
- **Precursor suspension**: Following the dropwise addition of the KMnO₄ solution, the mixture was maintained at 90 °C and stirred continuously for 4 hours to promote uniform MnO₂ coating.

##### 3.1.3.3 Mn‑18 Catalyst  
- **Precursor suspension**: Mixed at 90 °C under identical conditions to ensure homogeneous coating after KMnO₄ addition.

##### 3.1.3.4 Mn‑33 Catalyst  
- **Precursor suspension**: Stirred at 90 °C for 4 hours post dropwise KMnO₄ transfer.

##### 3.1.3.5 Mn‑50 Catalyst  
- **Precursor suspension**: Subjected to 90 °C stirring for 4 hours following the gradual incorporation of the KMnO₄ solution to ensure complete MnO₂ formation.

These detailed procedures, presented catalyst‐by‐catalyst, are designed for clear reproducibility and ensure that the synthesis of both Mn‑free and Mn‑doped Fe₃O₄@MnO₂ catalysts is executed with consistent operational parameters.

### 3.2 Detailed synthesis process

#### Catalyst Preparation [1]: Fe₃O₄@MnO₂ (Mn‑free, Mn‑10, Mn‑18, Mn‑33, Mn‑50)

##### Step 1: Precursor Preparation  
- **Reagents**:  
  • 13.9 g FeSO₄·7H₂O  
  • 10.0 g PVP  
  • 40 mL NaOH  
  • Deionized water (1 L)  
- **Conditions**:  
  • Temperature: 90 °C  
  • Stirring: Constant (ensuring full dissolution)  
  • Duration: 1 hour for dissolution, then 4 hours post pH adjustment  
- **Process**:  
  1. Dissolve 13.9 g FeSO₄·7H₂O and 10.0 g PVP in 1 L deionized water at 90 °C. PVP plays a key role as a surfactant to limit Fe₃O₄ particle aggregation.  
  2. Once a homogeneous solution is achieved, slowly add 40 mL NaOH. The addition adjusts the pH and forms a green ferrous hydroxide suspension.  
  3. Maintain stirring at 90 °C for 4 hours; observe the color transition from green to black, indicating initial Fe₃O₄ formation.

##### Step 2: Catalyst Assembly  
- **Reagents**:  
  • Aqueous solution of KMnO₄ (concentration varies to achieve Mn‑free through Mn‑50 dopant levels)  
- **Conditions**:  
  • Temperature: Continued at 90 °C  
  • Addition: KMnO₄ added dropwise using a calibrated dropper to ensure slow, controlled introduction  
- **Process**:  
  1. Introduce the KMnO₄ solution dropwise to the black suspension. The dropwise addition ensures uniform MnO₂ coating formation on preformed Fe₃O₄ nanoparticles.  
  2. Continue stirring at 90 °C and hold the reaction for 1 hour to ensure complete reduction of KMnO₄, with the Mn dopant level tailored by the KMnO₄ concentration.

##### Step 3: Purification  
- **Process**:  
  1. Collect the resultant suspension via centrifugation.  
  2. Wash several times with deionized water and ethanol to remove residual ions and impurities, ensuring optimal purity.

##### Step 4: Drying & Calcination  
- **Drying**:  
  • Dry the washed catalyst using conventional laboratory drying equipment until moisture is removed (conditions to be optimized based on equipment).  
- **Calcination**:  
  • Although specific calcination parameters are not reported, this step may involve a controlled heat treatment if necessary.

##### Step 5: Activation  
- **Process**:  
  • In situ reduction under H₂ at 350 °C, using a flow rate of 26 mL·min⁻¹ for 10 hours.  

**Key Steps & Cautions**:  
• Strict temperature and stirring protocols are essential during both precursor dissolution and pH adjustment.  
• The dropwise addition of KMnO₄ must be carefully controlled to achieve a uniform MnO₂ coat.  
• Ensure reproducibility by documenting exact reagent quantities and timing at each stage.

## 4. Characterization Methods

### 4.1 X‑ray Diffraction (XRD)
- **Operational Description**: XRD was employed to determine the crystalline phases of the catalyst, confirming the face‑centered cubic phase of Fe₃O₄ and detecting an amorphous MnO₂ signal. Samples were pretreated by dissolving the catalysts in aqua regia at 90 °C for 4 hours to ensure accurate phase detection.
- **Instruments and Models**: Bruker AXS‑D8 Advance diffractometer.
- **Characterization Conditions**: Scanning was conducted over a 2θ range of 10°–90° using Cu Kα radiation.
- **Test Parameters**: Specific details include the appearance of a characteristic peak at 2θ ≈ 40.5° indicating amorphous MnO₂. Scan step size and scanning speed were optimized for crystallinity analysis.
- **Key Notes**: Correct sample alignment is critical to avoid artifacts; the method supports distinguishing between crystalline Fe₃O₄ and less ordered MnO₂.

### 4.2 Transmission Electron Microscopy (TEM)
- **Operational Description**: TEM analysis provided detailed images of the catalyst morphology and microstructure, particularly for the Mn‑50 variant showcasing plate‐shaped architectures.
- **Instruments and Models**: Philips CM200 high‑resolution TEM.
- **Characterization Conditions**: Samples were prepared from the Mn‑50 catalyst, with imaging conditions adjusted to reveal lattice spacings corresponding to the (111) and (311) planes of Fe₃O₄.
- **Test Parameters**: High‑resolution imaging was used to measure average edge lengths and thickness.
- **Key Notes**: Ensures clarity in resolving nanoscale features critical to understanding structural evolution with Mn doping.

### 4.3 Scanning Electron Microscopy (SEM)
- **Operational Description**: SEM was used to assess the morphological changes induced by varying Mn content.
- **Instruments and Models**: Quanta F250 scanning electron microscope.
- **Characterization Conditions & Test Parameters**: While detailed imaging settings are not specified, SEM images reveal the evolution from spherical nanospheres to flattened nanoplates.
- **Key Notes**: Emphasis is placed on morphology; additional sample preparation details were minimal.

### 4.4 X‑ray Photoelectron Spectroscopy (XPS)
- **Operational Description**: XPS was conducted to evaluate the electron transfer between the MnO₂ shell and the Fe₃O₄ core.
- **Instruments and Models**: VG Systems (MultiLab 2000) equipped with an Al Kα (1486.6 eV) monochromator.
- **Characterization Conditions**: Peaks were calibrated using the C 1s peak at 284.6 eV.
- **Test Parameters**: Standard operational settings were employed for binding energy analysis.
- **Key Notes**: Shifts in binding energies corroborate the electron transfer phenomena central to catalyst performance.

### 4.5 H₂ Temperature‑Programmed Reduction (H₂‑TPR)
- **Operational Description**: H₂‑TPR was performed to study the reduction behavior of the catalysts, distinguishing between Mn‑free and Mn‑doped samples.
- **Instruments and Models**: A micro fixed‑bed reactor coupled with a thermal conductivity detector.
- **Characterization Conditions**: Samples were pretreated with high‑purity N₂ at 150 °C (30 mL·min⁻¹) for 1 hour, then exposed to 5% H₂/95% N₂ and heated to 800 °C at a ramping rate of 10 °C·min⁻¹.
- **Test Parameters**: Mn‑free catalysts exhibit reduction peaks at 350–450 °C and 600–800 °C, whereas Mn‑doped catalysts display an additional shoulder at 400–600 °C.
- **Key Notes**: Uniform catalyst loading is essential to ensure reproducible reduction profiles.

### 4.6 BET Surface Area Analysis
- **Operational Description**: BET analysis quantified the specific surface area to assess catalyst dispersion.
- **Instruments and Models**: Micromeritics ASAP 2020.
- **Characterization Conditions**: Measurements were performed at −196 °C following degassing under vacuum at 120 °C for 3 hours.
- **Test Parameters**: Nitrogen adsorption was used as the basis for surface area determination.
- **Key Notes**: An increase in surface area, particularly for higher Mn loadings, indicates improved dispersion and availability of active catalytic sites.

## 5. Catalytic Evaluation Methods

### 5.1 Activation

The catalyst activation process for the Fischer–Tropsch reaction involves an in situ hydrogen pre‑reduction step aimed at converting iron oxide precursors into active metallic sites while optimizing the electronic interaction with the MnO₂ promoter.

#### 5.1.1 Activation Temperature
- **Definition:** The activation temperature is critical for promoting the reduction of iron oxides (primarily Fe₃O₄) to form catalytically active sites and to facilitate electron transfer from the MnO₂ shell.
- **Experimental Conditions:** The catalyst is activated at 350 °C.
- **Observations:** At this temperature, effective in situ reduction is achieved; higher Mn loading enhances the electron transfer from MnO₂ to Fe₃O₄, thereby improving the formation of active sites. The chosen temperature is sufficiently high to ensure reduction without inducing excessive sintering.

#### 5.1.2 Activation Time
- **Definition:** The duration of the activation process ensures that the reduction is complete and uniform throughout the catalyst.
- **Experimental Conditions:** The hydrogen pre‑reduction is maintained for 10 hours.
- **Observations:** A 10‑hour activation time has been found adequate to achieve full reduction of the iron oxide precursors without leading to significant deactivation processes such as sintering.

#### 5.1.3 Activation Pressure
- **Definition:** Activation pressure governs the reaction kinetics and maintains the proper environment for effective hydrogen reduction.
- **Experimental Conditions:** The process is conducted at 0.1 MPa.
- **Observations:** The mild pressure setting supports sufficient hydrogen exposure for reduction while preserving the structural integrity of the catalyst.

#### 5.1.4 Activation Gas and Flow Rate
- **Definition:** The nature and flow rate of the reducing gas play essential roles in controlling the reduction extent and ensuring uniform catalyst activation.
- **Experimental Conditions:** Pure hydrogen (H₂) is employed as the reducing agent with a flow rate of 26 mL/min. Approximately 0.5 g of catalyst, diluted with an equal mass of quartz sand, is used to promote even gas distribution.
- **Observations:** The controlled flow rate ensures thorough contact between hydrogen and the catalyst particles, leading to an efficient reduction process that ultimately enhances Fischer–Tropsch performance.

### 5.2 Reaction

#### 5.2.1 Reaction Temperature  
The reaction temperature is critical for activating syngas and influencing the catalyst performance. In this study, Fischer-Tropsch catalytic tests were performed over a temperature range of 280–360 °C. Under optimal conditions for the Mn‑50 catalyst, the reaction temperature was set at 320 °C. At this temperature, CO conversion increased steadily, and experiments indicated an optimal balance between overall conversion and selectivity for linear α‑olefins, with catalyst performance remaining stable over prolonged runs (up to 100 hours).

#### 5.2.2 Reaction Pressure  
Reaction pressure directly affects the concentration of reactants and, consequently, the hydrocarbon formation process. Experiments were conducted within a pressure range of 1.0–4.0 MPa. The optimal pressure for the Mn‑50 catalyst was determined to be 2.0 MPa. At this pressure, the catalyst achieved a favorable balance; CO conversion improved significantly while the selectivity for olefins, and specifically linear α‑olefins, reached its maximum levels. These results are indicative of the positive impact of controlled pressure adjustments on catalytic activity.

#### 5.2.3 Reaction H₂/CO Ratio  
The syngas feed employed in the Fischer-Tropsch process maintained a stoichiometric H₂/CO ratio of 1:1. This ratio was chosen to provide an appropriate balance for both hydrocarbon chain growth and hydrogenation reactions. Although the article does not detail the mechanistic role of this ratio extensively, the fixed ratio contributed to ensuring consistent performance and product distribution during the reactions.

#### 5.2.4 Reaction Space-Time Velocity  
The gas hourly space velocity (GHSV) is defined as the volumetric flow rate of syngas per unit catalyst mass and is a key parameter in controlling reactant exposure time. The study investigated GHSV values in the range of 3000–12,000 h⁻¹, with the optimal catalytic performance recorded at 3000 h⁻¹. An increase in GHSV to around 6000 h⁻¹ was observed to boost CO conversion momentarily; however, further increases led to lower conversion and shifted the product distribution toward lighter hydrocarbons, thereby affecting the selectivity towards longer-chain olefins.

## 6 Results


### 6.1 Characterization Results

#### 6.1.1 Crystal Structure and Phase Composition
- **Description:** X-ray diffraction (XRD) was employed to determine the crystal structure and phase composition of the Fe₃O₄@MnO₂ catalysts. This analysis is crucial for identifying the presence of active phases and understanding the structural evolution with Mn doping.
- **Findings:** The XRD patterns of all samples display characteristic peaks at 2θ values of 30.0°, 35.4°, 43.0°, 53.4°, 57.0°, and 62.5°, corresponding to the face-centered cubic Fe₃O₄ phase (JCPDS 19-0629), confirming the retention of the Fe₃O₄ core structure. With increasing Mn content, a new peak emerges at 2θ ≈ 40.5°, attributed to amorphous MnO₂. No diffraction peaks corresponding to an Fe/Mn solid solution are observed.
- **Observations:** The absence of Fe/Mn solid solution indicates that MnO₂ forms a shell over the Fe₃O₄ core rather than integrating into the lattice, which preserves the reducibility and dispersion of iron species.

#### 6.1.2 Morphology and Particle Size
- **Description:** Transmission electron microscopy (TEM) and scanning electron microscopy (SEM) were used to examine particle morphology and size, which influence catalyst dispersion and surface accessibility.
- **Findings:** The Mn-free catalyst exhibits spherical nanospheres with an average size of ~26 nm (TEM), and a crystallite size of 40.7 nm (Scherrer equation, XRD). As Mn content increases, particles transition to flattened, plate-shaped nanostructures with rough surfaces. For Mn-50, TEM reveals plate-shaped architectures with an average edge length of 66 nm and thickness of 5 nm. Energy-dispersive X-ray (EDX) mapping confirms a Mn-rich shell.
- **Observations:** The morphological evolution from spheres to nanoplates with higher Mn loading enhances surface area and exposes more active sites.

#### 6.1.3 Surface Area and Porosity
- **Description:** Nitrogen adsorption–desorption (BET) analysis quantified surface area, pore volume, and pore size, which are critical for reactant diffusion and catalyst efficiency.
- **Findings:** The BET surface area increases markedly from 13.45 m²/g (Mn-free) to 191.59 m²/g (Mn-50). Pore volume rises from 0.06 cm³/g to 0.73 cm³/g, while average pore size decreases from 20.78 nm to 12.47 nm with higher Mn content.
- **Observations:** Enhanced surface area and mesoporosity with Mn doping facilitate improved dispersion and diffusion, supporting higher catalytic activity.

#### 6.1.4 Surface Composition and Electronic Structure
- **Description:** X-ray photoelectron spectroscopy (XPS) assessed surface elemental composition and electronic interactions between MnO₂ and Fe₃O₄.
- **Findings:** Increasing Mn loading leads to a higher Mn/Fe ratio at the surface and intensified MnO₂ signals. The Fe 2p peak shifts to lower binding energy by ~0.3 eV (from 10% to 50% Mn), while Mn 2p shifts to higher binding energy, indicating electron transfer from MnO₂ to Fe₃O₄.
- **Observations:** Enhanced electron transfer with higher Mn content is linked to improved reducibility and the formation of active iron carbide phases.

#### 6.1.5 Reducibility
- **Description:** Hydrogen temperature-programmed reduction (H₂-TPR) evaluated the reducibility of iron and manganese species, which affects the formation of active sites.
- **Findings:** The Mn-free catalyst shows two main reduction peaks at 350–450 °C (Fe₃O₄ to FeO) and 600–800 °C (FeO to Fe). Mn-doped samples exhibit an additional peak at 400–600 °C (MnO₂ reduction) and overall reduction peaks shift to lower temperatures.
- **Observations:** The MnO₂ shell facilitates easier reduction of both Mn and Fe species, promoting the generation of active phases for Fischer–Tropsch synthesis.

#### 6.1.6 Formation of Active Iron Carbides
- **Description:** The presence of iron carbides (FeCx), the active phase for Fischer–Tropsch synthesis, was confirmed by XRD and supported by XPS and Raman spectroscopy of spent catalysts.
- **Findings:** After reaction, a broad XRD peak at 2θ ≈ 43° appears, corresponding to FeCx. Higher Mn content promotes the formation of these carbides.
- **Observations:** The increased formation of FeCx with Mn doping correlates with enhanced catalytic performance and selectivity for linear α-olefins.



### 6.2 Catalyst Performance

#### 6.2.1 CO Conversion
- **Description:** CO conversion quantifies the fraction of CO in the feed that is transformed during the reaction. It is calculated as:
  \[
  \text{CO Conversion} = \frac{F_{\text{CO,in}} - F_{\text{CO,out}}}{F_{\text{CO,in}}} \times 100
  \]
- **Experimental Data:** Under optimized conditions (320 °C, 2.0 MPa, 3000 h⁻¹, H₂ pre-reduction at 350 °C for 10 h), the Mn-50 catalyst achieves a CO conversion of 75.47%. Across the catalyst series, CO conversion decreases with increasing Mn content: Mn-free (87.64%), Mn-10 (80.12%), Mn-18 (76.45%), Mn-33 (72.31%), and Mn-50 (67.90%) under standard conditions (280 °C, 20 MPa, 3000 h⁻¹).
- **Observations and Trends:** While higher Mn loading slightly reduces CO conversion, it enhances selectivity for desired products. The Mn-50 catalyst maintains high conversion with improved product distribution.

#### 6.2.2 CO₂ Selectivity
- **Description:** CO₂ selectivity reflects the proportion of converted CO forming CO₂, calculated as:
  \[
  \text{CO}_2 \text{ Selectivity} = \frac{F_{\text{CO}_2,\text{out}}}{F_{\text{CO,in}} - F_{\text{CO,out}}} \times 100
  \]
- **Experimental Data:** For Mn-50, CO₂ selectivity is 47.11% under optimal conditions.
- **Observations and Trends:** CO₂ selectivity remains high (~47%) across all Mn levels, attributed to the inherent water–gas shift activity of Fe-based catalysts. Mn doping does not significantly alter this parameter.

#### 6.2.3 CH₄ Selectivity
- **Description:** CH₄ selectivity measures the fraction of converted CO yielding methane, defined as:
  \[
  \text{CH}_4 \text{ Selectivity} = \frac{F_{\text{CH}_4,\text{out}}}{F_{\text{CO,in}} - F_{\text{CO,out}}} \times 100
  \]
- **Experimental Data:** The Mn-50 catalyst exhibits a CH₄ selectivity of 3.58%. CH₄ selectivity decreases with increasing Mn: Mn-free (15.06%), Mn-10 (10.12%), Mn-18 (7.45%), Mn-33 (5.24%), Mn-50 (3.58%).
- **Observations and Trends:** Increasing Mn content effectively suppresses methane formation, favoring longer-chain hydrocarbon production.

#### 6.2.4 C₃⁺ Selectivity
- **Description:** C₃⁺ selectivity represents the fraction of converted CO forming hydrocarbons with three or more carbon atoms. It is calculated on a carbon basis, excluding CO₂.
- **Experimental Data:** For Mn-50, C₄⁺ alkene selectivity reaches 65.81% under standard conditions and 64.95% under optimal conditions. The proportion of linear α-olefins (LAOs) in C₄⁺ alkenes is 87.10% (standard) and 91.04% (optimal).
- **Observations and Trends:** Higher Mn loading significantly increases C₄⁺ and LAO selectivity, with Mn-50 outperforming lower Mn-content catalysts.

#### 6.2.5 α Factor (Chain Growth Factor)
- **Description:** The α factor indicates the probability of chain growth versus termination in hydrocarbon formation, influencing product distribution. Higher α values favor long-chain hydrocarbons.
- **Experimental Data:** The Mn-50 catalyst demonstrates an increased α factor compared to Mn-free and lower Mn-content catalysts, correlating with enhanced C₄⁺ and LAO selectivity.
- **Observations and Trends:** The rise in α with Mn doping shifts the product slate toward heavier, more valuable olefins.

#### 6.2.6 Catalyst Stability
- **Description:** Catalyst stability is assessed by monitoring CO conversion and selectivity over extended operation.
- **Experimental Data:** The Mn-50 catalyst maintains stable CO conversion (~50%) and high C₄⁺/LAO selectivity over a 100-hour test.
- **Observations and Trends:** Minimal performance loss is observed, indicating excellent long-term stability and low deactivation under reaction conditions.

---
Collectively, these metrics demonstrate that the Fe₃O₄@MnO₂ catalyst with high Mn loading (Mn-50) achieves a favorable balance of high CO conversion, suppressed methane formation, and exceptional selectivity for long-chain linear α-olefins, with robust operational stability.
