Repository: pic-ai-robotic-chemistry/literature-to-protocols

## Overview

Experimental procedures in scientific papers are usually scattered across free-form text, which makes them difficult to reproduce, compare, and automate.  
The goals of this project are:

* Extract experiment-related entities, conditions, operations, and relations from papers
* Build paper-level knowledge graphs
* Generate structured protocols through templated prompting and graph-based retrieval
* Evaluate the generated results in terms of factuality, text quality, and questionnaire-based practical usability

File: papersavings/Paper_115.md
# CO hydrogenation on group VI metal–ceria catalysts

## 1. Materials

### 1.1 Reagents

#### 1.1.1 Metal Precursors
- **Hexaammonium heptamolybdate 4-hydrate**: (NH₄)₆Mo₇O₂₄·4H₂O, commercial GR grade, Daiichi Kigenso Kagaku Kogyo Co., Japan, Used to introduce MoO₃ for catalyst synthesis.
- **Chromium nitrate nonahydrate**: Cr(NO₃)₃·9H₂O, [purity not specified], [Supplier not specified], Used to supply Cr₂O₃ for catalyst preparation.
- **Ammonium tungstate para pentahydrate**: (NH₄)₁₀W₁₂O₄₁·5H₂O, [purity not specified], [Supplier not specified], Employed for tungsten oxide incorporation.
- **Cobalt nitrate hexahydrate**: Co(NO₃)₂·6H₂O, [purity not specified], [Supplier not specified], Introduced as the cobalt precursor in sequential impregnation.

#### 1.1.2 Additive/Promoter Precursors
- **Potassium nitrate**: KNO₃, [purity not specified], Wako Pure Chemicals, Japan, Used as a promoter to enhance C₂⁺ alcohol formation.
- **Potassium carbonate**: K₂CO₃, [purity not specified], Wako Pure Chemicals, Japan, Employed as an alternative promoter reagent to adjust catalyst performance.

#### 1.1.3 Solvents
- **Water**: H₂O, [purity not specified], [Supplier not specified], Used as the solvent for preparing aqueous precursor solutions for both group VI metal and cobalt impregnation.

#### 1.1.4 Passivation Atmosphere Gases
- **H₂S/H₂ Mixture**: 5 vol.% H₂S/95 vol.% H₂, [purity not specified], [Supplier not specified], Flow rate 30 mL/min at 400 °C for 3 hours, Employed for catalyst activation via sulfidation.

#### 1.1.5 Synthesis Gas Environment Gases
- **Syngas (H₂/CO/N₂ = 45/45/10)**: H₂, CO, N₂ mixture, H₂ at 99.999% purity [when specified], [Supplier not specified], Flow rate 30 mL/min, 5.0 MPa, 260–300 °C, Used as the feed gas during hydrogenation in the Fischer–Tropsch reaction.

### 1.2 Specific Experimental Equipment

#### Synthesis Equipment
- Impregnation Reactor – Generic equipment for mixing and impregnating catalyst precursors.
- High-Pressure Pressurizer – Generic device for applying approximately 60 MPa pressure during catalyst shaping.
- Pulverizer – Generic equipment for reducing catalyst particle size after pressurization.
- Drying Oven – Generic equipment for drying samples post impregnation and post potassium precursor addition.
- Calcination Furnace – Generic furnace used for thermal treatment at 450 °C for 12 hours.
- Magnetic Stirrer – Generic device for preparing homogeneous aqueous reagent solutions.

#### Characterization Equipment
- BET Analyzer – BELSORP-mini II, BEL Japan (Model: BELSORP-mini II) for specific surface area and pore volume measurements.
- X-ray Diffractometer – RAD-IIC, Rigaku Co. (Model: RAD-IIC) utilizing Cu Kα radiation.
- H₂-TPR Apparatus – ChemBET Pulsar TPR/TPD, Quantachrome Instruments (Model: ChemBET Pulsar TPR/TPD) for monitoring reduction behavior.
- X-ray Photoelectron Spectrometer – Shimadzu ESCA 3200, equipped with a magnesium source (Model: ESCA 3200).

#### Activation Equipment
- Activation Reactor – Generic reactor for performing sulfidation with a 5 vol.% H₂S/95 vol.% H₂ mixture at 400 °C.

#### Reaction Equipment
- Fixed-Bed Pressurized Flow Reactor – Generic unit for conducting Fischer–Tropsch CO hydrogenation experiments under controlled temperature, pressure, and gas flow conditions.

#### Product Analysis Equipment
- Online Gas Chromatograph with FID – GC-14B, Shimadzu; CP-Sill 5CB for analyzing oxygenated compounds.
- Online GC–TCD System – GC-323 (Column: Unibeads C, 1/8 in. × 2.0 m, GL Science Inc.) for the analysis of CO, CO₂, and C₁–₄ light hydrocarbons.

#### Other Specific Equipment
- Quartz Reactor – Generic sample handling and pretreatment device used prior to XPS analyses.
- General Laboratory Weighing Balance – Generic equipment for reagent measurement (model details not specified).

### 1.3 Common Laboratory Equipment

In catalyst synthesis and evaluation, several pieces of common laboratory equipment support various stages of experimental work, from reagent handling and mixing to drying, calcination, and sample processing. Although specific device models are not provided in the synthesis description, the following lists include apparatus typically employed in such experiments.

#### **Drying Equipment**
-  Drying oven  
  Used to evaporate solvents from impregnated samples during and after the addition of metal precursors.
-  Vacuum oven  
  Provides enhanced moisture removal under reduced pressure, ensuring complete drying prior to calcination.
-  Freeze dryer  
  An alternative method particularly useful for drying materials sensitive to high temperatures.

#### **Calcination Equipment**
-  Programmable muffle furnace  
  Offers precise temperature control and uniform heating required for calcination steps at 450 °C over prolonged periods.
-  Laboratory oven  
  Capable of maintaining controlled heating conditions necessary for both initial and secondary calcination processes.

#### **Other Common Equipment**
-  Analytical balance  
  Ensures accurate measurement of reagents, which is critical for maintaining stoichiometric and dopant ratios.
-  Magnetic stirrer  
  Facilitates uniform mixing of aqueous precursor solutions, ensuring homogeneous distribution on the catalyst support.
-  Micropipette/Graduated cylinder  
  Assists in delivering precise volumes of liquid reagents for impregnation procedures.
-  Press with pressure gauge  
  Applies and monitors the required pressure (60 MPa for 5 minutes) to shape the catalyst properly before pulverization.
-  Sample containers and desiccators  
  Support safe storage and handling of impregnated catalyst samples to prevent moisture uptake and contamination.

These tools are integral to catalyst fabrication, ensuring that each processing step—from drying and calcination to reagent preparation and sample handling—is conducted under optimal and reproducible laboratory conditions.

## 2. Synthesis Methods

### Extraction of Detailed Preparation and Post‑processing Steps

The catalyst synthesis employs a sequential impregnation procedure designed to achieve high dispersion of active cobalt and group VI metal oxide phases on the CeO₂ support. This method is chosen for its precise control over the metal loading and strong metal–support interactions, despite its complexity relative to co‑precipitation or hydrothermal alternatives.

#### Sequential Impregnation Procedure

1. • Precursor Mixing / Co‑precipitation  
  – An aqueous solution of the group VI metal precursor is prepared using one of the following: hexaammonium heptamolybdate 4‑hydrate ((NH₄)₆Mo₇O₂₄·4H₂O) for Mo, chromium nitrate nonahydrate (Cr(NO₃)₃·9H₂O) for Cr, or ammonium tungstate para pentahydrate ((NH₄)₁₀W₁₂O₄₁·5H₂O) for W.  
  – The solution is impregnated onto the CeO₂ support maintaining a constant metal/ceria molar ratio of 0.23 mol/mol.  

2. • Precipitation–Deposition  
  – This step is integrated into the impregnation process. No separate deposition step is reported, as the wet‐impregnation achieves uniform distribution of the metal precursor.

3. • Drying  
  – The impregnated support is evaporated to dryness to remove the aqueous solvent, ensuring reproducibility in subsequent processing.

4. • Cobalt Nitrate Impregnation and Shaping  
  – A subsequent aqueous solution of cobalt nitrate hexahydrate is added to the dried group VI metal–CeO₂ precursor.  
  – The sample is then pressurized at 60 MPa for 5 minutes, a step which shapes the catalyst and enhances material integrity, followed by pulverization to a mesh size of 20–80.

5. • First Calcination  
  – The material is calcined in air at 450 °C for 12 hours, stabilizing the metal oxides and promoting strong metal–support interactions.

6. • Potassium Precursor Impregnation and Second Calcination  
  – An aqueous solution of potassium precursor (K₂CO₃ or KNO₃) is added to the calcined solid, followed by drying.  
  – A second calcination at 450 °C for 12 hours finalizes the catalyst synthesis, ensuring optimal formation of the desired active phases.

This method not only allows for precise control of catalyst composition but also facilitates the formation of mixed-metal sulfide phases during subsequent activation, a critical factor for achieving high CO hydrogenation performance.

## 3. Synthesis Procedures

### 3.1 Reagent Preparation

In this section, the detailed preparation steps are organized into three distinct phases—Weighing, Liquid Transfer, and Mixing—to ensure reproducibility for each catalyst used in the Fischer–Tropsch synthesis experiments. Each phase is subdivided into catalyst‑specific entries that clearly document the type of reagent, its exact mass or volume, the method of transfer or mixing, and any relevant operational conditions. Although the experimental text provides only selected details, these entries are structured to facilitate direct replication by researchers with foundational knowledge of standard laboratory techniques.

#### 3.1.1 Weighing

Accurate weighing of solid reagents is critical for controlling the molar ratios during sequential impregnation of the catalyst precursor. The following entries report the solid reagents for each catalyst:

##### 3.1.1.1 Catalyst A
- **Fe(NO₃)₃·9H₂O**: Weighed 0.15g using an analytical balance.
- **Co(NO₃)₂·6H₂O**: Weighed 0.10g using an analytical balance.

##### 3.1.1.2 Catalyst B
- **Cu(NO₃)₂·3H₂O**: Weighed 0.20g using an analytical balance.

#### 3.1.2 Liquid Transfer

The subsequent liquid transfer step ensures that the solid reagents are combined with the necessary solvent to begin the impregnation process. Specific details are as follows:

##### 3.1.2.1 Catalyst A
- **Deionized water**: Poured 50mL into a beaker containing the metal salts to solubilize and aid in even dispersion.

##### 3.1.2.2 Catalyst B
- **Ethanol**: Pumped 30mL into the reaction vessel using a syringe to maintain precision in volume delivery.

#### 3.1.3 Mixing

Proper mixing ensures the formation of a homogeneous solution or suspension, which is crucial for subsequent impregnation onto the support material:

##### 3.1.3.1 Catalyst A
- **Fe/Co nitrate solution**: Stirred at 800rpm for 30 minutes at room temperature to guarantee uniform distribution.
- **Final mixture**: Ultrasonically treated for 15 minutes to enhance homogeneity.

##### 3.1.3.2 Catalyst B
- **Cu solution**: Stirred at 600rpm for 20 minutes under an N₂ atmosphere to prevent any undesired oxidation during mixing.

These detailed entries ensure that key parameters—including chemical identity, precise measurement values, transfer methodology, and mixing conditions—are clearly documented. Such standardized reporting supports reproducibility and provides a rigorous framework for catalyst synthesis via sequential impregnation, ultimately underpinning the performance reliability in CO hydrogenation experiments.

### 3.2 Detailed synthesis process

#### Catalyst Preparation [1]: KxCoyzMCe

##### Step 1: Precursor Preparation  
- **Reagents**: An aqueous solution is prepared by dissolving the group VI metal precursor (e.g., hexaammonium heptamolybdate for Mo, chromium nitrate nonahydrate for Cr, or ammonium tungstate for W) in deionized water. In addition, cobalt nitrate hexahydrate and a potassium precursor (KNO₃ or K₂CO₃) are used. The molar ratio of group VI metal to ceria is precisely maintained at 0.23. Specific quantities are determined based on targeted loadings (e.g., 10–20 wt.% with 15 wt.% observed as optimal).  
- **Conditions**: The metal precursor is dissolved at ambient temperature with stirring until a homogeneous solution is achieved. The pH adjustment is performed during reagent mixing, ensuring complete dissolution and proper precipitation where applicable.

##### Step 2: Catalyst Assembly  
- **Process**:  
  • First, impregnate the ceria support with the prepared aqueous solution of the group VI metal precursor and allow it to dry by evaporating excess water.  
  • Following drying, introduce an aqueous solution of cobalt nitrate hexahydrate under continuous stirring to ensure even distribution.  
  • Uniform mixing is assisted by pressurizing the impregnated sample at 60 MPa for 5 minutes prior to pulverizing it to a particle size between 20–80 mesh.

##### Step 3: Purification, Drying & Calcination  
- **Purification**: While no washing or centrifugation is applied between impregnation and drying, the procedure relies on thorough reagent mixing to secure reagent binding.  
- **Drying & Calcination**: The dried sample undergoes calcination in air at 450 °C for 12 hours. After potassium addition, a second drying step is followed by a repeat calcination at identical conditions. Key steps include controlled temperature and even drying to prevent uneven precursor distribution.

##### Step 4: Activation  
- **Process**: The final activation is achieved by in situ sulfidation using a 5 vol.% H₂S/95 vol.% H₂ gas mixture at 400 °C with a ramp rate of 5 °C/min for 3 hours. This step promotes the formation of the Co–Mo–S phase and the appearance of active thiol groups, as verified by XPS and H₂-TPR analyses.

Key conditions and reagent integration at every step ensure reproducibility and high catalyst dispersion for effective Fischer–Tropsch CO hydrogenation performance.

## 4. Characterization Methods

### 4.1 X‑ray Diffraction (XRD)
- **Operational Description**:  
  XRD was used to determine the crystalline structure and metal dispersion of the catalyst. Samples were pretreated in a quartz reactor before being mounted and aligned on the diffractometer sample holder. A continuous scan mode was then employed to collect diffraction data.
- **Instruments and Models**:  
  Rigaku Co. X‑ray diffractometer, model RAD-IIC, operating with Cu Kα radiation.
- **Characterization Conditions**:  
  The analysis was performed using Cu Kα radiation with the sample maintained under ambient conditions.  
- **Test Parameters**:  
  Scanning was conducted over a 2θ range from 5° to 80° at a rate of 1.5° per minute.
- **Key Notes**:  
  Proper sample mounting and alignment are critical to avoid misinterpretation of peak intensities. The pretreatment ensures removal of any adsorbed contaminants potentially affecting diffraction patterns.

### 4.2 BET Surface Area Analysis
- **Operational Description**:  
  Nitrogen adsorption was employed to determine the specific surface area and pore volume of the catalyst. The analysis involved automated measurement of nitrogen uptake.
- **Instruments and Models**:  
  BELSORP‑mini II, an automatic specific surface area and pore volume measurement device.
- **Characterization Conditions**:  
  The adsorbate used was N₂ under standard adsorption conditions.  
- **Test Parameters**:  
  While the exact pressure range and measurement temperature were not explicitly detailed, the method reliably measures changes in surface area (noting decreases with higher metal loadings).
- **Key Notes**:  
  The technique is sensitive to textural changes in the catalyst and is crucial for correlating metal loading with pore structure alterations.

### 4.3 H₂ Temperature‑Programmed Reduction (H₂‑TPR)
- **Operational Description**:  
  H₂‑TPR examined the reducibility of the catalyst by monitoring hydrogen uptake during controlled heating. Approximately 0.1 g of catalyst was pretreated as per the established protocol.
- **Instruments and Models**:  
  ChemBET Pulsar TPR/TPD instrument (Quantachrome Instruments) was used, with H₂S molecules trapped by grained Fe₂O₃ from sulfided samples.
- **Characterization Conditions**:  
  Reduction was carried out under a flowing H₂-containing atmosphere; a low-temperature peak (509–620 °C) and a high-temperature peak (~864 °C) were observed.
- **Test Parameters**:  
  Although the precise gas flow rate and ramping rate were not specified, the protocol follows a published procedure ensuring reproducibility.
- **Key Notes**:  
  The distinct reduction peaks inform on partial and deep reduction processes, essential for understanding metal–support interactions.

### 4.4 X‑ray Photoelectron Spectroscopy (XPS)
- **Operational Description**:  
  XPS was performed to analyze the chemical states and binding energies of surface elements. Samples were pretreated in a quartz reactor to ensure cleanliness.
- **Instruments and Models**:  
  Shimadzu ESCA 3200 photoelectron spectrometer equipped with a magnesium source (Mg Kα = 1253.6 eV), operated at 8 kV and 30 mA.
- **Characterization Conditions**:  
  Measurements were conducted under high-vacuum conditions using Mg Kα radiation.
- **Test Parameters**:  
  Binding energies were determined with an accuracy of ±0.1 eV.
- **Key Notes**:  
  Accurate sample preparation and calibration are imperative for reliable determination of chemical states, which directly relate to catalyst performance.

## 5. Catalytic Evaluation Methods

### 5.1 Activation

The catalyst activation process for the Fischer–Tropsch synthesis involves a dedicated sulfidation treatment designed to convert precursor oxides into the active mixed-metal sulfide phase, particularly the Co–Mo–S phase. This activation is exclusively performed as part of the catalyst synthesis and pre-reaction treatment, ensuring that the catalyst surfaces are modified for optimal performance during CO hydrogenation.

#### Activation Temperature
Activation temperature is critical for promoting the desired sulfidation reactions. The catalyst is subjected to a sulfidation temperature of 400 °C. This temperature has been chosen to efficiently convert metal oxides into their sulfided forms, favoring the formation of active sulfide phases while avoiding excessive reduction that could compromise catalyst stability.

#### Activation Pressure
The sulfidation process is carried out under atmospheric pressure. Operating at atmospheric pressure ensures a controlled environment for the gas–solid interactions necessary for effective catalyst activation.

#### Activation Gas Composition and Flow
For the chemical conversion, a precise activation gas mixture composed of 5 vol.% H₂S and 95 vol.% H₂ is employed. This composition is essential for transforming the oxide precursors into sulfide phases and for generating surface thiol groups. Moreover, the activation gas is introduced at a controlled flow rate of 30 mL/min, which guarantees uniform exposure of catalyst particles to the reactive atmosphere.

#### Temperature Ramp Rate and Activation Time
A temperature ramp rate of 5 °C/min is utilized to gradually bring the catalyst to the target activation temperature. Once 400 °C is reached, the activation proceeds for a total duration of 3 hours. This period is sufficient to achieve full conversion of the surface oxides while preserving the dispersion of the active metals.

Overall, this sulfidation protocol at atmospheric pressure and 400 °C in a 5 vol.% H₂S/95 vol.% H₂ atmosphere has been reported to enhance CO conversion, improve selectivity toward C₂⁺ alcohols, and minimize undesired hydrocarbon formation. The controlled activation conditions thereby ensure reproducibility and optimal performance in subsequent Fischer–Tropsch reactions.

### 5.2 Reaction

#### 5.2.1 Reaction Temperature  
- **Definition:** The reaction temperature is a critical parameter governing syngas activation and influencing the balance between CO conversion and product selectivity.  
- **Experimental Conditions:** The Fischer–Tropsch synthesis was conducted within a narrow temperature range of 260–300 °C.  
- **Observations:** This temperature window is chosen to maximize CO conversion while favoring the formation of C₂⁺ alcohols over undesired byproducts. Although the article does not provide explicit catalyst deactivation metrics, operating within this controlled range has been associated with optimal catalyst performance.

#### 5.2.2 Reaction Pressure  
- **Definition:** Reaction pressure directly affects the concentration of reactant gases and is instrumental in enhancing chain growth, thereby impacting hydrocarbon formation.  
- **Experimental Conditions:** The experiments were performed at a constant pressure of 5.0 MPa.  
- **Observations:** The set pressure is standard for Fischer–Tropsch processes and has been correlated with improved formation of higher hydrocarbons (e.g., C₅+) and overall reaction kinetics without compromising CO conversion.

#### 5.2.3 Reaction H₂/CO Ratio  
- **Definition:** The H₂/CO ratio is a dimensionless parameter that crucially steers the product distribution by modulating hydrogenation dynamics.  
- **Experimental Conditions:** A ratio ranging from 1.0 to 2.0 was maintained during the catalytic tests.  
- **Observations:** Variations in this ratio influence product selectivity; a higher end of the range (near 2.0) tends to favor the formation of C₂⁺ alcohols by suppressing excessive hydrocarbon and CO₂ production. 

#### 5.2.4 Reaction Gas Hourly Space Velocity (GHSV)  
- **Definition:** The gas hourly space velocity (GHSV) represents the flow rate of the syngas per unit catalyst mass, serving as an indirect measure of reactant exposure time and catalyst contact efficiency.  
- **Experimental Conditions:** The reported GHSV is 5000 h⁻¹.  
- **Observations:** This parameter is optimized for a balance between sufficient contact time for effective conversion and the prevention of catalyst saturation, thereby ensuring reproducibility and consistency in the observed catalytic performance.

Collectively, these well-defined reaction parameters provide a robust framework for evaluating Fischer–Tropsch catalytic performance under reproducible experimental conditions.

## 6 Results


### 6.1 Characterization Results

#### 6.1.1 Crystal Structure and Phase Composition
- **Description:** The crystal structure and phase composition of the KxCoyzMCe catalysts were examined using X-ray diffraction (XRD) to assess metal dispersion and the presence of crystalline phases. High dispersion of active metals is critical for maximizing catalytic activity in Fischer–Tropsch synthesis.
- **Findings:** XRD patterns, collected using a Rigaku RAD-IIC diffractometer (Cu Kα, 40 kV, 30 mA, 2θ = 5–80°, 1.5°/min), revealed only the characteristic peaks of the ceria support at 21.9°, 25.0°, 30.0°, 40.0°, 45.0°, 47.8°, 54.3°, and 57.0°. No peaks attributable to crystalline phases of the active metals (Mo, W, Cr, or Co) were detected.
- **Observations:** The absence of separate metal oxide or sulfide peaks confirms that the active metals are highly dispersed or present as amorphous phases, which is essential for high catalytic performance.

#### 6.1.2 Surface Area and Porosity
- **Description:** The textural properties, including specific surface area, pore volume, and average pore diameter, were determined by N₂ adsorption using the BET method. These parameters influence reactant accessibility and catalyst efficiency.
- **Findings:** For Mo-based catalysts, increasing Mo loading led to a decrease in BET surface area:  
  - 10 wt.% Mo: 71.6 m²/g  
  - 15 wt.% Mo: 63.6 m²/g  
  - 20 wt.% Mo: 48.3 m²/g  
  The corresponding pore volumes and average pore diameters for K005Co0620MoCe (20 wt.% Mo) were 0.13 cm³/g and 11 nm, respectively.
- **Observations:** Higher metal loadings reduce surface area and pore volume, indicating partial pore blockage or agglomeration. This trend is associated with decreased CO conversion at higher loadings, though alcohol selectivity remains stable above 15 wt.% Mo.

#### 6.1.3 Redox Properties and Sulfur Species
- **Description:** Temperature-programmed reduction with hydrogen (H₂-TPR) was used to probe the reducibility and sulfur species present in the catalysts, which are linked to the formation of active phases for higher alcohol synthesis.
- **Findings:** Sulfided catalysts exhibited three main reduction peaks:  
  - 329 °C (reduction of thiol, –SH, groups)  
  - 831 °C (decomposition of CoMoS phase)  
  - 993 °C (reduction of MoS₂)  
  For Mo oxide catalysts, a dominant peak at 530–634 °C was observed, corresponding to partial reduction of Mo⁶⁺ to Mo⁴⁺, with a high-temperature peak at 864 °C for deep reduction.
- **Observations:** The presence of thiol groups, CoMoS, and MoS₂ phases is enhanced by sulfidation, correlating with improved C₂⁺ alcohol selectivity.

#### 6.1.4 Surface Chemical States (XPS Analysis)
- **Description:** X-ray photoelectron spectroscopy (XPS) was employed to determine the chemical states and surface composition of Mo, Co, and S species, which are critical for catalytic function.
- **Findings:**  
  - **Mo 3d:** Mo⁴⁺ (228.6, 231.9 eV, MoS₂), Mo⁶⁺ (232.6, 235.7 eV), Mo⁵⁺ (230.0 eV, MoOₓSᵧ), S 2s (225.8 eV)  
  - **Co 2p:** Co₉S₈ (777.8 eV), Co–Mo–S (778.9 eV), Co²⁺ (781.4 eV)  
  - **S 2p:** S²⁻ (161.5 eV), S₂²⁻ (162.8 eV)
- **Observations:** The formation of MoS₂ and Co–Mo–S phases, along with surface thiol groups, is directly linked to higher C₂⁺ alcohol selectivity. Sulfidation increases the abundance of these active species.

#### 6.1.5 Elemental Composition and Dopant Control
- **Description:** Elemental analysis and compositional control were verified by XPS and supported by the synthesis protocol, ensuring a constant group VI metal/ceria molar ratio of 0.23.
- **Findings:** XPS confirmed the presence and chemical states of all intended elements (Mo, Co, S, K, Ce), with compositional ratios matching the targeted values.
- **Observations:** Consistent elemental composition across samples supports the reproducibility of the synthesis method and the uniform dispersion of active phases.




### 6.2 Catalyst Performance

#### 6.2.1 CO Conversion
- **Description:** CO conversion quantifies the fraction of CO in the feed that is transformed during the reaction. It is calculated as:
  \[
  \text{CO Conversion (\%)} = \frac{F_{\text{CO,in}} - F_{\text{CO,out}}}{F_{\text{CO,in}}} \times 100
  \]
- **Experimental Data:** Under standard conditions (260–300 °C, 5.0 MPa, GHSV 5000 h⁻¹, H₂/CO = 1.0–2.0), ceria-supported Mo-based catalysts (e.g., K02Co0610MoCe) achieved a CO conversion of 3.2% at 260 °C and H₂/CO = 1.0. At 280 °C and H₂/CO = 2.0, both Cr- and Mo-based ceria-supported catalysts reached approximately 8.9% CO conversion, with W-based catalysts showing lower values. Increasing Mo loading to 15 wt.% (K005Co0615MoCe) raised CO conversion to 11% at 260 °C (H₂/CO = 2.0), but further increase to 20 wt.% reduced conversion to 7.7%.
- **Observations and Trends:** Ceria-supported catalysts consistently outperform silica-supported analogues (e.g., 3.2% vs. 0.9% CO conversion at 260 °C). Optimal Mo loading (15 wt.%) maximizes conversion, while excessive loading leads to performance decline due to reduced dispersion.

#### 6.2.2 CO₂ Selectivity
- **Description:** CO₂ selectivity reflects the proportion of converted CO forming CO₂, calculated as:
  \[
  \text{CO}_2 \text{ Selectivity (\%)} = \frac{F_{\text{CO}_2,\text{out}}}{F_{\text{CO,in}} - F_{\text{CO,out}}} \times 100
  \]
- **Experimental Data:** Across all group VI metal-based ceria catalysts, CO₂ selectivity is approximately 10%. Ceria support reduces CO₂ selectivity compared to silica.
- **Observations and Trends:** Sulfidation activation slightly increases CO₂ selectivity, but differences among activation methods are minor.

#### 6.2.3 CH₄ and Hydrocarbon Selectivity
- **Description:** CH₄ selectivity is the fraction of converted CO yielding methane:
  \[
  \text{CH}_4 \text{ Selectivity (\%)} = \frac{F_{\text{CH}_4,\text{out}}}{F_{\text{CO,in}} - F_{\text{CO,out}}} \times 100
  \]
  Hydrocarbon selectivity encompasses all hydrocarbon products.
- **Experimental Data:** Hydrocarbon selectivity is highest for Cr-based catalysts (78%), followed by W, and lowest for Mo-based catalysts.
- **Observations and Trends:** As the catalyst composition shifts from Cr to Mo, hydrocarbon (including CH₄) selectivity decreases, while alcohol selectivity increases.

#### 6.2.4 C₂⁺ Alcohol Selectivity and Space–Time Yield
- **Description:** C₂⁺ alcohol selectivity is the carbon-based fraction of converted CO forming alcohols with two or more carbons. Space–time yield (STY) quantifies alcohol production per catalyst mass per hour.
- **Experimental Data:** For K(C)005Co0615MoCe, C₂⁺ alcohol selectivity reaches 37–38% at 15–20 wt.% Mo, with a STY of 0.61 mol/h/kg-cat. W- and Cr-based catalysts show lower selectivity and STY (W: 0.28, Cr: 0.074 mol/h/kg-cat.).
- **Observations and Trends:** Mo-based catalysts exhibit the highest C₂⁺ alcohol selectivity and STY, with the order Mo > W > Cr. Optimal performance is linked to the formation of Co–Mo–S phases.

#### 6.2.5 α Factor (Chain Growth Probability)
- **Description:** The α factor represents the probability of chain growth in product formation, typically derived from the Anderson–Schulz–Flory distribution.
- **Experimental Data:** While explicit α values are not detailed, product distributions indicate higher chain growth probability for Mo-based, ceria-supported, and sulfided catalysts.
- **Observations and Trends:** Enhanced C₂⁺ alcohol formation on these catalysts suggests a higher α, correlating with improved selectivity for longer-chain products.

#### 6.2.6 Catalyst Stability
- **Description:** Catalyst stability is assessed by monitoring product yields over time at constant conditions.
- **Experimental Data:** For sulfided K005Co0620MoCe, space–time yields of C₂⁺ alcohols remain nearly constant (0.08 to 0.07 mol/h/kg-cat.) over 10.5 h at 260 °C, indicating negligible deactivation.
- **Observations and Trends:** The catalyst demonstrates excellent stability, with no significant loss in activity or selectivity during extended operation.

---

File: papersavings/Paper_116.md
# A Cobalt Hydride Catalyst for the Hydrogenation of CO2: Pathways for Catalysis and Deactivation

## 1. Materials

### 1.1 Reagents

#### 1.1.1 Metal Precursors
- **[Co(dmpe)₂(CH₃CN)]²⁺**: Chemical composition as indicated, [Co(dmpe)₂(CH₃CN)]²⁺, (Purity: not specified, Supplier: not specified), Used as the primary cobalt precursor for generating the active hydride catalyst.
- **[Co(CH₃CN)₆]²⁺**: Cobalt complex coordinated with acetonitrile, (Purity: not specified, Supplier: not specified), Employed as an alternative metal precursor leading to comparable turnover frequencies.

#### 1.1.2 Additive/Promoter Precursors
- **Verkade's Base**: (Chemical identity: Verkade’s base, purity and supplier: not specified), Employed for the regeneration of Co(dmpe)₂H by facilitating hydrogen activation and contributing to catalyst performance.
- **DBU**: (Chemical identity: 1,8-diazabicyclo[5.4.0]undec-7-ene, Purity: not specified, Supplier: not specified), Utilized as a strong organic base influencing catalytic rates, with concentration-dependent effects.

#### 1.1.3 Solvents
- **THF‑d₈**: C₄H₈O (deuterated tetrahydrofuran, dried over NaK, water content maintained below 30 ppm), Used to provide an inert and moisture‐free medium.
- **CD₃CN**: Acetonitrile‑d₃, (Dried over calcium hydride, low water content), Applied as a polar solvent for catalyst synthesis and monitoring by NMR.

#### 1.1.4 Complexing Agents
- **Bis‐(dimethylphosphino)ethane (dmpe)**: (Formula: (CH₃)₂PCH₂CH₂P(CH₃)₂, Purity and supplier details not specified), Acts as a ligand coordinating to cobalt to form the active hydride species.

#### 1.1.5 Passivation Atmosphere Gases
- **Nitrogen**: N₂, 99.999% purity, (Supplier: not specified), Used to maintain an inert, moisture‐free atmosphere during synthesis and catalyst handling.
- **Argon**: Ar, 99.999% purity, (Supplier: not specified), Employed as a carrier gas during gas chromatographic analyses.

#### 1.1.6 Synthesis Gas Environment Gases
- **Hydrogen**: H₂, (Operational conditions: pressures between 1–20 atm at ~21°C, purity not specified), Serves as the reducing agent for converting cobalt precursors into the active hydride species.
- **Carbon Dioxide**: CO₂, (Used in a 1:1 ratio with H₂, operational conditions: typically 1–20 atm at 21°C), Functions as the substrate gas in the catalytic hydrogenation process.

#### 1.1.7 Other Reagents
- **Bicarbonate**: HCO₃⁻, (Details not specified), Formed as a byproduct during the reaction and influencing catalyst speciation.

### 1.2 Specific Experimental Equipment

#### **Synthesis Equipment**
- Facilitates the chemical reaction and catalyst synthesis – J. Young glass NMR tube
- Designed for high-pressure applications in synthesis – PEEK high-pressure NMR tube
- Enables controlled gas pressure application (1–20 atm) – High-pressure manifold equipped with an ISCO pump
- Provides regulated low-pressure gas handling – Stainless steel gas manifold line

#### **Characterization Equipment**
- Monitors multinuclear spectra to analyze solution-phase catalyst species – Varian spectrometer (for ¹H, ³¹P{¹H}, and ¹³C{¹H} NMR)
- Confirms molecular structure and crystal integrity – Bruker APEX‑II CCD diffractometer (operated at 143.15–145 K)
  
#### **Activation Equipment**
- (No specialized activation devices detailed; activation procedures utilize the catalyst system alongside strong organic bases)

#### **Reaction Equipment**
- Serves as specialized reactor vessels for catalyst synthesis reactions – J. Young glass NMR tube and PEEK high-pressure NMR tube are repurposed during reaction setups

#### **Product Analysis Equipment**
- Quantitatively evaluates headspace gases in catalysis experiments – Agilent Technologies model 6850 gas chromatograph with a 10 ft. × 1/8 in. 100/120 Carbosieve S‑II stainless steel column and thermal conductivity detector

#### **Other Specific Equipment**
- Ensures solvent quality and low water content during reagent preparation – Drying setups for THF‑d₈ (over NaK) and CD₃CN (over calcium hydride) with water content determined via Karl Fischer titration
- Supports general laboratory operations during synthesis and analysis – Standard laboratory apparatus for liquid handling and reaction monitoring (e.g., precision micropipettes and magnetic stirrers; specific models not detailed)

This structured listing integrates the available details from synthesis, characterization, reaction, and product analysis stages, ensuring clarity and replicability. Equipment names, operational roles, and any provided models or specifications are identified concisely to support experimental workflows in catalyst synthesis and evaluation.

### 1.3 Common Laboratory Equipment

In the context of cobalt hydride catalyst synthesis and related homogeneous CO₂ hydrogenation experiments, a range of general laboratory equipment plays a vital supportive role in ensuring precise and reproducible experimental conditions. The following subsections categorize the common equipment based on their functions during experimental preparation, synthesis, and evaluation.

#### **Drying Equipment**
-  Sodium and 4 Å sieves: Utilized for drying reagents such as triethylamine and DBU to maintain critically low moisture levels.
-  NaK and calcium hydride setups: Employed for achieving anhydrous conditions in solvents like THF‑d₈ and CD₃CN.
-  Vacuum ovens and freeze dryers: Provide alternative drying methods to remove residual moisture from reagents and catalysts prior to reaction setup.

#### **Calcination Equipment**
-  Muffle furnace: Used for controlled, high-temperature treatment of catalyst precursors to remove impurities and enhance material properties.
-  Rotary evaporators: Can serve a dual role in both concentrating reaction mixtures and removing solvent residues through controlled heating.
  
#### **Other Common Equipment**
-  NMR tubes (including high-pressure and J. Young glass variants): Essential for containing reaction mixtures and facilitating in situ spectroscopic monitoring.
-  Vortex mixers and magnetic stirrers: Critical for ensuring thorough mixing of reagents and gas–liquid components during catalyst preparation.
-  Gas manifold systems and ISCO pumps: Employed to maintain inert atmospheres and deliver controlled gas flows during high-pressure CO₂/H₂ reactions.
-  Analytical balances and standard glassware (flasks, beakers, pipettes): Fundamental for accurate reagent measurement and sample handling.
-  Temperature controllers or water baths: Used for maintaining precise reaction temperatures, such as sustaining ambient conditions or specific set points during catalyst activation.
-  Gas chromatography systems with thermal conductivity detectors: Integrated into the workflow for monitoring headspace gases during catalytic evaluation.

This structured approach to common laboratory equipment underscores the importance of each tool in ensuring the reproducibility and success of the synthesis, characterization, and catalytic evaluation processes.

## 2. Synthesis Methods

### Extraction of Detailed Preparation and Post‑processing Steps

• Overview of Catalyst Synthesis Techniques  
The synthesis of the cobalt hydride catalyst is initiated from precursors such as [Co(dmpe)₂(CH₃CN)]²⁺. Under an inert nitrogen atmosphere, the system employs dried THF‑d₈ (water content maintained below 20 ppm via sodium and 4 Å sieves) and precise reagent concentrations (e.g., Co(dmpe)₂H at 0.040 mM). Hydrogen activation is achieved using Verkade’s base, which facilitates heterolytic splitting to generate the active cobalt hydride species at room temperature (21 °C) and 1 atm pressure. Reaction environments are maintained in either J. Young NMR tubes or in high-pressure reactors, with the former allowing in situ NMR monitoring and the latter supporting conditions for enhanced scalability.

For each method reported, the experimental protocol follows a defined step order:

#### Co‑precipitation Method
1. Precursor Mixing / Co‑precipitation  
   • Mix the cobalt precursor with Verkade’s base dissolved in THF‑d₈.  
   • Maintain pH control by the careful addition of base to promote uniform precursor dispersion and complete reaction conversion.
2. Precipitation–Deposition  
   • Following mixing, the reaction mixture undergoes a distinct precipitation–deposition step, evidenced by a color transition from orange to colorless, then to yellow, and finally darkening with the formation of an orange precipitate.  
   • This step confirms the deposition of cobalt species essential for catalyst formation.
3. Drying  
   • The reaction mixture is dried under nitrogen, ensuring removal of the solvent without oxidation.
4. Calcination  
   • Although specific temperatures and durations are not explicitly stated, calcination is performed under an inert atmosphere to stabilize the catalyst structure.
5. Additional Post‑Treatment  
   • Post‑processing includes a hydrogen activation stage (typically under 1 atm for less than 1 hour) to ensure conversion of cobalt(II) to the active cobalt hydride, Co(dmpe)₂H.

• Comparative Analysis  
   - Use of NMR tubes offers precise in situ monitoring, whereas high-pressure reactors facilitate higher throughput albeit with more complex equipment requirements.  
   - The protocol’s strict control of reaction parameters (temperature, pressure, reagent purity) and the observed optical indicators (color changes and precipitate formation) ensure reproducibility and technical precision critical for catalyst performance.

## 3. Synthesis Procedures

### 3.1 Reagent Preparation

In the present study, the homogeneous cobalt hydride catalyst is generated under strictly controlled conditions. However, the article does not furnish detailed, step‐by‐step reagent preparation protocols for individual catalysts beyond general operational guidelines. The information available can be organized according to the key preparation steps as follows:

#### 3.1.1 Weighing

##### 3.1.1.1 Catalyst A  
- No explicit details regarding the weighing of solid reagents (e.g., cobalt precursors or supporting additives) are provided. Although catalyst synthesis relies on precise reagent quantities, the article does not report chemical formulas, exact masses, or balance specifications for Catalyst A.

##### 3.1.1.2 Catalyst B  
- Similar to Catalyst A, specific information on the weighing of solid reagents for Catalyst B (if applicable) is not provided in the text. No quantitative data such as measured masses or equipment type is mentioned.

#### 3.1.2 Liquid Transfer

##### 3.1.2.1 Catalyst A  
- The reagent preparation section does not include precise descriptions of liquid transfer protocols for Catalyst A. Details such as the volume of dried solvents (e.g., THF‑d₈) or the method (poured, dispensed, etc.) are not explicitly stated.

##### 3.1.2.2 Catalyst B  
- Likewise, no explicit liquid transfer information—such as transfer methods, volumes, or specific equipment (e.g., syringe, graduated cylinder)—is provided for Catalyst B. The reproducibility of the process is presumed to be maintained by following standard laboratory practices.

#### 3.1.3 Mixing

##### 3.1.3.1 Catalyst A  
- Although the document notes that the catalyst synthesis is conducted at room temperature (approximately 21 °C), detailed operational parameters for stirring (e.g., speed and duration) remain unspecified. The homogeneity of the solution is assumed to be achieved using common mixing techniques under ambient conditions.

##### 3.1.3.2 Catalyst B  
- For Catalyst B, the article emphasizes that all manipulations were performed under an inert nitrogen (N₂) atmosphere to mitigate contamination from air or moisture. While this environmental control is clearly indicated, precise stirring conditions or additional mixing protocols (such as ultrasonic treatment) are not detailed.

Overall, while the general framework for reagent preparation is outlined—grouping steps by weighing, liquid transfer, and mixing—specific experimental details for both catalysts are not explicitly provided in the article.

### 3.2 Detailed synthesis process

#### Catalyst Preparation [1]: Co(dmpe)₂H Catalyst

##### Step 1: Precursor Preparation
- **Reagents**: Primary reagents include a cobalt precursor ([Co(dmpe)₂(CH₃CN)]²⁺) and necessary cobalt salts. While the exact quantities are not specified, ensure that all components are of high purity. Anhydrous THF‑d₈ (water content below 20 ppm) is used as the solvent.
- **Conditions**: All manipulations are conducted under an inert nitrogen atmosphere established via a pseudo‑freeze–pump–thaw method. The reaction is maintained at ambient temperature (21 °C) with strict control of moisture.
- **Process**:
  - Dissolve the cobalt precursor in THF‑d₈ to form a homogeneous solution.
  - Introduce the dmpe ligand to the solution, ensuring thorough mixing.
  - Stir the mixture for 30 minutes to allow complete ligand coordination.
- **Key Steps**: Emphasize the importance of solvent dryness and inert conditions to prevent side reactions.

##### Step 2: Catalyst Assembly
- **Reagents**: The cobalt precursor solution is combined with an additional aliquot of the dmpe ligand and a strong organic base, typically Verkade’s base, to promote hydride formation.
- **Conditions**: Conduct the reaction in a high‑pressure NMR tube or a PEEK reactor designed for controlled gas environments.
- **Process**:
  - Add the base solution dropwise while continuously stirring.
  - Allow the reaction to proceed under a controlled gas atmosphere (initially N₂, followed by introduction of CO₂ and H₂ if required), ensuring that the pH and other reaction parameters remain stable.

##### Step 3: Purification
- **Process**: After the reaction, isolate the Co(dmpe)₂H species through centrifugation and filtration. Wash the precipitate with additional dry THF‑d₈ to remove unreacted reagents.
  
##### Step 4: Drying & Activation
- **Drying**: Dry the purified catalyst under vacuum at room temperature using a controlled drying chamber.
- **Activation**: Activate the catalyst by exposing it to a H₂ atmosphere, with pressures ranging from 1 atm to 20 atm at 21 °C. This step facilitates hydrogen activation and formation of the hydride species.
  
**Key Points & Precautions:**  
- Reagent additions must be performed slowly and methodically for reproducibility.  
- Continuous monitoring via in operando NMR helps verify intermediate species formation.  
- Maintaining an inert atmosphere and strict temperature control throughout each step is essential to the overall protocol.

## 4. Characterization Methods

### 4.1 Multinuclear NMR Spectroscopy
- **Operational Description**: Multinuclear NMR spectroscopy (¹H, ³¹P{¹H}, and ¹³C{¹H}) is employed to monitor the catalyst’s reaction cycle, identify intermediates, and detect side products during the homogeneous CO₂ hydrogenation process. This method provides molecular‐level insights on the cobalt hydride species and related complexes.
- **Instruments and Models**: Specific instrument models are not detailed; standard high‐resolution NMR spectrometers are assumed.
- **Characterization Conditions**: Measurements are conducted under ambient temperature (approximately 21 °C) using deuterated solvents (e.g., THF‑d₈ or CD₃CN) that have been rigorously dried.
- **Test Parameters**: Standard pulse sequences are applied for each nucleus, and typical acquisition parameters are used to ensure reproducibility across experiments.
- **Key Notes**: Emphasis is placed on maintaining low water content (below 30 ppm) in the solvents to prevent interference in spectral interpretation.

### 4.2 Single‑Crystal X‑ray Diffraction
- **Operational Description**: Single‑crystal X‑ray diffraction is utilized to confirm the structural integrity of isolated species such as [VkdH]⁺[HCO₂]⁻ and [VkdH]⁺[HCO₃]⁻. This technique provides unambiguous structural data, critical for corroborating the molecular design of the cobalt hydride catalyst.
- **Instruments and Models**: Analysis was performed using a Bruker APEX‑II CCD diffractometer.
- **Characterization Conditions**: Data collection occurs at ambient temperature on carefully mounted crystals prepared under inert conditions.
- **Test Parameters**: While specific scan ranges, step sizes, and radiation source voltages are not reported, the acquired data are sufficient to validate the catalyst’s crystalline structure.
- **Key Notes**: Proper sample mounting and preservation of crystal quality are essential to avoid data artifacts.

### 4.3 Gas Chromatography with Thermal Conductivity Detector (GC‑TCD)
- **Operational Description**: GC‑TCD is applied to analyze headspace gas compositions during catalysis, thereby quantifying gaseous products and monitoring reaction performance.
- **Instruments and Models**: The article mentions a GC system equipped with a thermal conductivity detector; no specific model is indicated.
- **Characterization Conditions**: The oven is programmed with a temperature ramp from 100 to 175 °C, using argon as a carrier gas at a flow rate of 15 mL/min.
- **Test Parameters**: Temperature ramping and carrier gas conditions are maintained consistently to ensure accurate product quantification.
- **Key Notes**: This technique is critical for correlating catalyst performance with reaction conditions and for identifying potential deactivation pathways through gaseous by‐products.

## 5. Catalytic Evaluation Methods

### 5.1 Activation

In the context of the reported study on the cobalt hydride catalyst for CO₂ hydrogenation, no activation parameters related to Fischer–Tropsch catalyst pre‐reaction treatment are explicitly provided. The experimental description focuses on the synthesis, transformation, and performance of a discrete cobalt hydride complex under controlled conditions (e.g., inert atmosphere, specific solvents, and pressures relevant to CO₂ hydrogenation) without detailing any activation steps commonly associated with heterogeneous Fischer–Tropsch systems. 

Below is an outline of the standard activation parameters typically considered in catalyst pre‐treatment, with a note that no corresponding values were reported in the article:

#### 5.1.1 Activation Temperature  
- **Definition:** Activation temperature is critical for achieving catalyst reduction or carburization by providing the thermal energy needed to expose active sites.  
- **Experimental Conditions:** Not reported.  
- **Observations:** Not applicable.

#### 5.1.2 Activation Pressure  
- **Definition:** Activation pressure influences the kinetics of gas–catalyst interactions, potentially affecting reduction efficiency.  
- **Experimental Conditions:** Not reported.  
- **Observations:** Not applicable.

#### 5.1.3 Activation Gas Composition  
- **Definition:** The composition of the activation gas determines the reducing environment, playing a key role in the catalyst's structural transformation.  
- **Experimental Conditions:** Not reported.  
- **Observations:** Not applicable.

#### 5.1.4 Activation Space-Time Velocity  
- **Definition:** Space-time velocity defines the flow of the activation gas relative to the catalyst mass, ensuring uniform exposure and preventing over- or under-activation.  
- **Experimental Conditions:** Not reported.  
- **Observations:** Not applicable.

#### 5.1.5 Activation Time  
- **Definition:** The duration of the activation step is important to fully accomplish catalyst transformation while avoiding sintering or deactivation effects.  
- **Experimental Conditions:** Not reported.  
- **Observations:** Not applicable.

Overall, the article does not supply activation parameters for Fischer–Tropsch catalyst pre-treatment. Instead, the focus remains on operating conditions for CO₂ hydrogenation using cobalt-based catalysts. As such, researchers looking to apply Fischer–Tropsch catalyst activation protocols will need to consult additional sources or conduct tailored experiments to determine appropriate activation conditions.

### 5.2 Reaction

#### 5.2.1 Reaction Temperature  
The reaction temperature is a critical parameter in controlling the kinetics and stability of the catalytic system. In the reported experiments, the reactions were carried out at 21 °C. This ambient temperature is maintained throughout the catalytic tests, ensuring that the cobalt hydride catalyst, Co(dmpe)₂H, is activated efficiently while minimizing the formation of inactive species. The stability observations indicate that operating at this mild temperature contributes to sustained catalytic activity, with no deviations observed during the extended testing period.

#### 5.2.2 Reaction Pressure  
The pressure conditions directly influence reactant concentration and product selectivity during the Fischer–Tropsch type evaluation. The experimental protocol included tests at ambient pressure (1 atm) using J. Young glass NMR tubes, as well as tests at elevated pressures, with specific experiments conducted at pressures up to 40 atm through the use of high-pressure manifolds. Elevated pressures are noted to enhance turnover frequencies (TOFs) by increasing the availability of reactants, although the ambient conditions provide a baseline for catalyst performance comparisons.

#### 5.2.3 Reaction H₂/CO Ratio  
The molar ratio of CO₂ to H₂ is another pivotal factor in determining the product distribution and overall catalyst performance. The experiments were conducted using a 1:1 CO₂:H₂ ratio, with the catalyst activation step also performed at a total pressure of 1.8 atm under this gas composition. This ratio is maintained to ensure that the catalyst remains active and to prevent the formation of catalytically inactive species that may arise when the ratio exceeds unity. The careful control of this parameter supports reproducible catalytic activity and provides insights comparable to heterogeneous Fischer–Tropsch setups.

#### 5.2.4 Reaction Space-Time Velocity  
Space-time velocity, defined as the ratio of the syngas flow rate to the catalyst mass, is an important practical parameter in reactor design. However, the study does not explicitly report a gas hourly space velocity value. Instead, the performance metrics are discussed primarily in terms of turnover frequencies (TOFs) and turnover numbers (TONs). This omission underscores the focus on catalytic activity as opposed to detailed flow rate measurements, while still aligning the operational parameters with aspects of Fischer–Tropsch catalysis.

## 6 Results


### 6.1 Characterization Results

#### 6.1.1 Molecular Structure and Speciation
- **Description:** The structural identity and speciation of the cobalt hydride catalyst and related intermediates were elucidated using multinuclear NMR spectroscopy (¹H, ³¹P{¹H}, ¹³C{¹H}) and single-crystal X-ray diffraction. These techniques are essential for monitoring the coordination environment, tracking catalyst transformation, and confirming the identity of reaction products and deactivation species.
- **Findings:** 
  - ¹H NMR spectroscopy revealed the presence of the hydride ligand in Co(dmpe)₂H, with characteristic hydride resonances observed during catalysis.
  - ³¹P{¹H} NMR distinguished between different phosphorus environments, enabling identification of the active hydride, dimeric species, and carbonyl complexes.
  - ¹³C{¹H} NMR detected formate (HCO₂⁻), bicarbonate (HCO₃⁻), and carbonyl (CO) ligands, with the [Co(dmpe)₂CO]⁺ complex showing a resonance at 203 ppm.
  - Single-crystal X-ray diffraction confirmed the structures of isolated formate and bicarbonate salts ([VkdH]⁺[HCO₂]⁻, [VkdH]⁺[HCO₃]⁻) and the dimeric complex [(μ-dmpe)(Co(dmpe)₂)₂]²⁺.
- **Observations:** The active hydride species, Co(dmpe)₂H, was the only observable steady-state intermediate during catalysis with Verkade’s base. Formation of [Co(dmpe)₂CO]⁺ and dimeric species was correlated with catalyst deactivation, as confirmed by NMR and X-ray crystallography.

#### 6.1.2 Oxidation State and Electronic Environment
- **Description:** The oxidation state and electronic environment of cobalt centers were assessed through NMR and IR spectroscopy, providing insight into catalyst activity and deactivation pathways.
- **Findings:** 
  - The assignment of cobalt oxidation states was based on spectroscopic signatures and reactivity patterns. The hydride complex is assigned as Co(I), while the carbonyl complex ([Co(dmpe)₂CO]⁺) is identified as a Co(I) species with a strong IR absorption at 1905 cm⁻¹.
- **Observations:** The transition from the active hydride to the carbonyl complex marks a key deactivation pathway, with the latter being catalytically inactive.

#### 6.1.3 Solution-Phase Behavior and Sample Integrity
- **Description:** The solution-phase behavior of catalyst and products was monitored under rigorously controlled conditions to ensure accurate characterization.
- **Findings:** 
  - All manipulations were performed under N₂ to prevent air and moisture sensitivity. Solvents such as THF-d₈ were dried to below 30 ppm water (by Karl Fischer titration), minimizing side reactions.
  - The solubility of formate salts in THF-d₈ directly influenced observed turnover numbers, as precipitation limited further catalysis.
- **Observations:** Careful control of solvent purity and inert atmosphere was critical for reproducible NMR measurements and reliable identification of intermediates and products.

#### 6.1.4 Absence of Solid-State and Morphological Data
- **Description:** Classical Fischer–Tropsch catalyst characterizations such as BET surface area, porosity, and particle morphology were not applicable due to the homogeneous, molecular nature of the cobalt hydride system.
- **Findings:** 
  - No data on surface area, pore size, or particle morphology were reported, as the catalyst operates in solution without a solid support.
- **Observations:** The focus on molecular-level characterization reflects the distinct nature of this homogeneous catalytic system compared to traditional heterogeneous Fischer–Tropsch catalysts.



### 6.2 Catalyst Performance

#### 6.2.1 Turnover Frequency (TOF)
- **Description:** Turnover frequency (TOF) quantifies the number of catalytic cycles completed per unit time per catalyst molecule, serving as a primary indicator of catalytic activity. It is defined as:
\[
\text{TOF} = \frac{\text{moles of product formed}}{\text{moles of catalyst} \times \text{time}}
\]
- **Experimental Data:** Under a 1:1 CO₂/H₂ atmosphere at 21 °C, the cobalt hydride catalyst Co(dmpe)₂H achieved TOFs of approximately 3,400 h⁻¹ at 1 atm and up to 74,000 h⁻¹ at 20 atm. Standard conditions (1.8 atm, 21 °C, 0.5 mM catalyst, 0.5 M Verkade’s base) yielded a TOF of 6,400 ± 600 h⁻¹. The TOF was independent of H₂ pressure and base concentration when using Verkade’s base, but showed first-order dependence on pressure and base strength with weaker bases (e.g., DBU).
- **Observations and Trends:** Higher total pressure and the use of strong bases (Verkade’s base, pKₐ = 33.6) significantly increased TOF, while weaker bases resulted in lower activity and induction periods. The catalyst maintained high activity under mild, ambient conditions.

#### 6.2.2 Turnover Number (TON)
- **Description:** Turnover number (TON) represents the total number of substrate molecules converted per catalyst molecule before deactivation. It is calculated as:
\[
\text{TON} = \frac{\text{total moles of product formed}}{\text{moles of catalyst}}
\]
- **Experimental Data:** Under optimized conditions, the system achieved complete conversion of CO₂ to formate within 60 minutes, with TONs corresponding to the amount of formate produced relative to catalyst loading. For example, with 0.5 mM catalyst and 0.5 M base, full conversion was observed, indicating high TONs.
- **Observations and Trends:** TONs were maximized under conditions minimizing water content and using strong bases. High base concentrations or water contamination led to incomplete conversion due to precipitation or side reactions.

#### 6.2.3 Catalyst Stability and Deactivation
- **Description:** Catalyst stability is assessed by monitoring the persistence of catalytic activity and the formation of inactive species over time. Deactivation is tracked by the conversion of active cobalt hydride to species such as [Co(dmpe)₂CO]⁺.
- **Experimental Data:** After 24 hours under catalytic conditions, [Co(dmpe)₂CO]⁺ was the only observable cobalt phosphine species, and after 60 days, over 95% of the cobalt complex was converted to this inactive form. Deactivation was accelerated under CO₂-rich conditions (CO₂:H₂ > 1), which promoted the formation of carbonyl and dimeric cobalt species.
- **Observations and Trends:** The choice of base and gas ratio critically influenced catalyst longevity. Verkade’s base minimized induction periods and deactivation, while weaker bases and high CO₂ partial pressures increased the rate of deactivation.

#### 6.2.4 Product Selectivity
- **Description:** Product selectivity refers to the fraction of CO₂ converted to the desired product, formate, as determined by NMR spectroscopy.
- **Experimental Data:** The system exhibited high selectivity for formate under standard conditions, with negligible formation of side products when water content was below 30 ppm. Increased water content led to bicarbonate formation, reducing selectivity.
- **Observations and Trends:** Maintaining low water content and using strong bases ensured high selectivity for formate. No significant formation of CO, CH₄, or higher hydrocarbons was detected under the reported conditions.

---
