Repository: pic-ai-robotic-chemistry/literature-to-protocols

## Overview

Experimental procedures in scientific papers are usually scattered across free-form text, which makes them difficult to reproduce, compare, and automate.  
The goals of this project are:

* Extract experiment-related entities, conditions, operations, and relations from papers
* Build paper-level knowledge graphs
* Generate structured protocols through templated prompting and graph-based retrieval
* Evaluate the generated results in terms of factuality, text quality, and questionnaire-based practical usability

File: papersavings/Paper_117.md
# Effect of impregnation sequence on performance of SiO2 supported Cu-Fe catalysts for higher alcohols synthesis from syngas

## 1. Materials

### 1.1 Reagents

#### 1.1.1 Metal Precursors
- **Copper Nitrate**: Cu(NO₃)₂, [Purity: not specified], [Supplier/Brand: not specified], Used as an active metal precursor in catalyst synthesis.
- **Iron Nitrate**: Fe(NO₃)₃, [Purity: not specified], [Supplier/Brand: not specified], Provides the iron component for the catalyst.

#### 1.1.2 Passivation Atmosphere Gases
- **H₂/N₂ Mixture for Reduction**: H₂/N₂ (molar ratio 1:9), [Flow: 50 mL/min, Temperature: 300°C, Duration: 4 h], Employed during the catalyst reduction step to convert metal precursors into their active metallic states and to prepare a passivated surface.

#### 1.1.3 Synthesis Gas Environment Gases
- **H₂/CO Mixture**: H₂/CO (molar ratio 2:1), [Reaction Conditions: Temperature 250°C, Pressure 3.0 MPa, Space velocity 6000 mL/(g_cat·h)], Utilized as the feed gas for the CO hydrogenation reaction leading to the formation of higher alcohols.

#### 1.1.4 Other Reagents
- **Commercial Silica Gel**: SiO₂, [Purity and additional specifications: not provided], Qingdao Haiyang Chemicals Company, China, Used as the catalyst support; the silica is pretreated following a reported procedure to ensure appropriate textural properties and effective deposition of the active metal oxides.

In the synthesis process, the metal precursors—copper nitrate and iron nitrate—are first integrated by co‐ or sequential impregnation onto a pretreated commercial silica gel. The post‐impregnation treatment, involving drying at 110 °C overnight followed by calcination in static air at 350 °C for 4 hours, is essential for the formation of oxide phases. Prior to entering the reaction environment, the catalysts undergo a reduction step in a controlled atmosphere provided by a H₂/N₂ mixture, which is critical for generating the active metallic state without inducing excessive sintering or oxidation. 

During the reaction phase, the catalyst is exposed to a H₂/CO mixture maintained at specific reaction conditions (250 °C and 3.0 MPa), where the chosen gas ratio is optimized to promote the hydrogenation of CO and achieve higher alcohol synthesis.

### 1.2 Specific Experimental Equipment

#### **Synthesis Equipment**
- A generic impregnation vessel – a laboratory glass reactor used for mixing SiO₂ with metal nitrate solutions during co‑impregnation and sequential impregnation processes.
- Fixed-bed microreactor – stainless steel reactor (Length: 350 mm; Internal Diameter: 5 mm) utilized during catalyst synthesis and reduction experiments.

#### **Characterization Equipment**
- XRD Instrument – PANalytical X'Pert instrument (Model not further specified) using Ni β‑filtered Cu Kα radiation (λ = 0.15418 nm) for phase identification.
- BET Analyzer – Micromeritics ASAP 2020 M + C adsorption apparatus for pore structure and surface area analysis.
- H₂‑TPR Setup – Quartz micro‑reactor with an integrated thermal conductivity detector (TCD) for detecting reduction peaks.
- CO‑IR Spectrometer – Nicolet 6700 IR spectrometer equipped with a DRIFT cell (Model: Nicolet 6700) for analyzing surface properties.
- XPS System – Thermo Scientific ESCALAB 250Xi spectrometer employed to quantify catalyst surface compositions.
- (Additional characterization such as electron microscopy is acknowledged but specifications were not provided.)

#### **Activation Equipment**
- Quartz micro‑reactor – Employed for catalyst reduction under a H₂/N₂ atmosphere at 300 °C, ensuring a controlled thermal environment during activation.

#### **Reaction Equipment**
- Fixed-bed microreactor – The same stainless steel reactor (350 mm in length; 5 mm internal diameter) is used to conduct catalytic reactions under controlled temperature (250 °C) and pressure (3.0 MPa) conditions.

#### **Product Analysis Equipment**
- Gas Chromatograph – Agilent 6820 equipped with a flame ionization detector (FID) for oxygenates and hydrocarbons and a thermal conductivity detector (TCD) for CO and CO₂ analysis, used to evaluate reaction outputs.

#### **Other Specific Equipment**
- Temperature Control Sensors – Thermocouples positioned to monitor temperature near the catalyst bed during synthesis and activation.
- Standard laboratory devices – General-purpose equipment such as magnetic stirrers and weighing scales support reagent preparation and sample handling.

### 1.3 Common Laboratory Equipment

In this section, standard laboratory equipment is listed that supports various experimental stages, from catalyst precursor preparation to reaction evaluation. Although specific models or brands are not detailed in the study, the following equipment categories are commonly employed.

#### **Drying Equipment**
-  Oven for catalyst drying at 110 °C  
  (Used to remove residual solvents and moisture from the impregnated silica gel under controlled conditions.)
-  Optional freeze dryers (not applied in this context but often considered for sensitive materials)

#### **Calcination Equipment**
-  Calcination oven/furnace capable of maintaining 350 °C in static air  
  (Ensures controlled heating during the 4-hour calcination step, vital for precursor transformation and impurity removal.)
-  Temperature-monitored calcination systems with integrated thermocouples  
  (Assist in precise control over the heating profile during catalyst precursor processing.)

#### **Other Common Equipment**
-  Analytical balance for accurate measurement of catalyst precursors  
  (Ensures reproducibility in reagent preparation.)
-  Magnetic stirrers for achieving homogeneous dispersion of metal nitrate solutions during impregnation  
  (While specific models were not cited, such devices are routinely used.)
-  Micropipettes for precise dispensing of liquid reagents  
  (Critical for achieving the desired molar ratios.)
-  Gas flow controllers and pumps for managing H₂/N₂ and H₂/CO mixtures during reduction and catalytic reaction phases  
  (These devices maintain steady gas flow conditions and reaction environments.)
-  Fixed-bed microreactor and quartz micro-reactor setups  
  (Used for catalytic reaction evaluations and catalyst activation tests under controlled temperature and pressure conditions.)
-  Thermocouples for tracking temperature profiles throughout drying, calcination, and reduction steps  
  (Ensure consistency and accurate monitoring during synthesis.)

This list integrates the key equipment roles identified in the experimental workflow and addresses the common laboratory tools necessary for both the preparation and performance evaluation of the SiO₂-supported Cu–Fe catalysts.

## 2. Synthesis Methods

### Extraction of Detailed Preparation and Post‑processing Steps

The synthesis of the SiO₂‐supported Cu–Fe catalysts was achieved using two impregnation techniques: co‑impregnation and sequential impregnation. Both methods ensure reproducibility through defined drying, calcination, and post‑treatment conditions. A comparative analysis of these techniques indicates that while the co‑impregnation method promotes homogeneous metal distribution through simultaneous mixing, the sequential approach allows fine‑tuning of surface metal dispersions by controlling the impregnation order.

#### • Co‑impregnation Method  
1. Precursor Mixing:  
 • SiO₂ is added to an aqueous solution containing copper nitrate [Cu(NO₃)₂] and iron nitrate [Fe(NO₃)₃], each maintaining a 10% molar fraction relative to SiO₂.  
 • The mixture is prepared at ambient conditions, ensuring even dispersion of both metal ions on the SiO₂ support.  

2. Drying:  
 • The impregnated mixture is dried at 110 °C overnight.  

3. Calcination:  
 • The dried sample is calcined in static air at 350 °C for 4 h to convert the metal nitrates to their respective oxides.  

4. Post‑treatment:  
 • A reduction step is carried out at 300 °C for 4 h using a H₂/N₂ mixture (H₂:N₂ = 1:9) to form the active metallic sites.  

#### • Sequential Impregnation Methods  
In sequential procedures, the order of metal addition is adjusted to tailor the catalyst surface composition:

1. First Impregnation:  
 • One metal precursor (either Cu(NO₃)₂ or Fe(NO₃)₃) is introduced to the pretreated silica support.  
 • The sample is dried at 110 °C overnight and calcined at 350 °C for 4 h.

2. Second Impregnation:  
 • The second metal precursor is then impregnated onto the partially modified support.  
 • The sequence is varied: Cu first then Fe for the Fe/Cu/SiO₂ catalyst, and Fe first then Cu for the Cu/Fe/SiO₂ catalyst.  

3. Post‑treatment:  
 • Following the second drying and calcination (using the same conditions), the catalyst is reduced at 300 °C for 4 h under a H₂/N₂ atmosphere.

In both methods, basic equipment—such as a solution container for mixing, an ambient evaporation setup, an oven for drying, and a furnace for calcination—ensures reproducibility and scalability, while the controlled conditions maintain precise metal loading and dispersion for optimal catalytic performance.

## 3. Synthesis Procedures

### 3.1 Reagent Preparation

In this section, the preparation of the three SiO₂‐supported Cu–Fe catalysts is organized into three key steps: Weighing, Liquid Transfer, and Mixing. Although the article outlines the procedural framework for each of these steps, explicit numerical values and certain equipment specifications are provided only as general laboratory guidelines to ensure reproducibility.

#### 3.1.1 Weighing

For all catalysts, the solid metal nitrate precursors are measured to achieve a 10% molar fraction relative to the silica support. The protocol distinguishes the order for sequential impregnation. For example, in the Fe/Cu/SiO₂ catalyst, the Cu precursor is weighed and processed separately prior to the Fe precursor, whereas the Cu/Fe/SiO₂ catalyst follows the reverse order.

##### 3.1.1.1 Cu–Fe/SiO₂  
- **Cu(NO₃)₂**: Weighed in the amount required for a 10% molar loading on SiO₂ (exact mass not specified).  
- **Fe(NO₃)₃**: Weighed to complement the Cu loading for the co‐impregnation approach.

##### 3.1.1.2 Fe/Cu/SiO₂  
- **Cu(NO₃)₂**: Weighed during the initial impregnation step (specific mass details not provided).  
- **Fe(NO₃)₃**: Weighed in a subsequent step following calcination of the Cu‐loaded support.

##### 3.1.1.3 Cu/Fe/SiO₂  
- **Fe(NO₃)₃**: Weighed in the first impregnation step.  
- **Cu(NO₃)₂**: Weighed later to achieve the desired sequential loading.

#### 3.1.2 Liquid Transfer

For catalyst impregnation, a liquid medium (typically deionized water) is utilized to dissolve or disperse the precursors. Standard volumetric techniques ensure reproducibility.

##### 3.1.2.1 Cu–Fe/SiO₂  
- **Deionized water**: Transferred using conventional lab glassware to dissolve both precursors concurrently.

##### 3.1.2.2 Fe/Cu/SiO₂  
- **Deionized water**: Poured to contact the pre‐weighed Cu precursor, followed by a second transfer during the Fe addition.

##### 3.1.2.3 Cu/Fe/SiO₂  
- **Deionized water**: Employed similarly, with the order reversed relative to the Fe/Cu/SiO₂ protocol.

#### 3.1.3 Mixing

Each impregnation step is followed by mixing to ensure uniform distribution of metal ions on the silica support. Standard magnetic stirring under ambient conditions is applied.

##### 3.1.3.1 Cu–Fe/SiO₂  
- **Impregnation mixture**: Mixed using magnetic stirring until a homogenous slurry is formed.

##### 3.1.3.2 Fe/Cu/SiO₂  
- **First and second mixtures**: Each is stirred to ensure consistent interaction between the precursor and the support.

##### 3.1.3.3 Cu/Fe/SiO₂  
- **Sequential mixture**: Stirred under similar conditions to secure effective metal dispersion.

This structured approach, although not specifying every quantitative parameter, maintains a high degree of reproducibility by following standard laboratory practices in weighing, transferring, and mixing steps.

### 3.2 Detailed synthesis process

#### Catalyst Preparation [1]: Cu–Fe/SiO₂ (Co-impregnation)
##### Step 1: Precursor Preparation
- **Reagents**: Aqueous solutions of copper nitrate (Cu(NO₃)₂) and iron nitrate (Fe(NO₃)₃) are used, each targeting a 10% molar fraction relative to SiO₂, with pretreated commercial silica gel as the support.
- **Conditions**: Both nitrates are dissolved in deionized water under ambient conditions with gentle stirring to ensure homogeneity.
- **Process**:
  - Dissolve the calculated amounts of Cu(NO₃)₂ and Fe(NO₃)₃ in deionized water.
  - Introduce the pretreated SiO₂ into the mixed solution.
  - Stir the dispersion steadily to secure uniform adsorption.
- **Key Steps**: Ensuring proper mixing at this stage is critical for optimal metal dispersion.

##### Step 2: Catalyst Assembly, Drying & Calcination
- **Process**:
  - Evaporate the solvent slowly at ambient atmosphere.
  - Dry the impregnated support at 110 °C overnight.
  - Calcine in static air at 350 °C for 4 hours with a controlled heating rate (e.g., 3 °C/min).

##### Step 3: Activation
- **Process**:
  - Reduce the calcined catalyst at 300 °C for 4 hours under a H₂/N₂ gas mixture (1:9 ratio, flow rate ≈50 mL/min).

---

#### Catalyst Preparation [2]: Fe/Cu/SiO₂ (Sequential Impregnation – Fe First)
##### Step 1: Precursor Preparation
- **Reagents**: Begin with an aqueous Fe(NO₃)₃ solution for impregnation onto SiO₂, followed by Cu(NO₃)₂.
- **Process**:
  - Impregnate the SiO₂ with Fe(NO₃)₃.
  - Dry at 110 °C overnight and calcine at 350 °C (4 hours).
  - Subsequently, re-impregnate with Cu(NO₃)₂ following similar mixing procedures.
  
##### Repeat Drying, Calcination, and Activation as described above.

---

#### Catalyst Preparation [3]: Cu/Fe/SiO₂ (Sequential Impregnation – Cu First)
##### Step 1: Precursor Preparation
- **Reagents**: Start with Cu(NO₃)₂ solution followed by Fe(NO₃)₃.
- **Process**:
  - Impregnate the SiO₂ support with Cu(NO₃)₂.
  - Dry and calcine similarly.
  - Follow with Fe(NO₃)₃ impregnation to adjust the metal ratios.

##### Process Details:
- Ensure each impregnation is performed with rigorous stirring and controlled pH if necessary, though pH adjustment is not explicitly detailed.
- Maintain consistent drying and calcination conditions to guarantee reproducibility.

**Key Notes**:  
- The order of impregnation significantly affects metal dispersion, as confirmed by surface composition analyses (XPS and H₂-TPR).  
- Adequate mixing, controlled heating rates, and proper gas flow during activation are essential to reproduce the reported catalytic performance for Fischer–Tropsch-like synthesis of higher alcohols.

## 4. Characterization Methods

### 4.1 X-ray Diffraction (XRD)
- **Operational Description**: XRD was employed to determine the crystalline phases of the catalysts, confirming the disappearance of CuO and α-Fe₂O₃ peaks after reduction and identifying the presence of amorphous SiO₂.
- **Instruments and Models**: PANalytical X'Pert instrument utilizing Ni β-filtered Cu Kα radiation.
- **Characterization Conditions**: Operating at 40 kV and 40 mA with a 2θ range from 10° to 70°.
- **Test Parameters**: A scanning rate of 4°/min was used.
- **Key Notes**: While detailed sample mounting procedures were not specified, the catalysts had undergone calcination prior to analysis, contributing to reliable phase identification.

### 4.2 BET Surface Area Analysis
- **Operational Description**: BET analysis was conducted to evaluate the surface area, pore volume, and pore diameter of the catalysts, which aids in understanding oxide deposition on the SiO₂ support.
- **Instruments and Models**: Micromeritics ASAP 2020 M + C adsorption apparatus.
- **Characterization Conditions**: Measurements were performed at −196 °C.
- **Test Parameters**: Samples were degassed under vacuum at 200 °C for 6 hours. The BET calculation used a nitrogen cross‑sectional area of 0.162 nm².
- **Key Notes**: Proper degassing is crucial to ensure accurate measurement of adsorption–desorption isotherms.

### 4.3 H₂ Temperature-Programmed Reduction (H₂‑TPR)
- **Operational Description**: H₂‑TPR analyzed the reduction behavior of the catalyst, revealing three distinct reduction peaks (α for highly dispersed CuO, β for bulk CuO, and γ for the stepwise reduction of Fe₂O₃).
- **Instruments and Models**: Measurements were carried out using a micro fixed-bed reactor coupled with a thermal conductivity detector (TCD).
- **Characterization Conditions**: Catalyst pretreatment at 300 °C in N₂ for 1 hour followed by reduction using a H₂/N₂ mixture (ratio 1:9) at a flow rate of 50 mL/min.
- **Test Parameters**: Temperature ramped from 50 °C to 650 °C at 10 °C/min.
- **Key Notes**: Uniform catalyst loading and precise temperature control ensure reproducibility of the reduction profiles.

### 4.4 CO Infrared Spectroscopy (CO‑IR)
- **Operational Description**: CO‑IR was used to assess surface composition via CO adsorption on the catalyst.
- **Instruments and Models**: Nicolet 6700 IR spectrometer equipped with a DRIFT cell.
- **Characterization Conditions**: Catalyst was pretreated in H₂/N₂ at 300 °C for 1 hour, followed by a flush with N₂ at 300 °C for 0.5 hour, and cooled to 30 °C before CO adsorption.
- **Test Parameters**: Spectra were recorded with a resolution of 4 cm⁻¹ over 64 scans.
- **Key Notes**: Thorough pretreatment ensures removal of surface contaminants for reliable IR analysis.

### 4.5 X-ray Photoelectron Spectroscopy (XPS)
- **Operational Description**: XPS was applied to quantify the surface elemental composition and oxidation states, particularly assessing the surface Cu content.
- **Instruments and Models**: Thermo Scientific ESCALAB 250Xi spectrometer using Al Kα radiation (1486.6 eV).
- **Characterization Conditions**: Standard operating conditions with charging effects corrected by calibrating the C1s peak to 284.6 eV.
- **Test Parameters**: Detailed scan ranges and acquisition parameters were maintained as per standard protocols.
- **Key Notes**: XPS findings complemented the CO‑IR results by providing quantitative surface composition data, essential for understanding the impact of the impregnation sequence on catalyst performance.

## 5. Catalytic Evaluation Methods

### 5.1 Activation

The catalyst activation process is a critical pre‑reaction step designed to convert the calcined CuO and α‑Fe₂O₃ precursors into their active forms for Fischer–Tropsch synthesis. The following subsections detail the specific activation parameters explicitly reported in the study.

#### Activation Temperature
- **Definition:** The activation temperature is pivotal for initiating the reduction of the catalyst precursors to form the metallic copper and reduced iron oxide phases (predominantly Fe₃O₄), which are essential for catalytic performance.
- **Experimental Conditions:** The catalyst is heated to 300 °C, with a controlled heating rate of 3 °C/min.
- **Observations:** Operating at 300 °C ensures sufficient thermal energy for the reduction process while avoiding excessive sintering that could diminish active metal dispersion.

#### Activation Pressure
- **Definition:** Pressure during activation influences the kinetics of the reduction reaction by affecting the interaction between the reducing gas and the catalyst.
- **Experimental Conditions:** The reduction is conducted under atmospheric pressure.
- **Observations:** Atmospheric conditions have been found to be adequate to achieve complete reduction while maintaining catalyst stability and uniformity.

#### Activation Gas
- **Definition:** The gas composition used in activation is instrumental in dictating the reduction intensity and ensuring the selective transformation of precursor phases.
- **Experimental Conditions:** A H₂/N₂ gas mixture with a volumetric ratio of 1:9 is employed. The hydrogen acts as the reducing agent, and nitrogen moderates the reduction rate by diluting hydrogen, with the gas mixture supplied at a flow rate of 50 mL/min.
- **Observations:** The selected H₂/N₂ mixture facilitates the conversion of CuO to metallic Cu and α‑Fe₂O₃ to Fe₃O₄, as confirmed by the disappearance of the precursor peaks in XRD analyses.

#### Activation Time
- **Definition:** The duration of the activation step is critical to ensuring a complete and uniform reduction across all catalyst particles.
- **Experimental Conditions:** The catalyst is maintained at the activation conditions for 4 hours.
- **Observations:** A 4-hour reduction period guarantees thorough exposure to the reducing atmosphere, resulting in the optimal formation of active metal sites essential for the subsequent reaction performance.

#### Activation Space-Time Velocity
- **Note:** No explicit space-time velocity data were provided in the study; the reduction protocol emphasizes temperature, pressure, gas composition, and time as the key operational parameters.

### 5.2 Reaction

The reaction section precisely outlines the Fischer-Tropsch catalytic evaluation parameters to ensure reproducibility and clarity in experimental outcomes.

#### 5.2.1 Reaction Temperature
- **Definition:** The reaction temperature is critical in Fischer-Tropsch synthesis, directly influencing the kinetics of syngas activation and subsequent catalyst performance.
- **Experimental Conditions:** The catalytic evaluation was performed at a reactor temperature of 250 °C. Prior to the reaction, a reduction step was conducted at 300 °C using a H₂/N₂ mixture; however, the reaction itself proceeded at 250 °C.
- **Observations:** Operating at 250 °C facilitates effective syngas conversion while maintaining the stability of the catalyst throughout the evaluation.

#### 5.2.2 Reaction Pressure
- **Definition:** Reaction pressure is a pivotal parameter that affects the concentration of syngas within the reactor, thereby dictating the conversion efficiency and product distribution toward higher alcohols.
- **Experimental Conditions:** The experiments were conducted at a system pressure of 3.0 MPa in a fixed-bed microreactor.
- **Observations:** Maintaining a pressure of 3.0 MPa ensures an elevated syngas concentration, which is conducive to achieving the desired selectivity in alcohol production.

#### 5.2.3 Reaction H₂/CO Ratio
- **Definition:** The H₂/CO ratio is essential for controlling the reaction pathway and product distribution in Fischer-Tropsch synthesis, impacting the balance between hydrogenation and chain growth.
- **Experimental Conditions:** A feed gas with an H₂/CO ratio of 2:1 was applied uniformly across all catalytic tests.
- **Observations:** This ratio helps optimize higher alcohol formation while minimizing unwanted hydrocarbon byproducts, aligning with the overall catalytic performance goals.

#### 5.2.4 Reaction Space-Time Velocity
- **Definition:** Space-time velocity (STV) represents the volumetric flow rate of syngas per unit mass of catalyst, determining the exposure time of reactants to active sites.
- **Experimental Conditions:** A space-time velocity of 6000 mL/(g_cat·h) was maintained during the reaction.
- **Observations:** This parameter ensures sufficient contact between the reactants and catalyst, promoting efficient CO conversion and stable reactor performance in the Fischer-Tropsch process.

## 6 Results


### 6.1 Characterization Results

#### 6.1.1 Crystal Phase and Structure
- **Description:** The crystal phases present in the catalysts were identified by X-ray diffraction (XRD), which is essential for determining the active species and their transformations during catalyst preparation and activation.
- **Findings:** XRD analysis of the calcined catalysts revealed distinct peaks corresponding to crystalline CuO and α-Fe₂O₃, with characteristic 2θ values at 35.6°, 38.8°, 48.7°, and 33.4°. Upon reduction, these peaks disappeared, and new peaks corresponding to metallic Cu and Fe₃O₄ emerged, indicating complete reduction of CuO to Cu and α-Fe₂O₃ to Fe₃O₄. The average crystallite sizes of these phases were calculated using the Scherrer equation, with the order of CuO crystallite size being Cu-Fe/SiO₂ < Fe/Cu/SiO₂ < Cu/Fe/SiO₂, and Fe₂O₃ size decreasing in the order Fe/Cu/SiO₂ < Cu-Fe/SiO₂ < Cu/Fe/SiO₂.
- **Observations:** The transformation from oxide to metallic and mixed oxide phases upon reduction is critical for catalytic activity. The impregnation sequence influences crystallite size, which can affect dispersion and reactivity.

#### 6.1.2 Surface Area and Porosity
- **Description:** Textural properties, including surface area, pore volume, and average pore diameter, were determined by N₂ adsorption–desorption isotherms (BET analysis), providing insight into catalyst accessibility and potential for reactant diffusion.
- **Findings:** The BET surface areas (SBET) were: Cu-Fe/SiO₂: 208.8 m²/g, Fe/Cu/SiO₂: 178.7 m²/g, Cu/Fe/SiO₂: 212.5 m²/g, all lower than bare SiO₂ (261.4 m²/g). Pore volumes (Vp) and average pore diameters (Dp) were:  
  - Cu-Fe/SiO₂: Vp = 0.56 cm³/g, Dp = 10.7 nm  
  - Fe/Cu/SiO₂: Vp = 0.50 cm³/g, Dp = 11.2 nm  
  - Cu/Fe/SiO₂: Vp = 0.57 cm³/g, Dp = 10.9 nm  
  - SiO₂: Vp = 0.89 cm³/g, Dp = 13.7 nm
- **Observations:** The decrease in surface area and pore volume relative to bare SiO₂ is attributed to the deposition of metal oxides within the support pores. Among the catalysts, Fe/Cu/SiO₂ exhibits the lowest surface area and pore volume, indicating a denser oxide deposition.

#### 6.1.3 Reducibility and Metal Dispersion (H₂-TPR)
- **Description:** H₂ temperature-programmed reduction (H₂-TPR) was used to assess the reducibility and dispersion of metal oxides, which are key for catalytic activation.
- **Findings:** Three reduction peaks (α, β, γ) were observed. The α and β peaks correspond to highly dispersed and bulk CuO reduction, respectively, while the γ peak is associated with the stepwise reduction of Fe₂O₃. The intensity of the α peak decreased in the order Cu-Fe/SiO₂ > Fe/Cu/SiO₂ > Cu/Fe/SiO₂, indicating decreasing CuO dispersion. The γ peak’s maximum temperature increased in the order Fe/Cu/SiO₂ < Cu-Fe/SiO₂ < Cu/Fe/SiO₂, reflecting increasing Fe₂O₃ crystallite size and reduced reducibility.
- **Observations:** The impregnation sequence significantly affects both metal dispersion and reducibility, with co-impregnation favoring higher CuO dispersion.

#### 6.1.4 Surface Composition and Chemical States (XPS)
- **Description:** X-ray photoelectron spectroscopy (XPS) provided quantitative analysis of surface elemental composition and chemical states, crucial for understanding surface reactivity.
- **Findings:** Surface Cu content followed the order Fe/Cu/SiO₂ (Cu: 0.69 mol%) > Cu/Fe/SiO₂ (Cu: 0.54 mol%) > Cu–Fe/SiO₂ (Cu: 0.52 mol%). The Cu/Fe molar ratio was highest for Cu/Fe/SiO₂ (0.18), followed by Cu–Fe/SiO₂ (0.13), and lowest for Fe/Cu/SiO₂ (0.12). After reduction, XPS confirmed the presence of metallic Cu and Fe in Fe₃O₄, with the disappearance of Cu²⁺ satellite peaks indicating complete reduction.
- **Observations:** The sequence of impregnation alters both the absolute and relative surface concentrations of Cu and Fe, which correlates with catalytic performance trends.

#### 6.1.5 Morphology and Particle Size
- **Description:** Direct imaging techniques (SEM/TEM) were not reported; particle size information was derived from XRD using the Scherrer equation.
- **Findings:** Average crystallite sizes for CuO and Fe₂O₃ were determined, with trends indicating that sequential impregnation affects the size and distribution of active phases.
- **Observations:** Control over crystallite size via synthesis method is important for optimizing catalyst activity and selectivity.



### 6.2 Catalyst Performance

#### 6.2.1 CO Conversion
- **Description:** CO conversion quantifies the fraction of CO in the feed that is transformed into carbon-containing products. It is calculated as:
  \[
  \text{CO Conversion (\%)} = \frac{\sum n_i M_i}{M_{\text{CO}}} \times 100
  \]
  where \( n_i \) is the number of carbon atoms in product \( i \), \( M_i \) is the percentage of product \( i \) detected, and \( M_{\text{CO}} \) is the percentage of CO in the syngas feed.
- **Experimental Data:** Under identical reaction conditions (250 °C, 3.0 MPa, H₂/CO = 2, SV = 6000 mL/(g_cat·h)):
  - Cu–Fe/SiO₂: 13.9%
  - Fe/Cu/SiO₂: 17.6%
  - Cu/Fe/SiO₂: 15.4%
- **Observations and Trends:** The Fe/Cu/SiO₂ catalyst, with the highest surface Cu content, exhibits the greatest CO conversion. This trend highlights the positive correlation between surface Cu availability and CO activation efficiency.

#### 6.2.2 CO₂ Selectivity
- **Description:** CO₂ selectivity reflects the proportion of converted CO forming CO₂, indicating the extent of the water-gas shift reaction. It is defined as:
  \[
  \text{CO}_2 \text{ Selectivity (\%)} = \frac{n_{\text{CO}_2} C_{\text{CO}_2}}{\sum n_i C_i} \times 100
  \]
  where \( n_{\text{CO}_2} \) is the carbon number in CO₂ (1), and \( C_{\text{CO}_2} \) is its molar concentration.
- **Experimental Data:**
  - Cu–Fe/SiO₂: 16.6%
  - Fe/Cu/SiO₂: 17.9%
  - Cu/Fe/SiO₂: 12.5%
- **Observations and Trends:** The Cu/Fe/SiO₂ catalyst demonstrates the lowest CO₂ selectivity, indicating suppressed water-gas shift activity and enhanced selectivity toward desired alcohol products.

#### 6.2.3 Hydrocarbon (CHₓ) Selectivity
- **Description:** Hydrocarbon selectivity (CHₓ) represents the fraction of converted CO forming hydrocarbons, including methane and higher alkanes. Calculated as:
  \[
  \text{CH}_x \text{ Selectivity (\%)} = \frac{n_{\text{CH}_x} C_{\text{CH}_x}}{\sum n_i C_i} \times 100
  \]
- **Experimental Data:**
  - Cu–Fe/SiO₂: 59.9%
  - Fe/Cu/SiO₂: 56.0%
  - Cu/Fe/SiO₂: 51.4%
- **Observations and Trends:** The Cu/Fe/SiO₂ catalyst achieves the lowest hydrocarbon selectivity, favoring alcohol formation over undesired hydrocarbon byproducts.

#### 6.2.4 Alcohol (ROH) Selectivity and Space-Time Yield
- **Description:** ROH selectivity measures the proportion of converted CO forming alcohols (methanol and higher alcohols), while space-time yield (STY_ROH) quantifies alcohol productivity per catalyst mass per hour.
- **Experimental Data:**
  - Cu–Fe/SiO₂: 23.5% ROH selectivity, STY_ROH: 90.0 g·kg_cat⁻¹·h⁻¹
  - Fe/Cu/SiO₂: 26.1% ROH selectivity, STY_ROH: 126.6 g·kg_cat⁻¹·h⁻¹
  - Cu/Fe/SiO₂: 36.1% ROH selectivity, STY_ROH: 153.3 g·kg_cat⁻¹·h⁻¹
- **Observations and Trends:** Sequential impregnation with Fe first (Cu/Fe/SiO₂) yields the highest alcohol selectivity and productivity, attributed to an optimal surface Cu/Fe ratio and improved metal dispersion.

#### 6.2.5 Alcohol Distribution (Methanol vs. C₂⁺ Alcohols)
- **Description:** The distribution between methanol and higher (C₂⁺) alcohols provides insight into product selectivity.
- **Experimental Data:**
  - Cu–Fe/SiO₂: 67.8% methanol, 32.2% C₂⁺ alcohols
  - Fe/Cu/SiO₂: 56.3% methanol, 43.7% C₂⁺ alcohols
  - Cu/Fe/SiO₂: 62.5% methanol, 37.5% C₂⁺ alcohols
- **Observations and Trends:** Fe/Cu/SiO₂ favors higher C₂⁺ alcohol formation, while Cu/Fe/SiO₂ balances methanol and C₂⁺ alcohol selectivity, supporting its superior overall alcohol productivity.

#### 6.2.6 Catalyst Stability
- **Description:** Catalyst stability is typically assessed by monitoring CO conversion over time. No explicit deactivation rates or long-term stability data are reported in this study.
- **Observations:** The focus is on initial performance; however, the improved selectivity and productivity of Cu/Fe/SiO₂ suggest enhanced operational stability due to optimized metal dispersion and surface composition.

---

**Summary:**  
The impregnation sequence critically influences the catalytic performance of SiO₂-supported Cu–Fe catalysts for higher alcohol synthesis. Sequential impregnation, particularly with Fe introduced before Cu (Cu/Fe/SiO₂), results in the highest alcohol selectivity, productivity, and lowest byproduct formation, underscoring the importance of surface composition and metal dispersion in catalyst design.
