Repository: pic-ai-robotic-chemistry/literature-to-protocols

## Overview

Experimental procedures in scientific papers are usually scattered across free-form text, which makes them difficult to reproduce, compare, and automate.  
The goals of this project are:

* Extract experiment-related entities, conditions, operations, and relations from papers
* Build paper-level knowledge graphs
* Generate structured protocols through templated prompting and graph-based retrieval
* Evaluate the generated results in terms of factuality, text quality, and questionnaire-based practical usability

File: papersavings/Paper_118.md
# Study on CaO-promoted Co/AC catalysts for synthesis of higher alcohols from syngas

## 1. Materials

### 1.1 Reagents

#### 1.1.1 Metal Precursors
- **Cobalt nitrate hexahydrate**: Co(NO₃)₂·6H₂O, [Purity not specified], [Supplier/Brand information not provided], Used as the metal precursor supplying the active cobalt species for catalyst synthesis.

#### 1.1.2 Additive/Promoter Precursors
- **Calcium nitrate**: Ca(NO₃)₂, [Purity not specified], [Supplier/Brand information not provided], Used as a promoter precursor; it serves a dual role by providing the source for CaO formation and functioning as a surface modifier during impregnation, thereby enhancing catalyst performance in Fischer–Tropsch synthesis.

#### 1.1.3 Solvents
- **Deionized water**: H₂O, [Ultra-pure quality], [Supplier/Brand information not provided], Used as the solvent for washing the activated carbon support and for preparing the aqueous impregnation solution to ensure uniform dispersion of cobalt nitrate and calcium nitrate on the support.

#### 1.1.4 Synthesis Gas Environment Gases
- **Syngas (H₂/CO = 2:1)**: H₂/CO mixture, [Research grade; specific purity details not provided], [Supplier/Brand information not provided], Flow and operational parameters: Pressure of 3.0 MPa; temperature ramp reaching up to 493 K; gas hourly space velocity (GHSV) of 900 h⁻¹; Employed during the catalytic reaction tests, this gas mixture is used to facilitate the CO hydrogenation reaction and is critical for driving the Fischer–Tropsch synthesis towards higher alcohol production.

In this section, each reagent is listed with its chemical identity and operational role in the synthesis and evaluation of the 15Co–xCa/AC catalyst system. The metal precursor (cobalt nitrate hexahydrate) is the main source of cobalt, while the calcium nitrate not only promotes the formation of CaO but also modifies the catalyst surface to enhance active phase formation. The aqueous medium (deionized water) ensures proper impregnation of the support and the precursors, and the carefully controlled syngas environment provides the necessary conditions for effective catalytic evaluation.

### 1.2 Specific Experimental Equipment

#### Synthesis Equipment
- Impregnation Reactor – Generic incipient wetness impregnation setup for uniform precursor solution distribution  
- Drying Oven – Generic laboratory drying oven for catalyst sample drying at 333 K

#### Characterization Equipment
- X-ray Diffractometer – PANalytical X'Pert3 Powder Diffractometer (operating with CuKa radiation at 40 kV and 40 mA)  
- H₂-TPR/CO-Chemisorption Unit – Zeton Altramira AMI-300 unit (operational range: 323 K to 1173 K)  
- BET Analyzer – Autosorb-1 instrument for N₂ physisorption measurements  
- High-Resolution Transmission Electron Microscope – FEI Tecnai G2 F30 microscope (300 kV, point resolution: 0.2 nm, line resolution: 0.10 nm)  
- FTIR Spectrometer – Generic FTIR instrument used for vibrational analysis  
- XPS System – Generic XPS instrument for surface chemical analysis  
- DRIFTS Apparatus – Generic diffuse reflectance infrared Fourier transform spectroscopy setup  
- ICP Analyzer – Generic inductively coupled plasma instrument for elemental analysis  
- EDS Module – Integrated with the HRTEM for elemental mapping  
- Contact Angle Goniometer – Generic apparatus for water-droplet contact angle measurements  
- Mössbauer Spectrometer – Generic system for Mössbauer spectroscopy

#### Activation Equipment
- Reduction Furnace – Generic furnace employed for catalyst activation under H₂ flow at 703 K

#### Reaction Equipment
- Fixed-Bed Micro-Reactor – Stainless steel micro-reactor (inner diameter: 9 mm) for Fischer–Tropsch reaction tests

#### Product Analysis Equipment
- Gas Chromatograph – Generic analytical instrument for product composition analysis

#### Other Specific Equipment
- Magnetic Stirrer – Generic laboratory stirrer for reagent mixing  
- Analytical Balance – Generic precision weighing device for reagent measurements

This comprehensive list integrates the specific instrumentation and generic descriptions where detailed brand or model information is not provided, ensuring that each category within catalyst synthesis, characterization, activation, and product analysis is clearly covered for experimental replication.

### 1.3 Common Laboratory Equipment

In this section, we summarize the common laboratory equipment employed during various stages of catalyst preparation, synthesis, and characterization. Although not all these tools are directly involved in catalyst synthesis itself, they play a crucial supportive role in ensuring that each experimental step—from reagent handling and sample preparation to processing and testing—is executed under optimal and controlled conditions.

#### **Drying Equipment**
-  Laboratory Air Oven  
  This equipment is utilized for drying catalyst samples after impregnation. In our experimental context, the catalyst was dried in air at 333 K for 12 hours, indicating the use of a controlled air oven that ensures consistent temperature and airflow.  
-  Freeze Dryer  
  Although not explicitly mentioned in the reaction process, freeze dryers provide an alternative method for drying sensitive reagents or catalysts where low-temperature drying is required.

#### **Calcination Equipment**
-  Furnace  
  A furnace is typically used for controlled heating operations, including the calcination of catalyst precursors or the in situ reduction of certain metal oxides. This equipment offers precise temperature regulation, which is essential for removing impurities and achieving the desired structural transformations in the catalyst.
-  Controlled Heating System  
  Similar to a furnace, these systems facilitate calcination processes where uniform heating is critical for achieving consistent catalytic properties.

#### **Other Common Equipment**
-  Analytical Balances  
  These are essential for the precise measurement of reagents, such as cobalt nitrate and calcium nitrate, ensuring accurate formulation of catalyst compositions.  
-  Magnetic Stirrers and Mechanical Mixers  
  Employed during the impregnation of activated carbon with aqueous metal salt solutions, these devices ensure homogeneous dispersion of reactants.  
-  Crushing Devices  
  Used for preparing the activated carbon support by reducing it to the required 40–60 mesh size after washing.  
-  Temperature Probes/Thermocouples  
  Instruments for monitoring temperature changes during drying and reaction stages, ensuring that experiments are conducted under steady conditions.  
-  Flow Control Systems (e.g., Mass Flow Controllers)  
  These manage the syngas flow within the fixed-bed micro-reactor during catalytic reactions, ensuring that gas distributions remain consistent throughout the process.

Each piece of equipment is selected based on its ability to maintain experimental precision and reproducibility, thereby enhancing the overall reliability of the catalyst synthesis and evaluation process.

## 2. Synthesis Methods

### Extraction of Detailed Preparation and Post‑processing Steps

#### Incipient Wetness Impregnation Method for 15Co–xCa/AC Catalyst

1. Precursor Mixing / Co‑precipitation  
   • The catalyst synthesis begins with the preparation of the activated carbon (AC) support. Coconut shell‑derived AC is first washed with deionized water until its pH reaches approximately 7 to remove impurities, then crushed to a 40–60 mesh size to maximize surface area and pore accessibility.  
   • An aqueous solution is prepared using Co(NO₃)₂·6H₂O as the cobalt precursor. For CaO-promoted samples, calcium nitrate is added at controlled amounts to yield CaO loadings of 0, 0.05, 0.10, and 0.50 wt%.  
   • Standard laboratory equipment such as pH meters and glassware are utilized to ensure precise measurement and mixing.

2. Precipitation–Deposition  
   • Although some synthesis methods include a precipitation–deposition step, the current procedure omits this step, relying solely on the incipient wetness impregnation approach to achieve uniform metal distribution.

3. Drying  
   • Immediately following impregnation, the impregnated AC is dried in air at 333 K for 12 hours. This drying stage is critical to remove excess moisture and to ensure that the metal precursors are firmly fixed on the support.  
   • Observations during drying include a uniform color and texture of the impregnated AC, with no formation of distinct precipitates.

4. Calcination and Post‑treatment  
   • Post‑drying, an in situ reduction is performed. The catalyst is subjected to a hydrogen atmosphere at 703 K for 10 hours under a pressure of 0.1 MPa and a flow rate of 900 h⁻¹ in a fixed-bed reactor. This step converts the cobalt precursor into its active metallic form and promotes the formation of Co–CaO interactions.  
   • The incipient wetness impregnation method is favored for its simplicity, precise control of metal precursor loading, scalability, and reproducibility compared to other synthesis techniques like hydrothermal or co‑precipitation methods.

This structured approach ensures that every step—from mixing to reduction—is carefully controlled, allowing for reproducibility and a clear understanding of how the active Co and CaO phases are developed, which is essential for achieving optimal Fischer–Tropsch catalytic performance.

## 3. Synthesis Procedures

### 3.1 Reagent Preparation

In this section, the preparation of the catalyst precursors is organized into three key operations: weighing of solid reagents, liquid transfer of the metal salt solutions, and mixing to achieve a homogeneous precursor distribution on the activated carbon support. The catalyst formulations include an unpromoted sample (15Co/AC) and three CaO‐promoted variants (15Co–0.05Ca/AC, 15Co–0.10Ca/AC, and 15Co–0.50Ca/AC). Although the article does not specify exact masses or volumes, the following entries capture the essential procedural layout.

#### 3.1.1 Weighing

Each catalyst formulation is prepared by separately weighing the required metal precursor reagents on an analytical balance under standard laboratory conditions.

##### 3.1.1.1 15Co/AC
- **Co(NO₃)₂·6H₂O**: Weighed in an amount determined by the catalyst formulation using an analytical balance.

##### 3.1.1.2 15Co–0.05Ca/AC
- **Co(NO₃)₂·6H₂O**: Weighed according to the formulation requirements.
- **Ca(NO₃)₂**: Weighed to achieve 0.05 wt% CaO loading.

##### 3.1.1.3 15Co–0.10Ca/AC
- **Co(NO₃)₂·6H₂O**: Weighed in the appropriate amount.
- **Ca(NO₃)₂**: Weighed to provide 0.10 wt% CaO loading.

##### 3.1.1.4 15Co–0.50Ca/AC
- **Co(NO₃)₂·6H₂O**: Weighed as required.
- **Ca(NO₃)₂**: Weighed to secure a final loading of 0.50 wt% CaO.

#### 3.1.2 Liquid Transfer

For all catalyst variants, the corresponding aqueous solutions are prepared and transferred for impregnation of the support.

##### 3.1.2.1 15Co/AC
- **Aqueous Co(NO₃)₂ solution**: Transferred using standard laboratory glassware (e.g., a graduated cylinder) to ensure controlled addition onto the activated carbon.

##### 3.1.2.2 15Co–0.05Ca/AC, 15Co–0.10Ca/AC, and 15Co–0.50Ca/AC
- **Mixed aqueous solution of Co(NO₃)₂ and Ca(NO₃)₂**: Transferred in a similar manner, ensuring that the Ca(NO₃)₂ content corresponds to the target wt% CaO loading.

#### 3.1.3 Mixing

After liquid addition, the mixtures are consolidated to guarantee uniform distribution of the metal salts over the activated carbon.

##### 3.1.3.1 15Co/AC
- **Impregnated mixture**: Mixed thoroughly at room temperature to achieve a uniformly wetted support.

##### 3.1.3.2 15Co–0.05Ca/AC, 15Co–0.10Ca/AC, and 15Co–0.50Ca/AC
- **Impregnated mixture**: Mixed adequately under ambient conditions to assure even dispersion of both the cobalt precursor and the calcium promoter.

These procedures, while not providing specific quantitative values, follow the incipient wetness impregnation protocol and are designed to ensure full reproducibility in the synthesis of Co/AC catalysts for Fischer–Tropsch higher alcohol production.

### 3.2 Detailed synthesis process

#### Catalyst Preparation [1]: 15Co–xCa/AC (where x = 0, 0.05, 0.10, and 0.50 wt% CaO)

##### Step 1: Precursor Preparation
- **Reagents**:  
  • Cobalt precursor: Co(NO₃)₂·6H₂O (exact amounts as per batch requirements, referenced from prior studies).  
  • Promoter (for CaO-doped variants): Calcium nitrate, added to yield 0.05, 0.10, or 0.50 wt% CaO.  
  • Support: Activated carbon (AC) (40–60 Mesh), pre-treated by washing.  
- **Conditions**:  
  • Wash AC with deionized water until pH ~7; then crush and sieve as needed.  
  • Dissolution of metal nitrates is performed at room temperature under stirring until a homogeneous solution is achieved.
- **Process**:  
  1. Dissolve the measured Co(NO₃)₂·6H₂O, and when applicable, calcium nitrate in deionized water.  
  2. Stir continuously at ambient temperature to ensure complete dissolution.  
- **Key Steps**:  
  • Precise quantification of all precursors and rigorous washing of AC are critical for reproducibility.

##### Step 2: Catalyst Assembly
- **Reagents**:  
  • Use the prepared homogeneous precursor solution for impregnation onto the AC support.
- **Conditions**:  
  • Perform incipient wetness impregnation at room temperature, ensuring uniform contact between the solution and AC.
- **Process**:  
  1. Add the precursor solution dropwise to the pre-treated AC ensuring thorough mixing.  
  2. For CaO-promoted catalysts, ensure the mixed solution contains both metal nitrates in the requisite ratios.
- **Key Steps**:  
  • Maintain an even distribution to form a consistent catalytic layer across the support.

##### Step 3: Purification
- **Process**:  
  • After impregnation, conduct a brief washing with deionized water to remove any unbound ions.  
  • If required, apply mild centrifugation or filtration to separate excess solution.

##### Step 4: Drying & Calcination
- **Drying**:  
  • Dry the impregnated samples in air at 333 K for 12 hours.
- **Calcination**:  
  • Although specific calcination parameters are not detailed, a controlled temperature ramp may be applied if necessary.

##### Step 5: Activation
- **Process**:  
  • Reduce the dried catalyst in situ under a hydrogen atmosphere at 703 K for 10 hours at a flow corresponding to a GHSV of 900 h⁻¹ and 0.1 MPa.  
  • This step facilitates the formation of both metallic cobalt and cobalt carbide (Co₂C) phases, with CaO promoting favorable structural evolution.
- **Key Steps**:  
  • Consistent control of temperature and gas flow is essential to ensure reproducibility and optimal catalyst performance.

This systematic workflow—from raw precursor preparation through catalyst assembly, purification, drying, calcination, and activation—ensures that every step is clearly defined and reproducible, aligning with the experimental requirements for Fischer–Tropsch synthesis.

## 4. Characterization Methods

### 4.1 X‑Ray Diffraction (XRD)
- **Operational Description**: XRD was employed to identify the crystalline phases of the cobalt-based catalysts (including both fresh and spent samples) using diffraction patterns compared with the JCPDS library. It also enabled the calculation of average particle size using the Debye–Scherrer equation.
- **Instruments and Models**: PANalytical X’Pert3 Powder diffractometer.
- **Characterization Conditions**: Cu Kα radiation with settings of 40 kV and 40 mA. Specific details of the scan range and step size were not provided.
- **Test Parameters**: The method entails collecting diffraction patterns under consistent alignment to ensure reproducibility.
- **Key Notes**: The technique is crucial for phase identification, particularly highlighting the coexistence of metallic cobalt and cobalt carbide (Co₂C). Accurate alignment of samples is emphasized to avoid errors.

### 4.2 H₂ Temperature‑Programmed Reduction (H₂‑TPR)
- **Operational Description**: The reduction behavior of the catalytic samples was analyzed by subjecting 100 mg of calcined catalyst to a pretreatment with argon, followed by heating in a controlled 10% H₂/Ar atmosphere.
- **Instruments and Models**: A micro fixed-bed reactor equipped with a thermal conductivity detector (TCD) was used.
- **Characterization Conditions**: Initially flushed with argon at 393 K for 1 hour, cooled to 323 K, and then heated to 1173 K at a ramping rate of 10 K/min with a gas flow of 30 mL/min.
- **Test Parameters**: The procedure revealed that CaO incorporation shifted the reduction temperature to a range of 626–630 K.
- **Key Notes**: This higher reduction temperature indicates a stronger Co–CaO interaction, affecting the reduction of cobalt oxide species.

### 4.3 N₂ Physisorption (BET Analysis)
- **Operational Description**: BET measurements were used to assess the surface area, pore volume, and average pore size of the catalysts.
- **Instruments and Models**: Measurements were conducted on an Autosorb‑1 instrument.
- **Characterization Conditions**: Samples (30 mg each) were out-gassed under vacuum at 473 K for 3 hours and analyzed at 77 K.
- **Test Parameters**: Observations include a significant decrease in surface area and mesopore volume upon Co and CaO impregnation.
- **Key Notes**: Precise out-gassing ensures removal of adsorbed species for accurate surface determination.

### 4.4 CO Chemisorption
- **Operational Description**: Pulsed CO adsorption experiments were performed to evaluate cobalt dispersion and reduction degree.
- **Instruments and Models**: The setup involves an in-situ reduction system with a TCD for detection.
- **Characterization Conditions**: 100 mg samples were reduced in a 10% H₂/Ar flow at 703 K for 4 hours, purged with helium for 10 minutes, then cooled to 323 K for CO adsorption using a 10% CO/He mixture.
- **Test Parameters**: The adsorption was continued until the TCD signal stabilized, indicating complete adsorption.
- **Key Notes**: This method is essential for quantifying active cobalt sites affected by CaO doping.

### 4.5 High‑Resolution Transmission Electron Microscopy (HRTEM)
- **Operational Description**: HRTEM provided direct visualization of lattice fringes to confirm the coexistence of metallic cobalt with Co₂C phases.
- **Instruments and Models**: FEI Tecnai G2 F30 microscope.
- **Characterization Conditions**: Operated at an accelerating voltage of 300 kV, with a point resolution of 0.2 nm and line resolution of 0.10 nm.
- **Test Parameters**: Imaging conditions ensured the clear observation of fine lattice details.
- **Key Notes**: The high-resolution imaging technique is pivotal in verifying the structural changes induced by CaO promotion in the catalyst.

## 5. Catalytic Evaluation Methods

### 5.1 Activation

The catalyst activation process is a critical pre‐reaction treatment step designed to convert cobalt oxide precursors into active metallic cobalt that is essential for Fischer–Tropsch synthesis. The following subsections detail the activation parameters as directly extracted from the experimental report.

#### 5.1.1 Activation Temperature
- **Definition:** The activation temperature is vital for achieving a complete in situ reduction of cobalt oxides, ensuring the formation of active metallic cobalt sites.
- **Experimental Conditions:** The catalysts are reduced at 703 K in a stainless steel fixed-bed micro-reactor.
- **Observations:** This high temperature facilitates thorough conversion of Co₃O₄ and CoO species to metallic cobalt, which is later partially transformed into Co₂C under reaction conditions. The controlled temperature also minimizes the risk of unwanted sintering.

#### 5.1.2 Activation Pressure
- **Definition:** Activation pressure influences the kinetics of reduction by maintaining a consistent environment for hydrogen-catalyst interactions.
- **Experimental Conditions:** The activation is performed at a pressure of 0.1 MPa.
- **Observations:** Operating under this pressure ensures an optimal reducing atmosphere that supports efficient conversion of the cobalt oxides without compromising catalyst stability.

#### 5.1.3 Activation Gas
- **Definition:** The selected activation gas provides the necessary reducing environment to transform cobalt oxide precursors into active metallic cobalt.
- **Experimental Conditions:** A stream of 100% hydrogen (H₂) is used.
- **Observations:** Pure H₂ is essential for effective reduction. It not only converts cobalt species to their metallic form but also sets the stage for controlled carburization during subsequent exposure to syngas.

#### 5.1.4 Activation Space-Time Velocity
- **Definition:** Space-time velocity quantifies the hydrogen flow relative to the catalyst weight and ensures uniform gas distribution over the catalyst particles.
- **Experimental Conditions:** A gas hourly space velocity (GHSV) of 900 h⁻¹ is applied.
- **Observations:** This parameter is carefully selected to provide sufficient hydrogen exposure for complete reduction while avoiding over-reduction or catalyst sintering.

#### 5.1.5 Activation Time
- **Definition:** The duration of the activation step ensures that the reduction process is complete, providing a stable and active surface for the Fischer–Tropsch reaction.
- **Experimental Conditions:** The catalyst undergoes activation for 10 hours.
- **Observations:** The extended activation time promotes the full transformation of cobalt oxides into metallic cobalt, which is crucial for achieving the desired catalytic performance in subsequent CO hydrogenation reactions.

### 5.2 Reaction

#### 5.2.1 Reaction Temperature
• **Definition:** The reaction temperature governs the rate of syngas activation and the phase transformation of cobalt species, crucial for establishing active sites during Fischer–Tropsch synthesis.  
• **Experimental Conditions:** The temperature profile involves a two-stage ramp: initially increasing from 353 K to 473 K at a rate of 2 K/min, followed by a further increase to a maximum of 493 K at a ramping rate of 0.1 K/min.  
• **Observations:** This gradual temperature elevation aids in the reduction of cobalt oxide precursors and the formation of the desired cobalt phases (metallic Co and Co₂C), which is essential for catalyst activation and stability throughout the reaction.

#### 5.2.2 Reaction Pressure
• **Definition:** Reaction pressure influences the concentration of syngas in the reactor, affecting both conversion rates and product selectivity.  
• **Experimental Conditions:** The Fischer–Tropsch tests are carried out at a constant pressure of 3.0 MPa using a stainless steel fixed-bed micro-reactor.  
• **Observations:** Maintaining 3.0 MPa is critical as this pressure enhances the reaction rates and supports higher yields by ensuring sufficient syngas concentration for effective hydrogenation and CO conversion.

#### 5.2.3 Reaction H₂/CO Ratio
• **Definition:** The H₂/CO ratio in the feed determines the relative availability of hydrogen and carbon monoxide, directly impacting the formation of alcohols versus hydrocarbons.  
• **Experimental Conditions:** An H₂/CO ratio of 2 is employed during all tests, providing a balanced feed that favors the synthesis of higher alcohols.  
• **Observations:** This ratio underpins the observed selectivity trends, where an optimal hydrogen balance facilitates the generation of alcohols over unwanted hydrocarbon by-products.

#### 5.2.4 Reaction Space-Time Velocity (GHSV)
• **Definition:** The gas hourly space velocity (GHSV) reflects the volumetric flow rate per unit catalyst volume and indirectly controls reactant contact time with the catalyst.  
• **Experimental Conditions:** A GHSV of 900 h⁻¹ is set in the reactor.  
• **Observations:** The chosen space velocity ensures a steady reactant throughput, although the relatively high flow rate limits the contact time, potentially influencing CO conversion efficiency and necessitating precise control to maintain catalyst performance over the reaction duration.

## 6 Results


### 6.1 Characterization Results

#### 6.1.1 Crystal Structure and Phase Composition (XRD)
- **Description:** X-ray diffraction (XRD) was employed to identify crystalline phases and monitor phase transformations in both fresh and spent 15Co–xCa/AC catalysts. The analysis distinguishes between hexagonal close-packed (hcp) and face-centered cubic (fcc) metallic cobalt, as well as cobalt carbide (Co₂C), using characteristic diffraction peaks and the JCPDS library.
- **Findings:** In fresh catalysts, both hcp and fcc Co phases coexist, with the intensity of hcp Co peaks increasing as CaO loading rises, indicating that CaO promotes hcp Co formation. After CO hydrogenation, hcp Co peaks nearly disappear while fcc Co peaks persist, and new peaks corresponding to Co₂C (e.g., at 37.0°, 41.3°, 42.6°, 45.8°, and 56.6° 2θ) emerge, confirming the transformation of hcp Co to Co₂C. The Co₂C/Co intensity ratio increases from 0.44 to 0.78 as CaO content increases from 0 to 0.50 wt%.
- **Observations:** CaO addition facilitates the formation of hcp Co and its subsequent conversion to Co₂C under syngas, leading to the coexistence of metallic Co (mainly fcc) and Co₂C in spent catalysts.

#### 6.1.2 Reduction Behavior (H₂-TPR)
- **Description:** H₂-temperature programmed reduction (H₂-TPR) assesses the reducibility of cobalt species and the strength of metal-support interactions. Reduction temperatures reflect the ease of converting cobalt oxides to metallic Co.
- **Findings:** H₂-TPR profiles display two main reduction peaks for cobalt oxides, with reduction temperatures increasing slightly (626–630 K) as CaO loading increases. This shift indicates stronger Co–CaO interactions and more difficult reduction of cobalt oxides, particularly CoOₓ.
- **Observations:** CaO acts to inhibit the reduction of cobalt oxides, which is consistent with the observed increase in hcp Co and Co₂C formation.

#### 6.1.3 Surface Area and Porosity (N₂ Physisorption, BET)
- **Description:** N₂ physisorption (BET method) quantifies surface area, pore volume, and pore size, providing insight into catalyst textural properties.
- **Findings:** The BET surface area decreases from 976 m²/g (AC) to 890 m²/g (15Co/AC) and further to 695 m²/g (15Co0.50Ca/AC) with increasing CaO. Total pore volume drops from 0.70 cm³/g (AC) to 0.46 cm³/g (15Co0.50Ca/AC), and average pore size decreases from 1.4 nm to 1.0 nm. These changes are mainly due to mesopore filling by metal particles, while micropore area and volume decrease only slightly.
- **Observations:** The reduction in mesopore volume suggests that active sites are primarily located in mesopores and on the external surface, supporting efficient reactant diffusion.

#### 6.1.4 Cobalt Dispersion and Surface Sites (CO Chemisorption)
- **Description:** CO chemisorption quantifies the amount of exposed metallic Co sites and cobalt dispersion, reflecting the catalyst’s active surface.
- **Findings:** The amount of adsorbed CO decreases from 112.9 to 98.5 μmol/g as CaO increases from 0 to 0.50 wt%, indicating reduced cobalt dispersion and fewer exposed metallic Co sites. The reduction degree also slightly decreases with CaO addition (from 74% to 71%).
- **Observations:** Higher CaO loading leads to lower metallic Co dispersion, correlating with increased Co₂C formation and altered catalytic performance.

#### 6.1.5 Morphology and Lattice Structure (HRTEM)
- **Description:** High-resolution transmission electron microscopy (HRTEM) provides direct visualization of particle morphology and lattice fringes, confirming phase coexistence.
- **Findings:** HRTEM images reveal lattice fringes of 2.25 Å and 2.21 Å at a 91° angle, characteristic of Co₂C (200) and (020) planes, alongside fcc Co (111) planes. The average cobalt particle size exceeds 10 nm, consistent with XRD estimates.
- **Observations:** The coexistence of metallic Co and Co₂C in close contact is visually confirmed, supporting the XRD findings and highlighting the structural evolution induced by CaO promotion.



### 6.2 Catalyst Performance

#### 6.2.1 CO Conversion
- **Description:** CO conversion quantifies the fraction of CO in the feed that is transformed during the reaction, typically expressed as a percentage.
- **Experimental Data:** Under standard Fischer–Tropsch synthesis conditions (H₂/CO = 2, 3.0 MPa, 493 K, GHSV = 900 h⁻¹), the CO conversion values for 15Co–xCa/AC catalysts with varying CaO loadings were:
  - 0 wt% CaO: 64.3%
  - 0.05 wt% CaO: 56.2%
  - 0.10 wt% CaO: 49.0%
  - 0.50 wt% CaO: 24.7%
- **Observations and Trends:** Increasing CaO content led to a progressive decrease in CO conversion. This trend is attributed to a reduction in the number of exposed metallic Co sites and lower cobalt dispersion, as confirmed by CO chemisorption and XRD analyses.

#### 6.2.2 CO₂ Selectivity
- **Description:** CO₂ selectivity represents the proportion of converted CO that forms CO₂, reflecting the extent of the water–gas shift and oxidation side reactions.
- **Experimental Data:** Reported CO₂ selectivity values were:
  - 0 wt% CaO: 1.5%
  - 0.05 wt% CaO: 1.4%
  - 0.10 wt% CaO: 0.7%
  - 0.50 wt% CaO: 1.3%
- **Observations and Trends:** CO₂ selectivity remained low across all catalysts, with a slight minimum at 0.10 wt% CaO, indicating that CaO promotion does not significantly enhance CO₂ formation.

#### 6.2.3 Alcohol Yield and Selectivity
- **Description:** Alcohol yield is the percentage of total product carbon present as alcohols, while selectivity refers to the fraction of converted CO forming alcohols.
- **Experimental Data:** The alcohol yield increased from 9.9% (0 wt% CaO) to 15.0% (0.10 wt% CaO), with selectivity to C₁–C₁₆ alcohols rising from 15.4% to 30.6% over the same range.
- **Observations and Trends:** Moderate CaO doping (0.10 wt%) significantly enhanced both alcohol yield and selectivity, while further CaO addition (0.50 wt%) did not provide additional benefit and reduced overall conversion.

#### 6.2.4 Hydrocarbon Selectivity (HC₅⁺ and HC₁–₄)
- **Description:** Selectivity to HC₅⁺ (C₅ and higher hydrocarbons) and HC₁–₄ (C₁–C₄ hydrocarbons) indicates the distribution of hydrocarbon products.
- **Experimental Data:** HC₅⁺ selectivity decreased from 45.3% (0 wt% CaO) to 38.8% (0.10 wt% CaO), while HC₁–₄ selectivity dropped from 37.7% to 29.9% over the same range.
- **Observations and Trends:** CaO addition suppressed hydrocarbon formation, especially for heavier fractions, favoring alcohol synthesis.

#### 6.2.5 Chain Growth Factor (α Factor)
- **Description:** The chain growth factor (α) reflects the probability of carbon chain propagation, derived from Anderson–Schulz–Flory (ASF) kinetics. Values closer to 1 indicate a higher likelihood of forming longer chains.
- **Experimental Data:** The α factor for alcohols, olefins, and paraffins was consistently around 0.66 ± 0.01 for all catalysts.
- **Observations and Trends:** Slight decreases in α with increasing CaO suggest mild inhibition of chain growth, but ASF distribution remains valid, supporting the observed product profiles.

#### 6.2.6 Catalyst Stability
- **Description:** Catalyst stability is assessed by monitoring performance after 36 hours of reaction stabilization.
- **Experimental Data:** All performance metrics were reported after 36 h on stream, with no significant deactivation observed within this period.
- **Observations and Trends:** The catalysts demonstrated stable operation under the tested conditions, with no explicit deactivation rates reported.

---

**Summary of Key Findings:**  
Moderate CaO promotion (0.10 wt%) on Co/AC catalysts optimizes the balance between metallic Co and Co₂C phases, resulting in enhanced alcohol yield and selectivity, suppressed hydrocarbon formation, and stable performance. Excessive CaO reduces available active sites, lowering CO conversion. The synergy between metallic Co and Co₂C, facilitated by the AC support and CaO promoter, is critical for efficient higher alcohol synthesis from syngas.
