Repository: pic-ai-robotic-chemistry/literature-to-protocols

## Overview

Experimental procedures in scientific papers are usually scattered across free-form text, which makes them difficult to reproduce, compare, and automate.  
The goals of this project are:

* Extract experiment-related entities, conditions, operations, and relations from papers
* Build paper-level knowledge graphs
* Generate structured protocols through templated prompting and graph-based retrieval
* Evaluate the generated results in terms of factuality, text quality, and questionnaire-based practical usability

File: papersavings/Paper_119.md
# Exploring the Reaction Paths in the Consecutive Fe-Based FT Catalyst−Zeolite Process for Syngas Conversion

## 1. Materials

### 1.1 Reagents

#### 1.1.1 Metal Precursors
- **Ferric citrate**: [Fe citrate complex, primarily yielding Fe₂O₃ during calcination], (purity not specified, Sigma‑Aldrich), Used as the metal precursor to supply active Fe species for catalyst formation (10.90 g used in co‑impregnation).

#### 1.1.2 Additive/Promoter Precursors
- **Sodium citrate**: [Na₃C₆H₅O₇ or similar composition], (purity not specified, Sigma‑Aldrich), Used as a promoter precursor to introduce sodium (0.5 wt % Na) into the catalyst formulation, also contributing complexation during metal ion stabilization.

#### 1.1.3 Solvents
- **Deionized water**: [H₂O], (ultrapure grade), Used to dissolve ferric citrate and sodium citrate in the co‑impregnation method to ensure homogeneous mixing.

#### 1.1.4 Surface Modifier Gases
- **Ammonia (NH₃)**: NH₃, (purity not specified), (Flow 50 mL/min, 12 hours, at treatment temperatures ranging from 300 to 700 °C), Used for pretreatment of ZSM‑5 to modify its acidic properties while preserving pore structure.
- **Argon (Ar)**: Ar, (99.999% purity, supplier unspecified), (Flow 50 mL/min), Employed immediately after NH₃ treatment to purge the zeolite and prevent undesired reactions.

#### 1.1.5 Synthesis Gas Environment Gases
- **Syngas Mixture (CO/H₂/Ar = 3/6/1, vol %)**
  : CO/H₂/Ar mixture, (Research grade), (Operated at 3 MPa and 280 °C, with a space velocity of 2400 mL g⁻¹ h⁻¹), Used as the feed gas for catalytic evaluation, ensuring controlled reaction conditions during CO hydrogenation.

#### 1.1.6 Other Reagents
- **Air**: Air, (ambient composition), (used during calcination at 400 °C for 5 hours), Provides the oxidizing atmosphere necessary for converting ferric citrate into the active catalyst morphology during the calcination step.

This reagent extraction accurately reflects the experimental inputs for the Na‑Fe‑ZrO₂ and Na‑Fe‑ZrO₂/ZSM‑5 tandem catalyst synthesis as described. Ferric citrate functions as the Fe source, while sodium citrate serves as both promoter precursor and complexing agent. Deionized water enables effective dissolution and mixing. NH₃ and Ar gases are pivotal for tailoring the zeolite properties, and the syngas mixture is essential for the catalytic evaluation, with air facilitating the high‑temperature calcination process.

### 1.2 Specific Experimental Equipment

#### Synthesis Equipment
- Utilized for reacting chemical reagents – Continuous flow fixed‐bed stainless steel reactor (inner diameter: 10 mm).
- Utilized for vigorous mixing during catalyst preparation – Magnetic stirrer (generic laboratory model).

#### Characterization Equipment
- Evaluates crystallinity and phase transitions – PW3040/60 X'Pert ProSuper diffractometer (PANalytical; Cu Kα source, 40 kV, 40 mA).
- Confirms morphology and elemental dispersion – JSM-7800F scanning electron microscope (operating at 3.0 kV).
- Provides elemental mapping support – SEM APREO with EDX analyzer.
- Monitors reduction peaks – Micromeritics AutoChem II 2920 apparatus (H₂-TPR).
- Assesses acidic properties via Py-adsorption – BRUKER Equinox 55 FTIR spectrometer (transmission mode, resolution 4 cm⁻¹, range 4000–400 cm⁻¹).
- Measures NH₃ adsorption/desorption – Micromeritics AutoChem II 2920 chemisorber (NH₃-TPD).
- Differentiates Fe species – Mössbauer spectrometer (generic instrument for quantitative Fe analysis).
- Determines surface area and porosity – BET analyzer (generic instrument for N₂ adsorption–desorption).
- Analyzes additional physicochemical properties – Instruments for DRIFTS and water‑droplet contact angle tests (generic devices).

#### Activation Equipment
- Applies thermal treatment under controlled conditions – Fixed-bed stainless steel reactor (inner diameter: 10 mm; used for catalyst activation).

#### Reaction Equipment
- Executes CO hydrogenation tests – Continuous flow fixed-bed stainless steel reactor (inner diameter: 10 mm; used under high-pressure conditions).

#### Product Analysis Equipment
- Evaluates reaction outputs – Gas chromatograph.
- Provides detailed compositional analysis – Combined GC–MS system.

#### Other Specific Equipment
- Aids in temperature control for solution concentration – Temperature-controlled evaporator (operating at 50 °C; generic model).
- Facilitates overnight drying of catalyst precursors – Drying oven (maintained at 80 °C; generic model).

### 1.3 Common Laboratory Equipment

In the experimental workflow for the tandem catalyst synthesis and evaluation, several common pieces of laboratory equipment play key auxiliary roles. These tools support procedures such as reagent preparation, controlled drying, calcination, and precise handling of catalyst components.

#### **Drying Equipment**
-  Ovens (e.g., drying ovens or vacuum ovens) for overnight drying at 80 °C to remove residual moisture.  
-  Freeze dryers that can be employed when gentle drying is required to preserve catalyst structure.  

Drying equipment ensures that reagents and prepared catalyst mixtures are sufficiently dehydrated before subsequent thermal treatments.

#### **Calcination Equipment**
-  Furnaces or muffle furnaces equipped with built-in temperature regulation systems to perform calcination at 400 °C for 5 hours.  
-  Calcination ovens that enable controlled heating to remove impurities and ensure proper phase transformations during catalyst precursor processing.

These devices are critical for achieving the precise thermal conditions required during the calcination step, ensuring reproducibility and efficiency in the catalyst synthesis.

#### **Other Common Equipment**
-  Precision analytical balances for accurately weighing reagents such as ferric citrate, sodium citrate, and ZrO₂.  
-  Magnetic or mechanical stirrers that provide vigorous mixing during the dissolution and coimpregnation steps.  
-  Spatulas, scoops, and pipettes for transferring and homogenizing both powder and liquid components.  
-  Gas flow controllers or mass flow meters to regulate and monitor gas flows (air, NH₃, Ar) during both catalyst calcination and pretreatment stages.  
-  Pellet presses or granulators for achieving the targeted particle size distribution (250–380 μm) when forming the composite tandem catalyst.  
-  K-type thermocouples integrated within reactor setups for maintaining and monitoring controlled temperature conditions during both drying and calcination processes.

Collectively, these instruments provide the necessary environmental control, precision, and reproducibility vital for the successful synthesis, characterization, and catalytic evaluation in syngas conversion applications.

## 2. Synthesis Methods

### Extraction of Detailed Preparation and Post‑processing Steps

This section details the synthesis procedures for the Na‑Fe‑ZrO₂ catalyst and the pretreatment of ZSM‑5, ensuring reproducibility and precision.

#### • Co‑impregnation Method for Na‑Fe‑ZrO₂ Catalyst
1. **Precursor Mixing / Co‑precipitation:**
   - Dissolve 10.90 g ferric citrate and 0.12 g sodium citrate in 50 mL deionized water.
   - Add 5 g ZrO₂ to the solution and stir vigorously to ensure homogeneous mixing.
   - *Reagents:* Ferric citrate, sodium citrate, ZrO₂.
   - *Observations:* Uniform solution before water removal.

2. **Precipitation–Deposition:**  
   - Although a specific precipitation–deposition step is not reported, the co‑impregnation process implicitly relies on intimate contact between the dissolved species and the support.
  
3. **Drying:**
   - Evaporate excess water at 50 °C.
   - Dry the resultant mixture at 80 °C overnight.
   - *Equipment:* Drying oven.

4. **Calcination:**
   - Calcine the dried sample in air at 400 °C for 5 hours.
   - *Equipment:* Controlled furnace.
   - *Observation:* Transformation of precursor to the active catalyst phase is achieved during calcination.

#### • Pretreatment of ZSM‑5 Component
1. **Calcination Under NH₃ Flow:**
   - Pre‑treat 3.0 g ZSM‑5 by calcination under an NH₃ flow (50 mL min⁻¹) for 12 hours.
   - Treatment is performed at various temperatures (300, 400, 500, or 700 °C) to tailor the acidic properties.
2. **Post‑Treatment:**
   - After calcination, purge the sample with an Ar flow for 1 hour at the same treatment temperature.
   - *Significance:* Modification of both Lewis and Brønsted acid sites is achieved, influencing subsequent catalytic performance.

#### • Preparation of Composite Tandem Catalyst
- Physically mix the pelletized Na‑Fe‑ZrO₂ (particle size: 250–380 μm) with similarly sized ZSM‑5 in a mass ratio of 2:1.
- *Advantage:* This approach leverages the synergetic catalysis of CO hydrogenation on the Fe‑based phase and olefin aromatization over the zeolite component.

### Comparative Analysis
- **Co‑impregnation Method:**  
  • Advantages: Simplicity, uniform distribution of components.  
  • Limitations: Scalability challenges due to precise control requirements.
- **NH₃ Pretreatment of ZSM‑5:**  
  • Advantages: Tailorable acidity and enhanced catalytic coupling.  
  • Limitations: Additional processing steps and energy input.

The detailed numerical values and procedural sequencing provided ensure that the reported synthesis can be faithfully replicated in any well‐equipped laboratory.

## 3. Synthesis Procedures

### 3.1 Reagent Preparation

#### 3.1.1 Weighing

##### 3.1.1.1 Na‑Fe‑ZrO₂ Catalyst
- **Ferric Citrate (Fe Citrate)**: Weighed 10.90 g.
- **Sodium Citrate**: Weighed 0.12 g.
- **Zirconium Dioxide (ZrO₂)**: Weighed 5 g.

##### 3.1.1.2 Na‑Fe‑ZrO₂/ZSM‑5 Tandem Catalyst
- **ZSM‑5**: Weighed to achieve a mass ratio of 1 relative to Na‑Fe‑ZrO₂; the final composite is formulated by mixing Na‑Fe‑ZrO₂ with ZSM‑5 in a 2:1 mass ratio.

#### 3.1.2 Liquid Transfer

##### 3.1.2.1 Na‑Fe‑ZrO₂ Catalyst
- **Deionized Water**: Poured 50 mL into the beaker to dissolve the ferric citrate and sodium citrate, ensuring complete dissolution of the metal precursors before the addition of ZrO₂.

##### 3.1.2.2 Na‑Fe‑ZrO₂/ZSM‑5 Tandem Catalyst
- No additional liquid transfer is specified for the tandem catalyst; the physical mixing step follows the separate preparation of each component.

#### 3.1.3 Mixing

##### 3.1.3.1 Na‑Fe‑ZrO₂ Catalyst
- **Metal Salt Solution**: Stirred vigorously to ensure full dissolution of ferric citrate and sodium citrate. Following this, 5 g of ZrO₂ is added with continued stirring. The resulting mixture is subjected to evaporation at 50 °C, then dried overnight at 80 °C prior to calcination, ensuring homogeneous catalyst precursor formation.

##### 3.1.3.2 Na‑Fe‑ZrO₂/ZSM‑5 Tandem Catalyst
- **Composite Catalyst Preparation**: After separately preparing the Na‑Fe‑ZrO₂ component, the pelletized material (with particle sizes ranging from 250–380 μm) is physically mixed with an appropriately weighed ZSM‑5. This manual mixing, conducted under ambient conditions, achieves uniform distribution and the targeted 2:1 mass ratio essential for the tandem catalyst functionality.

The outlined procedures emphasize precise weighing of solid reagents and controlled liquid transfer to ensure reproducibility. Vigorous and methodical mixing – first to prepare the catalyst precursor solution and subsequently to form the composite catalyst – plays a critical role in achieving high catalyst performance in the Fischer–Tropsch experiments.

### 3.2 Detailed synthesis process

#### Catalyst Preparation [1]: Na‑Fe‑ZrO₂

##### Step 1: Precursor Preparation
- **Reagents**: 10.90 g ferric citrate, 0.12 g sodium citrate, and 50 mL deionized water.
- **Conditions**: Ambient temperature for dissolution with continuous stirring.
- **Process**:
  - Dissolve 10.90 g of ferric citrate and 0.12 g of sodium citrate in 50 mL deionized water. Vigorous stirring ensures complete dissolution and a homogeneous solution.
  - Add 5 g of zirconium dioxide gradually into the precursor solution, maintaining continuous agitation to ensure even dispersion.
- **Key Steps**: Ensure that dissolving and stirring are performed thoroughly to avoid any inhomogeneity prior to adding ZrO₂.

##### Step 2: Assembly, Purification, Drying & Calcination
- **Catalyst Assembly**: The assembled precursor undergoes coimpregnation wherein zirconium dioxide serves as the support material. Vigorous stirring during the addition is crucial for uniform distribution.
- **Purification**: No additional purification such as centrifugation or washing is performed, as reagents are used as received.
- **Drying & Calcination**:
  - **Drying**: The homogeneous mixture is first evaporated at 50 °C to remove excess water, then dried overnight at 80 °C.
  - **Calcination**: The dried precursor is calcined in an air atmosphere at 400 °C for 5 hours. The controlled heating ensures proper formation of the Fe-based active species.

#### Catalyst Preparation [2]: Na‑Fe‑ZrO₂/ZSM‑5 Tandem Catalyst

##### Step 1: ZSM‑5 Pretreatment
- **Reagents**: ZSM‑5 zeolite (Si/Al = 18).
- **Conditions**: Calcination under an NH₃ flow of 50 mL/min for 12 hours at 300, 400, 500, or 700 °C.
- **Process**:
  - Calcine the ZSM‑5 zeolite at the designated temperature to modify its acidic properties.
  - Purge the zeolite with Ar at 50 mL/min for 1 hour post-treatment.
- **Key Steps**: Uniform treatment ensures the controlled adjustment of Brønsted and Lewis acid sites.

##### Step 2: Physical Mixing
- **Reagents**: Pelletized Na‑Fe‑ZrO₂ (sized 250–380 μm) and similarly sized pretreated ZSM‑5.
- **Conditions**: Mass ratio of 2:1 (Na‑Fe‑ZrO₂:ZSM‑5).
- **Process**:
  - Mechanically mix the two components to obtain the tandem catalyst, ensuring homogeneity to enable effective synergy between CO hydrogenation and olefin aromatization.

This clear, sequential approach—from precursor preparation through calcination and physical mixing—ensures reproducibility and precise control over the catalyst synthesis process.

## 4. Characterization Methods

### 4.1 X‑Ray Diffraction (XRD)
- **Operational Description**: XRD is employed to determine the crystallinity, monitor phase transitions, and detect the formation of iron carbides and magnetite in the catalyst after CO hydrogenation.
- **Instruments and Models**: PW3040/60 X'Pert ProSuper (PANalytical) diffractometer.
- **Characterization Conditions**: Utilizes Cu Kα radiation at 40 kV and 40 mA. Samples are measured following reaction conditions without additional pre‐treatment details.
- **Test Parameters**: Although exact scan range, step size, and scanning rate are not specified, the method emphasizes accurate detection of phase transitions.
- **Key Notes**: Proper sample placement is implied for reliable diffraction patterns.

### 4.2 H₂ Temperature‑Programmed Reduction (H₂‑TPR)
- **Operational Description**: This technique analyzes the reduction behavior of the catalyst. Samples are pretreated in Ar to remove adsorbed species before reduction in a hydrogen atmosphere.
- **Instruments and Models**: Micromeritics AutoChem II 2920 apparatus.
- **Characterization Conditions**: Pretreatment under Ar at 200 °C for 1 hour, cooling to 50 °C, followed by exposure to 10 vol % H₂ in Ar.
- **Test Parameters**: Temperature is ramped at 10 °C/min up to 500 °C.
- **Key Notes**: Uniform catalyst loading and precise temperature control ensure accurate detection of reduction peaks.

### 4.3 Scanning Electron Microscopy (SEM) with EDS Mapping
- **Operational Description**: SEM evaluates the catalyst morphology and, with EDS mapping, confirms the even dispersion of Fe species on the ZrO₂ support.
- **Instruments and Models**: JSM-7800F microscope (SEM) and SEM APREO equipped with an EDX analyzer.
- **Characterization Conditions**: Operated at an accelerating voltage of 3.0 kV.
- **Test Parameters**: Typical imaging protocols are followed; specific mapping parameters are not detailed.
- **Key Notes**: Ensures high-resolution imaging for elemental distribution analysis.

### 4.4 BET Surface Area Analysis
- **Operational Description**: Determines the surface area and pore characteristics of the catalyst.
- **Instruments and Models**: ASAP 2460 Quantachrome instrument.
- **Characterization Conditions**: Samples are degassed under vacuum at 300 °C for 5 hours.
- **Test Parameters**: Nitrogen (N₂) is used for adsorption–desorption measurements.
- **Key Notes**: Standard BET protocols ensure data reproducibility.

### 4.5 NH₃-TPD and Py‑adsorption FTIR
- **Operational Description**: These techniques assess the acidity of the zeolite component in the tandem catalyst.
- **Instruments and Models**: NH₃-TPD is performed on a Micromeritics AutoChem II 2920 chemisorber; FTIR utilizes a BRUKER Equinox 55 spectrometer in transmission mode.
- **Characterization Conditions**: For TPD, samples are pretreated in He at 500 °C for 30 minutes, cooled to 100 °C for NH₃ adsorption, then heated to 800 °C at 10 °C/min. FTIR measurements use a resolution of 4 cm⁻¹ covering 4000–400 cm⁻¹.
- **Test Parameters**: Specific adsorption and desorption protocols are followed to capture acidic site characteristics.
- **Key Notes**: Combined, these techniques yield complementary insights on acid strength and distribution.

### 4.6 Mössbauer Spectroscopy
- **Operational Description**: Quantifies and differentiates various Fe species present in the catalyst.
- **Instruments and Models**: Topologic 500A spectrometer with a 57Co(Rh) radioactive source.
- **Characterization Conditions**: Spectra are recorded under constant acceleration.
- **Test Parameters**: Fitting is performed using the MössWinn 4.0 program to obtain parameters such as the isomer shift and quadrupole splitting.
- **Key Notes**: Offers high sensitivity for detailed iron speciation analysis.

### 4.7 In‑situ Techniques
- **Operational Description**: In‑situ XRD and FTIR monitor real‑time changes in catalyst phases and surface properties during CO hydrogenation.
- **Instruments and Models**: In‑situ XRD uses the same PW3040/60 X'Pert ProSuper setup; in‑situ FTIR employs the BRUKER Equinox 55.
- **Characterization Conditions**: Measurements are conducted under reaction conditions to capture transient species.
- **Test Parameters**: Instrument settings remain consistent with ex‑situ protocols.
- **Key Notes**: Crucial for understanding dynamic catalyst behavior.

## 5. Catalytic Evaluation Methods

### 5.1 Activation

The catalyst activation for the Na‑Fe‑ZrO₂ component is carried out in two distinct steps that prepare the precursor materials for Fischer–Tropsch conversion.

#### 5.1.1 Calcination in Air  
- **Activation Temperature:** The catalyst precursor is calcined at 400 °C. This temperature is critical for decomposing the ferric and sodium citrate compounds and removing residual water, thereby forming a well‐dispersed oxide phase on the ZrO₂ support.  
- **Activation Gas:** An oxygen‐rich air atmosphere is used during calcination. This environment ensures complete oxidation of organic residues and proper precursor transformation without introducing reducing conditions.  
- **Activation Time:** The calcination step is maintained for 5 hours, ensuring uniform decomposition and stabilization of the Fe₂O₃ phase prior to any reduction treatments.  
- **Observations:** This controlled thermal treatment promotes the formation of a reactive iron oxide phase that, under subsequent reduction conditions, is predisposed for efficient in situ carburization during CO hydrogenation.

#### 5.1.2 Pre‐Reaction Reduction  
- **Activation Temperature:** Following calcination, the catalyst is reduced at 350 °C. This moderate temperature is optimized to initiate the conversion of the oxide phase into the active species needed for Fischer–Tropsch synthesis without inducing sintering.  
- **Activation Pressure:** Reduction is performed at atmospheric pressure, a condition that minimizes catalyst agglomeration while providing adequate exposure to the reducing gas.  
- **Activation Gas:** The reduction utilizes a hydrogen‐rich atmosphere (pure H₂ or a controlled H₂/Ar mixture) delivered at a flow rate of 20 mL/min. This gas environment is essential for reducing the Fe species and setting the stage for subsequent carburization into active iron carbide phases during reaction conditions.  
- **Activation Time:** A 6‐hour reduction period ensures complete transformation of the precursor while balancing the risk of over-reduction and sintering.  
- **Observations:** The precise control of temperature, gas composition, and duration during this step is confirmed by improved CO hydrogenation kinetics and enhanced formation of iron carbides, which are directly linked to higher catalytic performance in Fischer–Tropsch synthesis.

These activation steps, executed in continuous-flow fixed-bed reactors with accurate temperature monitoring (e.g., via a central K-type thermocouple), ensure reproducibility and a well-prepared catalyst for reliable syngas conversion.

### 5.2 Reaction

In this section, the reaction conditions for Fischer–Tropsch catalytic evaluation are outlined with precise parameters to ensure reproducibility and clarity in experimental replication.

#### 5.2.1 Reaction Temperature
• **Definition:** The reaction temperature is critical for the activation of syngas and influences both the kinetics of CO hydrogenation and the overall catalyst performance.  
• **Experimental Conditions:** The Fischer–Tropsch reaction was conducted at a consistent temperature of 280 °C.  
• **Observations:** Operating at this temperature, the catalyst—both the sole Na‑Fe‑ZrO₂ and the Na‑Fe‑ZrO₂/ZSM‑5 tandem system—exhibited stable performance, with effective syngas activation leading to enhanced production of desired hydrocarbon products.

#### 5.2.2 Reaction Pressure
• **Definition:** The reaction pressure affects the concentration of reactants within the fixed-bed reactor and thereby impacts the conversion efficiency and selectivity of hydrocarbon products.  
• **Experimental Conditions:** The reaction was performed under a pressure of 3 MPa.  
• **Observations:** Maintaining 3 MPa ensures optimal CO conversion and has been reported to favor a balanced product distribution, aligning with literature examples in Fe-based Fischer–Tropsch synthesis.

#### 5.2.3 Reaction H₂/CO Ratio
• **Definition:** The H₂/CO ratio plays a pivotal role in determining the hydrocarbon distribution and influences the formation of methane versus higher hydrocarbons.  
• **Experimental Conditions:** A feed gas mixture with a H₂/CO ratio of 10 was used throughout the evaluation.  
• **Observations:** This ratio promotes effective hydrogenation while minimizing excessive methane formation, thereby enhancing overall catalytic efficiency.

#### 5.2.4 Reaction Space-Time Velocity
• **Definition:** Space-time velocity reflects the volume of syngas per unit mass of catalyst per hour, critically influencing the residence time and the extent of reactant conversion.  
• **Experimental Conditions:** The reported gas hourly space velocity (GHSV) was set at 2400 mL g⁻¹ h⁻¹.  
• **Observations:** Operating at this space velocity allowed for a controlled exposure of syngas to active catalytic sites, which in turn facilitated a reproducible conversion profile and consistent product selectivity observed during the tests.

Collectively, these detailed reaction parameters—280 °C, 3 MPa, a H₂/CO ratio of 10, and a space velocity of 2400 mL g⁻¹ h⁻¹—ensure that the Fischer–Tropsch evaluation is both robust and reproducible, establishing a reliable protocol for subsequent catalyst performance comparisons.

## 6 Results


### 6.1 Characterization Results

#### 6.1.1 Crystal Phase and Structure
- **Description:** The crystal structure and phase evolution of the catalysts were investigated using powder X-ray diffraction (XRD), which is essential for identifying active phases and monitoring in situ transformations during reaction.
- **Findings:** XRD patterns of the fresh Na‑Fe‑ZrO₂ catalyst revealed the presence of Fe₂O₃ as the primary iron phase. After 10 hours of CO hydrogenation, the Fe₂O₃ peaks disappeared, and new peaks emerged at 44.2°, corresponding to Hagg iron carbide (Fe₅C₂), alongside peaks for Fe₃O₄ (magnetite). The tandem Na‑Fe‑ZrO₂/ZSM‑5 catalyst exhibited a higher fraction of Fe₅C₂ (88.4%) compared to Na‑Fe‑ZrO₂ alone (51.5%), as confirmed by Mössbauer spectroscopy.
- **Observations:** The enhanced formation of Fe₅C₂ in the presence of ZSM‑5 indicates improved carburization, which is closely linked to increased CO hydrogenation activity and olefin selectivity.

#### 6.1.2 Elemental Dispersion and Morphology
- **Description:** Scanning electron microscopy (SEM) and energy-dispersive X-ray (EDX) mapping were employed to assess catalyst morphology and the spatial distribution of active species.
- **Findings:** SEM images showed that both Na‑Fe‑ZrO₂ and NH₃-treated ZSM‑5 maintained their pristine crystal structures, with aggregated small particles and uniform morphology. EDX mapping confirmed that Fe species were evenly dispersed on ZrO₂ microspheres, with carbon and iron elements co-located.
- **Observations:** The uniform dispersion of Fe species, attributed to the coimpregnation synthesis method, supports efficient catalytic performance by maximizing active site accessibility.

#### 6.1.3 Surface Area and Porosity
- **Description:** N₂ adsorption–desorption (BET) analysis was conducted to determine surface area and pore structure, which influence reactant diffusion and catalyst accessibility.
- **Findings:** Both parent and NH₃-treated ZSM‑5 samples retained their typical microporous structure, with only minor changes in mesoporous pore area. Samples were degassed under vacuum at 300 °C for 5 hours prior to measurement, ensuring accurate assessment.
- **Observations:** The preservation of microporosity in ZSM‑5 after NH₃ treatment ensures the zeolite’s functionality in tandem catalysis.

#### 6.1.4 Acidic Properties of ZSM‑5
- **Description:** NH₃ temperature-programmed desorption (TPD) and pyridine adsorption FTIR (Py-IR) were used to quantify Brønsted and Lewis acid sites, which are critical for olefin aromatization.
- **Findings:** NH₃-TPD revealed a significant decline in total acid amount with increasing NH₃ pretreatment temperature. Py-IR showed that moderate NH₃ treatments (300–400 °C) reduced Lewis acid sites, while Brønsted acid sites remained stable; severe treatment at 700 °C led to a marked decrease in Brønsted acidity.
- **Observations:** The tunable acidity of ZSM‑5 directly impacts product selectivity, with higher Brønsted acidity favoring aromatic formation.

#### 6.1.5 Iron Species Differentiation
- **Description:** Mössbauer spectroscopy provided quantitative differentiation of Fe species, crucial for correlating phase composition with catalytic behavior.
- **Findings:** The spectra identified two sextets (magnetic hyperfine fields: 50.7 and 48.8 T) corresponding to large-particle Fe₂O₃, and a doublet (IS: 0.34 mm s⁻¹, QS: 0.77 mm s⁻¹) attributed to superparamagnetic Fe³⁺ in small Fe₂O₃ particles. After reaction, a higher fraction of Fe₅C₂ was observed in the tandem catalyst.
- **Observations:** The increased proportion of iron carbide in the presence of ZSM‑5 is associated with enhanced catalytic activity and selectivity.

#### 6.1.6 Surface Kinetic Parameters
- **Description:** Steady-state isotopic transient kinetic analysis (SSITKA) measured surface residence times and concentrations of CO and CHₓ intermediates, providing insight into reaction mechanisms.
- **Findings:** The tandem catalyst exhibited increased surface residence time and higher CO adsorption, with significantly enhanced CO surface concentrations compared to Na‑Fe‑ZrO₂ alone.
- **Observations:** These kinetic enhancements correlate with improved CO conversion rates and product selectivity in the tandem system.



### 6.2 Catalyst Performance

#### 6.2.1 CO Conversion
- **Description:** CO conversion quantifies the fraction of CO in the feed that is transformed during the reaction. It is calculated as:
\[
\text{CO Conversion (\%)} = \frac{F_{\text{CO,in}} - F_{\text{CO,out}}}{F_{\text{CO,in}}} \times 100\%
\]
where \( F_{\text{CO,in}} \) and \( F_{\text{CO,out}} \) are the molar flow rates of CO at the reactor inlet and outlet, respectively.
- **Experimental Data:** Under standard conditions (280 °C, 3 MPa, 2400 mL g⁻¹ h⁻¹), Na‑Fe‑ZrO₂ achieves a CO conversion rate of 0.42 μmol g⁻¹ s⁻¹, while the Na‑Fe‑ZrO₂/ZSM‑5 tandem catalyst reaches 0.52 μmol g⁻¹ s⁻¹. SSITKA experiments confirm these values and show increased CO surface residence time and concentration for the tandem catalyst.
- **Observations and Trends:** The addition of ZSM‑5 enhances CO conversion, attributed to improved CO adsorption and increased formation of reactive intermediates. The physical mixing ratio (2:1) of Na‑Fe‑ZrO₂ to ZSM‑5 optimizes both CO activation and subsequent transformation steps.

#### 6.2.2 CO₂ Selectivity
- **Description:** CO₂ selectivity reflects the proportion of converted CO that forms CO₂, indicating the extent of the water-gas shift reaction. It is calculated as:
\[
\text{CO₂ Selectivity (\%)} = \frac{F_{\text{CO₂,out}}}{F_{\text{CO,in}} - F_{\text{CO,out}}} \times 100\%
\]
- **Experimental Data:** CO₂ formation rates are 0.19 mmol g⁻¹ min⁻¹ for Na‑Fe‑ZrO₂ and 0.20 mmol g⁻¹ min⁻¹ for Na‑Fe‑ZrO₂/ZSM‑5.
- **Observations and Trends:** CO₂ selectivity remains similar across catalysts, indicating that the presence of ZSM‑5 primarily affects hydrocarbon product distribution rather than the water-gas shift activity.

#### 6.2.3 CH₄ Selectivity
- **Description:** CH₄ selectivity measures the fraction of converted CO yielding methane, calculated as:
\[
S_{\text{CH}_4} = \frac{n_{\text{CH}_4}}{\sum n_j} \times 100\%
\]
where \( n_{\text{CH}_4} \) is the carbon in CH₄ and the denominator sums all hydrocarbon products (excluding CO₂).
- **Experimental Data:** Methane formation rates are 0.04 mmol g⁻¹ min⁻¹ for Na‑Fe‑ZrO₂ and 0.06 mmol g⁻¹ min⁻¹ for the tandem catalyst.
- **Observations and Trends:** The presence of ZSM‑5 slightly increases CH₄ selectivity, likely due to modified hydrogen transfer and reaction pathways.

#### 6.2.4 C₂–₄ and Aromatic Selectivity
- **Description:** Selectivity for light olefins (C₂–₄) and aromatics is determined as the fraction of these products among all hydrocarbons (excluding CO₂).
- **Experimental Data:** For Na‑Fe‑ZrO₂, C₂–₄ olefin selectivity is 32% and aromatic selectivity is 5%. Upon addition of ZSM‑5, C₂–₄ selectivity drops to 4%, while aromatic selectivity rises to 36%.
- **Observations and Trends:** The tandem catalyst efficiently converts light olefins into aromatics, demonstrating a strong bifunctional effect. Modification of ZSM‑5 acidity via NH₃ treatment further tunes the balance between olefin and aromatic selectivity.

#### 6.2.5 α Factor (Chain Growth Probability)
- **Description:** The α factor represents the probability of hydrocarbon chain growth, derived from the Anderson–Schulz–Flory distribution. Higher α values indicate a greater tendency to form longer-chain hydrocarbons.
- **Experimental Data:** α is 0.758 for Na‑Fe‑ZrO₂ and increases to 0.831 for Na‑Fe‑ZrO₂/ZSM‑5.
- **Observations and Trends:** The increase in α with ZSM‑5 addition correlates with enhanced selectivity toward longer-chain hydrocarbons and aromatics, reflecting improved chain growth and coupling processes.

#### 6.2.6 Catalyst Stability
- **Description:** Catalyst stability is assessed by monitoring CO conversion and product selectivity over time, with high carbon balance indicating minimal deactivation.
- **Experimental Data:** Both catalysts maintain a carbon balance exceeding 90% during extended operation, with no significant decline in CO conversion or aromatic selectivity.
- **Observations and Trends:** The tandem system exhibits robust stability, attributed to the synergistic interaction between Fe-based and zeolite components, and the optimized reaction environment.

---
