Repository: pic-ai-robotic-chemistry/literature-to-protocols

## Overview

Experimental procedures in scientific papers are usually scattered across free-form text, which makes them difficult to reproduce, compare, and automate.  
The goals of this project are:

* Extract experiment-related entities, conditions, operations, and relations from papers
* Build paper-level knowledge graphs
* Generate structured protocols through templated prompting and graph-based retrieval
* Evaluate the generated results in terms of factuality, text quality, and questionnaire-based practical usability

File: papersavings/Paper_12.md
# Carbon-Carbon bond formation during Fe catalyzed Fischer-Tropsch synthesis

## 1. Materials

### 1.1 Reagents

#### 1.1.1 Metal Precursors
- **Iron(III) nitrate nonahydrate**: Fe(NO₃)₃·9H₂O, [Purity not specified], [Supplier not specified], Used as the metal precursor in the synthesis by dissolving 40 g in 40 mL of distilled water.

#### 1.1.2 Additive/Promoter Precursors
- **Potassium carbonate**: K₂CO₃, [Purity not specified], [Supplier not specified], Dissolved (50 mg in 5 mL distilled water) and incorporated into the catalyst powder for the Fe/Si/K formulation as a promoter.

#### 1.1.3 Solvents
- **Distilled water**: H₂O, [Purity not specified], [Supplier not specified], Used as the solvent for dissolving Fe(NO₃)₃·9H₂O, preparing the K₂CO₃ solution, and washing the vacuum-filtered catalyst cake.

#### 1.1.4 Base/Acid Regulators
- **Ammonium hydroxide**: NH₄OH, [Purity not specified], [Supplier not specified], Provided via pipette during synthesis to adjust and maintain the pH at 9; also functions as a complexing agent during the precipitation/hydrolysis process.

#### 1.1.5 Surface Modifiers
- **Tetraethyl orthosilicate**: Si(OC₂H₅)₄, [Purity not specified], [Supplier not specified], Added to the iron nitrate solution and hydrolyzed under vigorous stirring for 4–6 hours to form a silica framework that modifies the catalyst surface.

#### 1.1.6 Passivation Atmosphere Gases
- **Deuterium**: D₂, [Purity not specified], [Supplier not specified], [Operational conditions not detailed], Employed in passivation procedures during catalytic evaluations.
- **Carbon monoxide**: CO, [Purity not specified], [Supplier not specified], [Operational conditions not detailed], Used as part of the passivation atmosphere.
- **Nitrogen**: N₂, [Purity not specified], [Supplier not specified], [Operational conditions not detailed], Included in the passivation gas mixture.

#### 1.1.7 Synthesis Gas Environment Gases
- **Hydrogen**: H₂, [Purity not specified], [Supplier not specified], Composition approximately 60% of the syngas feed, serving as the reactant gas.
- **Carbon monoxide**: CO, [Purity not specified], [Supplier not specified], Present at about 30% in the syngas mixture, acting as a key reactant.
- **Nitrogen**: N₂, [Purity not specified], [Supplier not specified], Making up roughly 10% of the syngas feed, used to balance the gas composition.

### 1.2 Specific Experimental Equipment

#### Synthesis Equipment
- Controlled Precipitation Reactor – A generic autoclave-type reactor used in the catalyst synthesis process.  
- Vacuum Filtration System – Standard apparatus for separating the catalyst slurry from the liquid phase.  
- Drying Oven – Laboratory oven capable of maintaining 110 °C for drying catalyst materials.  
- Milling Machine – Generic mechanical mill for reducing catalyst cake to a fine powder.  
- Calcination Furnace – Typical furnace used for heat treatment at 350 °C to remove organic residues.  
- Magnetic Stirrer – Common equipment for vigorous mixing during the precipitation/hydrolysis reaction.  
- Micropipette – Standard pipette used for precise addition of NH₄OH during synthesis.

#### Characterization Equipment
- XRD Instrument – Generic X-ray diffraction unit for assessing crystalline structure.  
- TEM – Transmission Electron Microscope used for imaging catalyst morphology.  
- EDS Attachment – Energy Dispersive Spectroscopy system paired with TEM for elemental analysis.  
- FTIR Spectrometer – Standard instrument for recording infrared spectra of the catalyst.  
- Contact Angle Goniometer – Equipment for performing water‑droplet contact angle tests to evaluate surface properties.  
- XPS Instrument – Laboratory X-ray photoelectron spectroscopy system for surface chemical analysis.  
- CO‑TPR/H₂‑TPR System – Apparatus for conducting temperature-programmed reduction studies.  
- DRIFTS Equipment – Diffuse Reflectance Infrared Fourier Transform Spectroscopy unit for monitoring surface reactions.  
- Mössbauer Spectrometer – Typical instrument for obtaining Mössbauer spectra during catalyst characterization.

#### Activation Equipment
- Thermal Activation Furnace – Generic furnace used for catalyst pre-treatment and activation steps.

#### Reaction Equipment
- Fixed-bed Reactor – Standard laboratory reactor employed for Fischer–Tropsch reaction tests.  
- Gas Flow Controller – Device for accurate regulation of gas hourly space velocity during reactions.

#### Product Analysis Equipment
- Agilent 3000A Micro GC – Instrument for gas sample analysis in reaction evaluations.  
- Thermo Focus GC – Instrument for analyzing liquid samples obtained after reaction.

#### Other Specific Equipment
- Laboratory Balance – Essential equipment for accurate reagent measurements during preparation.  
- Magnetic Stirring Plate – Supports efficient mixing and uniform distribution of reagents throughout the experimental process.

### 1.3 Common Laboratory Equipment

This section summarizes the laboratory tools and instruments commonly required at various stages of experimental work, from reagent preparation and hydrolysis reactions to catalyst drying, calcination, and sample handling in the synthesis and characterization processes.

#### **Drying Equipment**
-  Oven  
  (Used for drying the washed catalyst cake at 110 °C for 24 hours and ensuring accurate temperature control.)
-  Freeze Dryer  
  (An alternative option for moisture removal in similar experimental setups.)
-  Vacuum Desiccator  
  (Also employed in setups that require controlled drying conditions.)

#### **Calcination Equipment**
-  Furnace  
  (Utilized for calcining catalysts at 350 °C for 4 hours to remove organic residues and provide a controlled heating environment.)
-  Calcination Oven  
  (Serves as a specialized tool for achieving precise temperature control during calcination processes.)

#### **Other Common Equipment**
-  Vacuum Filtration Apparatus  
  (Includes the filter flask and filter paper, essential for separating slurries during catalyst synthesis.)
-  Magnetic Stirrer  
  (Ensures vigorous and uniform mixing during the hydrolysis of tetraethylorthosilicate and related reaction steps.)
-  Mortar and Pestle  
  (Used for milling and grinding the dried catalyst cake into a fine powder.)
-  Pipette  
  (Facilitates accurate liquid handling, such as adding NH₄OH under controlled conditions.)
-  Precision Analytical Balance  
  (Critical for accurate measurement of reagents, including 40 g of Fe(NO₃)₃·9H₂O.)
-  General Laboratory Tools  
  (Including beakers, stirring rods, storage containers, spatulas, and scoops, which support reagent mixing, sample handling, and transferring processes.)
-  Fume Hood or Glove Box  
  (Helps maintain controlled atmospheric conditions during various synthesis and processing steps.)

These pieces of equipment ensure that experimental procedures, ranging from reagent preparation to catalyst post-treatment, are conducted under optimized and reproducible conditions, thereby supporting the overall efficacy and consistency of the Fischer–Tropsch synthesis experiments.

## 2. Synthesis Methods

### Extraction of Detailed Preparation and Post‑processing Steps

The Fe/Si and Fe/Si/K Fischer–Tropsch catalysts are synthesized via a controlled precipitation/hydrolysis process that guarantees reproducibility and scalability. The method is organized into defined procedural steps:

#### • Step-by-step Experimental Procedures

1. **Precursor Mixing / Co‑precipitation**  
   - 40 g of Fe(NO₃)₃·9H₂O is dissolved in 40 mL of distilled water under continuous stirring.  
   - Tetraethylorthosilicate (Si(OC₂H₅)₄) is then added to the solution, initiating hydrolysis.  
   - Vigorous stirring is maintained for 4–6 hours to ensure complete hydrolysis, as indicated by the emergence of a noticeable oil-like layer.

2. **Precipitation–Deposition**  
   - Simultaneously, NH₄OH is added dropwise to maintain the slurry’s pH at 9, as confirmed with a pH meter.  
   - This controlled addition facilitates the co‑precipitation process, depositing the precursor uniformly.

3. **Drying and Washing**  
   - The resulting slurry is subjected to vacuum filtration using a standard vacuum filter.  
   - The filter cake is washed three times with 20 mL of distilled water to remove any impurities and unreacted materials.  
   - The washed cake is then oven dried at 110 °C for 24 hours.

4. **Milling**  
   - After drying, the cake is milled into a fine powder to maximize the surface area for subsequent reactions.

5. **Post‑treatment for Fe/Si/K Catalyst**  
   - For the Fe/Si/K catalyst, 50 mg of K₂CO₃ is first dissolved in 5 mL of water and is added to the milled powder, ensuring homogeneous incorporation.  
   - A second drying step is conducted at 110 °C for another 24 hours.

6. **Calcination**  
   - The final catalyst (Fe/Si/K) is calcined at 350 °C for 4 hours to remove organic residues, while the Fe/Si catalyst follows the same process excluding the K₂CO₃ addition.

This structured approach, with explicit reagent quantities, equipment use (e.g., pH meter, vacuum filter, drying oven), and step order, ensures that the catalyst synthesis is both accurate and replicable. Advantages such as controlled hydrolysis and pH adjustment are balanced by the additional complexity when incorporating the potassium promoter, impacting synthesis scalability and equipment requirements.

## 3. Synthesis Procedures

### 3.1 Reagent Preparation

#### 3.1.1 Weighing

##### 3.1.1.1 Fe/Si Catalyst
- **Fe(NO₃)₃·9H₂O**: Weighed 40 g using an analytical balance.

##### 3.1.1.2 Fe/Si/K Catalyst
- **Fe(NO₃)₃·9H₂O**: Weighed 40 g using an analytical balance.
- **K₂CO₃**: Weighed 50 mg using a precision balance.

#### 3.1.2 Liquid Transfer

##### 3.1.2.1 Fe/Si Catalyst
- **Distilled water**: Poured 40 mL into the reaction vessel to dissolve the iron precursor.
- **NH₄OH solution**: Transferred by pipette concurrently with stirring to maintain the slurry at pH 9 during hydrolysis.

##### 3.1.2.2 Fe/Si/K Catalyst
- **Distilled water**: Poured 40 mL into the reaction vessel to dissolve the iron salt.
- **NH₄OH solution**: Delivered via pipette during stirring to adjust and stabilize the pH at 9.
- **K₂CO₃ solution**: Prepared by dissolving 50 mg K₂CO₃ in 5 mL water, then added into the slurry with continuous stirring to incorporate the promoter prior to subsequent drying and calcination.

#### 3.1.3 Mixing

##### 3.1.3.1 Fe/Si Catalyst
- **Reaction mixture**: Mixed vigorously for 4–6 hours at room temperature to ensure complete hydrolysis of tetraethylorthosilicate (Si(OC₂H₅)₄) and formation of a uniform silica-based slurry.

##### 3.1.3.2 Fe/Si/K Catalyst
- **Reaction mixture**: Mixed vigorously for 4–6 hours at room temperature under concurrent NH₄OH addition to achieve complete hydrolysis and maintain pH control.
- **Promoter incorporation**: After initial formation of the catalyst powder, the aqueous K₂CO₃ solution was mixed into the batch for uniform dispersion of the potassium promoter, ensuring reproducibility prior to the final drying and calcination steps.

This reagent preparation methodology, with meticulous control over weighing, liquid transfer, and mixing procedures, guarantees full reproducibility and consistency in the synthesis of both Fe/Si and Fe/Si/K Fischer–Tropsch catalysts, thereby supporting subsequent characterization and catalytic evaluation experiments.

### 3.2 Detailed synthesis process

#### Catalyst Preparation [1]: Fe/Si Catalyst

##### Step 1: Precursor Preparation  
- **Reagents**: 40 g of Fe(NO₃)₃·9H₂O, 1 g of tetraethylorthosilicate (Si(OC₂H₅)₄), and distilled water (40 mL).  
- **Conditions**: Stirring vigorously at room temperature for 4–6 hours; pH maintained at 9 using NH₄OH added dropwise.  
- **Process**:  
  • Dissolve 40 g of Fe(NO₃)₃·9H₂O in 40 mL of distilled water to form a uniform solution.  
  • Add 1 g of tetraethylorthosilicate to the iron nitrate solution while stirring; continue vigorous stirring for 4–6 hours to promote complete hydrolysis.  
  • Simultaneously add NH₄OH gradually to adjust and maintain the pH at 9, ensuring efficient precipitation of iron hydroxide and silica species.  
- **Key Steps**: Maintaining the precise pH during precursor mixing is crucial for uniform precursor formation.

##### Step 2: Catalyst Assembly and Purification  
- **Process**:  
  • Transfer the resulting slurry to a vacuum filtration setup to separate the precipitate.  
  • Wash the filter cake three times with distilled water to remove residual ions.  
  • Ensure that all primary precursors are fully formed before proceeding to the drying stage.

##### Step 3: Drying & Calcination  
- **Drying**:  
  • Dry the washed precipitate in an oven at 110 °C for 24 hours; subsequently, mill the dried cake into a fine powder.  
- **For the Fe/Si Catalyst**:  
  • Use the ground powder directly for further catalytic evaluation.  

---

#### Catalyst Preparation [2]: Fe/Si/K Catalyst

##### Step 1: Precursor Preparation & Assembly  
- Follow the identical initial steps as the Fe/Si catalyst to obtain a uniform, milled powder.

##### Step 2: Incorporation of Promoter and Post-Processing  
- **Reagents**: 50 mg of K₂CO₃ dissolved in 5 mL of distilled water.  
- **Process**:  
  • Uniformly mix the K₂CO₃ solution with the Fe/Si powder, ensuring complete incorporation.  
  • Re-dry the mixture in an oven at 110 °C for 24 hours to remove additional moisture.  
  • Calcine the dried, promoted catalyst at 350 °C for 4 hours to eliminate any remaining organic residues.  
- **Key Steps**: The controlled addition of NH₄OH and subsequent uniform mixing of K₂CO₃, followed by meticulous drying and calcination, are critical for ensuring catalyst quality and reproducibility.

These step-by-step procedures ensure that every reagent, operational condition, and processing detail is clearly outlined, supporting reproducibility for both the Fe/Si and Fe/Si/K Fischer–Tropsch catalysts.

## 4. Characterization Methods

### 4.1 X‑ray Diffraction (XRD)
- **Operational Description**:  
  The XRD analysis determines the crystalline structure of the catalysts. The sample is first mounted on a sample holder and carefully aligned with the X‑ray beam. A calibration process is performed prior to data collection to ensure accurate diffraction patterns.
- **Instruments and Models**:  
  Bruker D8 Advance is employed for the measurements.
- **Characterization Conditions**:  
  The analysis utilizes Cu Kα radiation with an operating voltage of 40 kV and a current of 40 mA.
- **Test Parameters**:  
  Although specific scanning parameters are not exhaustively detailed, standard procedure includes controlled step sizes and scan rates ensuring reproducibility across a typical 2θ range.
- **Key Notes**:  
  Proper sample alignment and calibration are critical to avoid errors in the diffraction data, supporting reliable structural analysis of the catalysts.

### 4.2 H₂ Temperature‑Programmed Reduction (H₂‑TPR)
- **Operational Description**:  
  This method evaluates the reduction behavior of the catalyst. The catalyst sample is loaded into a micro fixed‑bed reactor equipped with a thermal conductivity detector (TCD). The technique involves monitoring hydrogen uptake as the temperature increases.
- **Instruments and Models**:  
  A micro fixed‑bed reactor fitted with a TCD is used.
- **Characterization Conditions**:  
  The catalyst is exposed to a gas stream of 5% H₂ in N₂ at a flow rate of 30 mL/min. The temperature is ramped at 10 °C/min until reaching a final temperature of 800 °C. A preliminary pretreatment in pure Ar (at 150 °C for 2 hours) eliminates adsorbed species.
- **Test Parameters**:  
  Key parameters include the defined gas mixture, precise flow control, and the controlled temperature ramp.
- **Key Notes**:  
  Uniform catalyst loading and precise temperature control are essential to generate accurate reduction profiles.

### 4.3 CO Temperature‑Programmed Reduction (CO‑TPR)
- **Operational Description**:  
  CO‑TPR is conducted to further probe the reduction characteristics of the catalyst using carbon monoxide as the reducing agent.
- **Instruments and Models**:  
  The analysis is performed using a reactor setup similar to the H₂‑TPR, adapted for CO-based reduction.
- **Characterization Conditions**:  
  A gas mixture of 10% CO in He is used at a flow rate of 20 mL/min. The temperature is increased at a rate of 5 °C/min, achieving a final temperature of 700 °C.
- **Test Parameters**:  
  Precise gas mixture control and slow ramping conditions ensure detailed observation of reduction events.
- **Key Notes**:  
  The method’s design minimizes interfering side reactions while highlighting key reduction steps, contributing valuable insights into the catalyst behavior under CO exposure.

## 5. Catalytic Evaluation Methods

### 5.1 Activation

The catalyst pre-reaction activation for the Fe/Si and Fe/Si/K Fischer–Tropsch catalysts relies on a defined thermal treatment sequence. This procedure ensures the removal of organic residues from the synthesized precursor and promotes the formation of an active catalyst phase suitable for subsequent reaction testing.

#### 5.1.1 Pre-Activation Drying
- **Definition:** The drying step is essential for eliminating residual moisture and volatile solvents from the catalyst precursor. This gentle thermal treatment ensures that no residual water interferes with the subsequent high-temperature calcination.
- **Experimental Conditions:** The catalyst is dried in an oven at 110 °C for 24 hours.
- **Observations:** This controlled drying is critical for stabilizing the physical structure of the precursor, thereby ensuring that the calcination proceeds uniformly without structural collapse or unexpected reactions.

#### 5.1.2 Activation Temperature
- **Definition:** Activation temperature is a key parameter in the calcination step, directly impacting the removal of organics and the development of the active catalyst phase.
- **Experimental Conditions:** The dried catalyst, including both the Fe/Si and the potassium-promoted Fe/Si/K formulations, is calcined at 350 °C. For the Fe/Si/K catalyst, this thermal treatment follows the incorporation of 50 mg K₂CO₃ dissolved in water into the dried precursor.
- **Observations:** Operating at 350 °C provides sufficient thermal energy to decompose and burn off organic residues. This controlled thermal activation is instrumental in achieving a uniform and reproducible active phase, as corroborated by subsequent stable CO conversion rates, with performance maintained even over prolonged reaction times (~300 hours on stream).

#### 5.1.3 Activation Time
- **Definition:** The duration of the calcination step is critical to allow complete removal of organic contaminants while preventing excessive sintering of active sites.
- **Experimental Conditions:** Both catalyst types are calcined for 4 hours.
- **Observations:** The 4-hour calcination period has been verified to effectively eliminate residual organics, thus ensuring that the catalysts exhibit robust performance and reproducibility under Fischer–Tropsch reaction conditions.

### 5.2 Reaction

#### 5.2.1 Reaction Temperature  
- **Definition:** The reaction temperature is the operating condition at which the Fischer–Tropsch synthesis is conducted. It plays a key role in activating syngas (CO and H₂), promoting the formation of hydrocarbons, and ensuring optimal catalyst performance.  
- **Experimental Conditions:** The reaction temperature was maintained at 270 °C throughout the catalytic tests.  
- **Observations:** At 270 °C, the catalyst demonstrated robust performance with consistent CO conversion over extended reaction periods (approximately 300 hours), even when the syngas composition was alternated between H₂ and D₂ conditions.

#### 5.2.2 Reaction Pressure  
- **Definition:** Reaction pressure influences the concentration of reactant gases in the reactor, directly affecting the rates of CO conversion and hydrocarbon yield.  
- **Experimental Conditions:** The experiments were conducted at a reactor pressure of 188 psi (approximately 1.3 Mpa).  
- **Observations:** This pressure setting ensured high syngas concentration, which contributed to optimal conversion rates and maintained catalyst activity during prolonged operation.

#### 5.2.3 Reaction H₂/CO Ratio  
- **Definition:** The H₂/CO ratio defines the proportion of hydrogen to carbon monoxide in the feed gas, which directly impacts the product distribution and selectivity in Fischer–Tropsch synthesis.  
- **Experimental Conditions:** The syngas mixture consisted of 60% H₂ and 30% CO (with the balance being N₂).  
- **Observations:** This specific ratio was critical in tailoring the hydrocarbon profile. Variations in this ratio were found to influence the selectivity of C₁⁺ products, where an adjustment in the ratio affected the propagation and termination steps of the reaction.

#### 5.2.4 Reaction Space-Time Velocity  
- **Definition:** Gas Hourly Space Velocity (GHSV) is defined as the volumetric flow rate of the syngas (mL) per gram of catalyst per hour, determining the contact time between the gas and the catalyst.  
- **Experimental Conditions:** GHSV values reported in the experiments were 1.403, 1.748, and 2.257 mL/(gcat·h) in different experimental runs.  
- **Observations:** Lower GHSV values generally allowed for longer contact times, resulting in higher CO conversion, whereas higher values led to reduced contact time but demonstrated improved catalyst stability.

## 6 Results


### 6.1 Characterization Results

The characterization of the Fe/Si and Fe/Si/K Fischer–Tropsch catalysts in this study is primarily inferred from their synthesis parameters, compositional ratios, and catalytic performance under reaction conditions. While standard instrumental analyses (such as XRD, BET, SEM, or XPS) are not explicitly reported, the following subsections summarize the experimentally derived properties and relevant observations as presented in the article.

#### 6.1.1 Catalyst Composition and Preparation Parameters
- **Description:** The chemical composition and preparation conditions are central to understanding the catalysts’ properties and performance. The Fe/Si catalyst is synthesized with an Fe:Si molar ratio of approximately 100:4.6, while the Fe/Si/K catalyst incorporates potassium as a promoter at a ratio of Fe:Si:K = 100:4.6:1.4.
- **Findings:** Synthesis involves dissolving 40 g Fe(NO₃)₃·9H₂O in 40 mL distilled water, followed by the addition and hydrolysis of tetraethylorthosilicate (1 g), pH adjustment to 9 with NH₄OH, vacuum filtration, washing, drying (24 h at 110 °C), and milling. For the K-promoted catalyst, 50 mg K₂CO₃ in 5 mL water is added to the dried powder, followed by a second drying and calcination at 350 °C for 4 h.
- **Observations:** The precise control of composition and processing steps is designed to yield homogeneous, fine catalyst powders with consistent Fe, Si, and K distribution, which is critical for reproducible catalytic behavior.

#### 6.1.2 Physical Form and Morphology (Process-Derived)
- **Description:** Although direct imaging or surface area measurements are not provided, the physical form of the catalysts is described through the synthesis workflow.
- **Findings:** The catalysts are obtained as fine powders after drying and milling, with repeated washing steps to ensure purity and prevent agglomeration.
- **Observations:** The combination of vacuum filtration, thorough washing, and milling is intended to produce uniform, high-purity particles, which are favorable for catalytic applications.

#### 6.1.3 Catalytic Performance as an Indirect Characterization
- **Description:** The catalytic activity and stability under Fischer–Tropsch conditions serve as functional indicators of catalyst quality and structure.
- **Findings:** Under reaction conditions (270 °C, 1.3 MPa, GHSV 1.403–2.257), the Fe/Si/K catalyst demonstrates robust CO conversion (59.5–84.8%) and stability over ~300 h on stream. An inverse isotope effect is observed, with higher CO conversion and C₁⁺ product formation when D₂ replaces H₂ in the syngas feed.
- **Observations:** The consistent performance and observed isotope effects suggest that the catalysts possess the necessary active sites and structural integrity for efficient Fischer–Tropsch synthesis. The presence of potassium as a promoter is linked to enhanced activity and selectivity, as reflected in the product distribution and stability data.

*Note: No direct instrumental data (e.g., crystal phase, surface area, porosity, or particle size) are reported in the article. All characterization results are based on synthesis details and catalytic performance metrics.*



### 6.2 Catalyst Performance

#### 6.2.1 CO Conversion
- **Description:** CO conversion quantifies the fraction of CO in the feed that is transformed during the Fischer–Tropsch reaction. It is calculated as:
  \[
  \text{CO Conversion (\%)} = \frac{F_{\text{CO,in}} - F_{\text{CO,out}}}{F_{\text{CO,in}}} \times 100
  \]
- **Experimental Data:** For the Fe/Si/K catalyst (Run 1), CO conversion was 59.5% under CO/H₂ and increased to 70.8% under CO/D₂, returning to 61.6% after switching back to CO/H₂, demonstrating stability over ~300 hours. In Run 2 (lower activity, Fe/Si/K), conversions were 11.8% (CO/H₂) and 27.5% (CO/D₂). Run 3 (Fe/Si/K, lower GHSV) showed higher conversions: 78.3% (CO/H₂) and 84.8% (CO/D₂). The Fe/Si catalyst (Run 4) exhibited lower conversions: 8.2% (CO/H₂) and 18.8% (CO/D₂).
- **Observations and Trends:** CO conversion consistently increased when switching from H₂ to D₂, indicating an inverse isotope effect ([COconv]H/[COconv]D = 0.44–0.92). Lower GHSV enhanced conversion, while potassium promotion (Fe/Si/K) significantly improved activity compared to Fe/Si.

#### 6.2.2 CO₂ Selectivity
- **Description:** CO₂ selectivity reflects the proportion of converted CO forming CO₂, calculated as:
  \[
  \text{CO}_2 \text{ Selectivity (\%)} = \frac{F_{\text{CO}_2,\text{out}}}{F_{\text{CO,in}} - F_{\text{CO,out}}} \times 100
  \]
- **Experimental Data:** CO₂ selectivity was higher with CO/H₂ than CO/D₂ for all catalysts. For Fe/Si/K (Run 1), values were 75.2% (CO/H₂) and 67.1% (CO/D₂). For Fe/Si (Run 4), selectivities were 80.1% (CO/H₂) and 74.2% (CO/D₂).
- **Observations and Trends:** The normal isotope effect was observed for CO₂ formation, with more CO₂ produced under H₂. Potassium promotion increased both CO conversion and CO₂ selectivity.

#### 6.2.3 CH₄ Selectivity
- **Description:** CH₄ selectivity is the fraction of converted CO yielding methane:
  \[
  \text{CH}_4 \text{ Selectivity (\%)} = \frac{F_{\text{CH}_4,\text{out}}}{F_{\text{CO,in}} - F_{\text{CO,out}}} \times 100
  \]
- **Experimental Data:** For Fe/Si/K (Run 1), CH₄ selectivity was 3.67% (CO/H₂) and 3.87% (CO/D₂). In Run 3 (lower GHSV), values increased to 6.74% (CO/H₂) and 7.56% (CO/D₂). Fe/Si (Run 4) showed 2.12% (CO/H₂) and 3.07% (CO/D₂).
- **Observations and Trends:** CH₄ selectivity increased slightly with D₂. Potassium addition led to higher CH₄ selectivity, and lower GHSV further increased methane formation.

#### 6.2.4 C₃⁺ Selectivity
- **Description:** C₃⁺ selectivity measures the fraction of converted CO forming hydrocarbons with three or more carbons:
  \[
  \text{C}_3^+ \text{ Selectivity (\%)} = 100 - \frac{F_{\text{CO}_2,\text{out}} + F_{\text{CH}_4,\text{out}} + 2F_{\text{C}_2\text{H}_2,\text{out}} + 2F_{\text{C}_2\text{H}_4,\text{out}} + 2F_{\text{C}_2\text{H}_6,\text{out}}}{F_{\text{CO,in}} - F_{\text{CO,out}}} \times 100
  \]
- **Experimental Data:** Fe/Si/K (Run 1) produced 20.3% C₁⁺ (CO/H₂) and 37.3% (CO/D₂); Fe/Si (Run 4) yielded 4.1% (CO/H₂) and 14.2% (CO/D₂).
- **Observations and Trends:** Potassium promotion and D₂ syngas both increased C₃⁺ selectivity, indicating enhanced chain growth.

#### 6.2.5 α Factor (Chain Growth Factor)
- **Description:** The α factor, derived from the Anderson-Schulz-Flory distribution, represents the probability of chain growth:
  \[
  r_n = r_1 \alpha^{n-1}
  \]
  where \( n \) is the carbon number.
- **Experimental Data:** α values for Fe/Si/K were 0.77 (Run 1), 0.67 (Run 2), and 0.81 (Run 3); Fe/Si (Run 4) had α = 0.62.
- **Observations and Trends:** Higher α values with potassium promotion and lower GHSV correlate with increased selectivity for longer-chain hydrocarbons.

#### 6.2.6 Catalyst Stability
- **Description:** Catalyst stability was assessed by monitoring CO conversion over extended operation.
- **Experimental Data:** In Run 1, CO conversion remained nearly constant (59.5% to 61.6%) after ~300 hours, including H₂/D₂ switching.
- **Observations and Trends:** Both Fe/Si and Fe/Si/K catalysts demonstrated robust stability, with negligible deactivation under the tested conditions.

File: papersavings/Paper_120.md
# K-promoted NiMo catalysts supported on activated carbon for the hydrogenation reaction of CO to higher alcohols: Effect of support and active metal

## 1. Materials

### 1.1 Reagents

#### 1.1.1 Metal Precursors
- **Ammonium heptamolybdate tetrahydrate**: (NH₄)₆Mo₇O₂₄·4H₂O, [Purity not specified], Aldrich, Used as the Mo precursor for providing molybdenum active species.
- **Nickel nitrate hexahydrate**: Ni(NO₃)₂·6H₂O, [Purity not specified], Aldrich, Used as the Ni precursor for introducing nickel species.

#### 1.1.2 Additive/Promoter Precursors
- **Potassium carbonate**: K₂CO₃, [Purity not specified], Aldrich, Added as the alkali promoter via dry impregnation; operationally, applied in an aqueous solution followed by drying at 110 °C for 6 h and calcination at 400 °C for 4 h to enhance catalyst promotion.

#### 1.1.3 Solvents
- **Deionized water**: H₂O, [Milli‑Q grade assumed], [Supplier not specified], Employed for dissolving metal and promoter precursors as well as for washing the support after acid treatment.

#### 1.1.4 Base/Acid Regulators
- **Nitric acid**: HNO₃ (50 vol% aqueous solution), [Purity not specified], [Supplier not specified], Used for acid pre‑treatment of the activated carbon supports at room temperature overnight to remove ash and simultaneously modify the support surface for improved metal dispersion.

#### 1.1.5 Passivation Atmosphere Gases
- **Nitrogen**: N₂, 99.999% purity, Air Products, Applied during calcination at 575 °C for 4 h to maintain an inert passivation atmosphere for the catalyst.

#### 1.1.6 Synthesis Gas Environment Gases
- **Hydrogen (Activation)**: H₂, [Purity not specified], [Supplier not specified], Employed during catalyst activation at 350 °C for 12 h under atmospheric conditions.
- **Syngas (Reaction)**: H₂/CO mixture, [Research grade], [Supplier not specified], Fed into the fixed-bed reactor at an H₂/CO molar ratio of 2, 60 bar pressure, and temperatures between 250–280 °C for the CO hydrogenation reaction to higher alcohols.

### 1.2 Specific Experimental Equipment

#### Synthesis Equipment
- Uniform impregnation and drying apparatus – Stainless steel fixed bed reactor (ID: 9.3 mm) integrated in a high-pressure small-scale test unit, employed during sequential impregnation, drying at 110 °C, and calcination phases.
- Thermal treatment unit – Furnace capable of reaching temperatures of 575 °C and 400 °C, used for calcination procedures during catalyst synthesis.

#### Characterization Equipment
- Surface area analyzer – Automatic Volumetric Sorption Analyzer (Autosorb-1MP, Quantachrome) for BET surface area analysis.
- Diffractometer – SIEMENS D-500 diffractometer employing CuKα¹ radiation for X-ray diffraction measurements.
- TPR analysis setup – Home-made gas flow system with a fixed bed flow reactor coupled to a quadrupole mass analyzer (Omnistar, Balzers) for temperature-programmed reduction analysis.
- ICP-AES spectrometer – Plasma 400 (Perkin Elmer) equipped with a Cetac6000AT+ ultrasonic nebulizer for confirming chemical composition and metal loading.

#### Activation Equipment
- Reduction reactor – Fixed bed flow reactor within the home-made gas flow system used for the in-situ pre-treatment of the catalyst at 350 °C, ensuring controlled hydrogen reduction.

#### Reaction Equipment
- Reactor system – Stainless steel fixed bed reactor externally heated by a three-zone furnace, utilized for CO hydrogenation reactions under high-pressure conditions (up to 100 atm).

#### Product Analysis Equipment
- Chromatograph – GC Agilent 7890A gas chromatograph equipped with two detectors (FID & TCD) and three columns (MS, Porapak Q, and DB-FFAP) for precise quantification of catalytic performance and product yields.

#### Other Specific Equipment
- Temperature monitoring – Thermocouple inserted in the catalytic bed for real-time reaction temperature measurements.
- Acid pre-treatment setup – Standard laboratory container system for performing acid treatments with 50 vol% HNO₃ followed by controlled washing and drying procedures.

### 1.3 Common Laboratory Equipment

In this section, key laboratory equipment that supports various stages of experimental work is outlined. Although these tools are not directly involved in the catalyst synthesis, they play a critical role in preparative, handling, and analytical steps.

#### **Drying Equipment**
-  Laboratory Oven  
   - Used for drying catalyst supports after impregnation at 110 °C (typically for 6–10 hours) and during the final drying step following K promoter addition.  
-  Vacuum Oven / Freeze Dryer  
   - Options that provide controlled drying conditions when conventional heating may not be suitable.

#### **Calcination Equipment**
-  High-Temperature Furnace  
   - Employed to achieve calcination at 575 °C for 4 hours under a N₂ atmosphere, ensuring controlled removal of impurities and proper conversion of precursor materials.
-  Programmable Furnace  
   - Used for the controlled heating required during the 400 °C calcination step after adding the K promoter, with precise temperature regulation through built-in thermocouples and digital controllers.

#### **Other Common Equipment**
-  Analytical Balances  
   - Essential for accurately measuring reagents such as Ni(NO₃)₂·6H₂O and (NH₄)₆Mo₇O₂₄·4H₂O, which is critical for ensuring the correct stoichiometry in catalyst synthesis.
-  Magnetic Stirrers  
   - Facilitate homogeneous dispersion of Mo and Ni precursors into the activated carbon supports, which is vital during impregnation.
-  Pumps / Mass Flow Controllers  
   - Likely used for transferring liquid reagents (e.g., K₂CO₃ aqueous solution) with precision.
-  Fume Hoods  
   - Provide a safe environment for handling corrosive chemicals during acid pre-treatment of supports.
-  Temperature Control Instruments  
   - Digital thermocouples and other built-in sensors integrated into the ovens and furnaces monitor and maintain precise treatment conditions.
-  Auxiliary Tools (e.g., pipettes, vortex mixers, reflux condensers)  
   - Used for general reagent mixing and sample handling to support various laboratory workflows.

Each piece of equipment is carefully selected to ensure reliability and reproducibility throughout the catalyst preparation and evaluation stages.

## 2. Synthesis Methods

### Extraction of Detailed Preparation and Post‑processing Steps

The catalyst synthesis was executed using a stepwise incipient wetness impregnation method that ensures precise control of metal loading and uniform dispersion on high‑surface‑area activated carbon supports (AC1: Norit D10, ~600 m²/g; AC2: Norit SAE Super, ~1200 m²/g). This method is particularly advantageous due to its simplicity, scalability, and lower equipment requirements compared to co‑precipitation techniques.

#### Precursor Mixing / Co‑precipitation
1. • An aqueous solution of (NH₄)₆Mo₇O₂₄·4H₂O is prepared at the required concentration.
2. • The activated carbon support is impregnated with the Mo precursor solution.
3. • A noticeable color change accompanies the impregnation, indicating proper absorption.
4. • The material is then dried at 110 °C for 10 hours.

#### Precipitation–Deposition
• After the Mo impregnation and drying, the Ni precursor (e.g., Ni(NO₃)₂·6H₂O) is sequentially added via a precipitation–deposition step.  
• This step, inserted before the secondary drying, ensures that the deposited nickel is evenly distributed over the Mo-loaded support.

#### Drying
• Following the Ni precursor addition, the catalyst is dried again at 110 °C for 6 hours, ensuring that both metal precursors are well-adhered to the support.

#### Calcination
• The impregnated material is calcined at 575 °C for 4 hours under a nitrogen (N₂) atmosphere to stabilize and activate the metal phases, preventing unwanted oxidation.

#### Post‑Treatment and K Promoter Addition
• The K promoter is introduced by dry impregnation using an aqueous K₂CO₃ solution.
• The catalyst is dried at 110 °C for 6 hours and then calcined at 400 °C for 4 hours under N₂.
• Additionally, an acid pre‑treatment with 50 vol% HNO₃ at room temperature overnight is applied to AC1 and AC2 supports to remove ash and generate surface carbon–oxygen complexes, enhancing metal dispersion.

This systematic sequence, with detailed control over temperatures, durations, and reagent concentrations, ensures reproducibility and optimal catalytic performance as confirmed by subsequent ICP‑AES, XRD, BET, and TPR analyses.

## 3. Synthesis Procedures

### 3.1 Reagent Preparation

This section details the precise steps followed during the catalyst synthesis to ensure full reproducibility, with catalyst‑specific grouping under each procedural stage.

#### 3.1.1 Weighing

Catalyst preparation begins by accurately weighing the solid metal precursors using an analytical balance (model details not specified). For both K–NiMo/AC1a and K–NiMo/AC2a catalysts, the target molar ratio is maintained at K/Ni/Mo = 0.05/1/1.

##### 3.1.1.1 K–NiMo/AC1a Catalyst
- **(NH₄)₆Mo₇O₂₄·4H₂O**: Weighed to achieve a Mo content corresponding to 21.6 wt% on the support.
- **Ni(NO₃)₂·6H₂O**: Weighed to provide 13.4 wt% of Ni as per the formulation requirements.

##### 3.1.1.2 K–NiMo/AC2a Catalyst
- **(NH₄)₆Mo₇O₂₄·4H₂O**: Weighed to yield a Mo loading of 21.6 wt% on the support.
- **Ni(NO₃)₂·6H₂O**: Weighed to deliver 13.4 wt% of Ni content.

#### 3.1.2 Liquid Transfer

The liquid transfer step involves preparing precursor solutions by dissolving the weighed solids in deionized water, then applying the solutions via incipient wetness impregnation to ensure uniform distribution over the activated carbon supports. Additionally, a K₂CO₃ aqueous solution is employed for dry impregnation to introduce the promoter.

##### 3.1.2.1 K–NiMo/AC1a Catalyst
- **Deionized water**: Dissolved the precursors and was transferred onto the AC1 support by incipient wetness impregnation.
- **K₂CO₃ aqueous solution**: Applied by dry impregnation to achieve the desired K loading.

##### 3.1.2.2 K–NiMo/AC2a Catalyst
- **Deionized water**: Used similarly to dissolve precursors and impregnate the AC2 support.
- **K₂CO₃ aqueous solution**: Transferred by dry impregnation to incorporate the K promoter.

#### 3.1.3 Mixing

After liquid transfer, the impregnated supports are mixed to form homogeneous precursor distributions, a critical step to ensure optimal metal dispersion prior to drying and calcination.

##### 3.1.3.1 K–NiMo/AC1a Catalyst
- **Precursor solution on AC1**: Mixed thoroughly under ambient conditions until uniform distribution was achieved.

##### 3.1.3.2 K–NiMo/AC2a Catalyst
- **Precursor solution on AC2**: Mixed under similar conditions to facilitate homogeneous impregnation.

### 3.2 Detailed synthesis process

#### Catalyst Preparation [1]: K–NiMo/AC Catalyst

##### Step [1]: Precursor Preparation  
- **Reagents**:  
  • Mo precursor: (NH₄)₆Mo₇O₂₄·4H₂O dissolved in deionized water at the stoichiometric amount required to maintain a K/Ni/Mo molar ratio of 0.05/1/1.  
  • Ni precursor: Ni(NO₃)₂·6H₂O prepared similarly, with quantities based on the desired catalyst loading.  
- **Conditions**:  
  • Heat the aqueous Mo solution to 70 °C under continuous stirring for 1 hour to ensure complete dissolution and homogeneous mixing.  
- **Process**:  
  1. Dissolve the calculated mass of (NH₄)₆Mo₇O₂₄·4H₂O in deionized water.  
  2. Stir at 70 °C for 1 hour.  
  3. Separately, prepare the Ni precursor by dissolving Ni(NO₃)₂·6H₂O following the same rigorous mixing protocol.  
- **Key Steps**:  
  • Precise molar calculations are essential for maintaining the constant catalyst composition.

##### Step [2]: Catalyst Assembly via Incipient Wetness Impregnation  
- **Reagents**:  
  • Acid pre-treated activated carbon supports (AC1 or AC2) that have been washed with deionized water following an overnight treatment with 50 vol% HNO₃ at room temperature.  
- **Conditions**:  
  • Sequential impregnation is performed; first with the Mo precursor and then with the Ni precursor.  
- **Process**:  
  1. Impregnate the support with the Mo precursor solution.  
  2. Dry at 110 °C for 6–10 hours to ensure complete solvent removal.  
  3. Carry out a subsequent impregnation with the Ni precursor solution.  
  4. Repeat the drying step at 110 °C.  
- **Key Steps**:  
  • Achieve uniform distribution via controlled addition and drying.

##### Step [3]: Purification, Drying & Calcination  
- **Process**:  
  1. Wash the impregnated support thoroughly with deionized water to purge residual impurities.  
  2. Dry the material at 110 °C.  
  3. Calcine in a nitrogen atmosphere at 575 °C for 4 hours to convert the precursors into their active oxide forms.  
- **Key Steps**:  
  • Maintain controlled temperature and atmosphere to prevent metal agglomeration.

##### Step [4]: K Promoter Addition and Activation  
- **Reagents**:  
  • Aqueous K₂CO₃ solution for dry impregnation.  
- **Conditions**:  
  • Dry at 110 °C for 6 hours following K addition, then final calcination at 400 °C for 4 hours.  
- **Process**:  
  1. Introduce the K promoter via dry impregnation.  
  2. Dry and calcine to achieve proper promoter dispersion and catalyst activation.  
- **Key Steps**:  
  • Ensuring the K/Ni/Mo ratio remains constant is critical for reproducible catalyst performance.

## 4. Characterization Methods

### 4.1 ICP-AES  
- **Operational Description**: This technique confirms the elemental composition of the catalyst by quantifying metal loadings. It ensures that the Ni, Mo, and K ratio is maintained at the desired 1/1/0.05 molar ratio.  
- **Instruments and Models**: Plasma 400 (Perkin Elmer) spectrometer equipped with a Cetac6000AT+ ultrasonic nebulizer.  
- **Characterization Conditions**: Standard ICP sample preparation is used, although explicit calibration procedures are not detailed.  
- **Test Parameters**: Basic operating parameters inherent to the Plasma 400 system are employed to achieve reliable quantification.  
- **Key Notes**: This method provides a crucial chemical composition check to support structure–performance correlations in catalyst design.

### 4.2 BET Surface Area Analysis  
- **Operational Description**: N₂ adsorption/desorption experiments are conducted to determine surface area, total pore volume, and micropore volume using t-plot analysis.  
- **Instruments and Models**: Autosorb-1MP (Quantachrome).  
- **Characterization Conditions**: Experiments are performed at −196 °C. Samples are dehydrated in vacuum at 250 °C overnight, with total pore volume measured at P/P⁰ = 0.99.  
- **Test Parameters**: Detailed adsorption isotherms are recorded to ensure accurate porosity and surface area evaluation.  
- **Key Notes**: This analysis is essential to validate that higher-surface-area supports improve metal dispersion.

### 4.3 X‑ray Diffraction (XRD)  
- **Operational Description**: XRD is used to identify crystalline phases and differentiate between −NiMoO₄ and α‑NiMoO₄ phases.  
- **Instruments and Models**: SIEMENS D‑500 diffractometer operating at 40 kV and 30 mA with Cu Kα radiation (λ = 0.15405 nm).  
- **Characterization Conditions**: Diffraction patterns are collected over a 2θ range of 5–75° with a step size of 0.02° and a counting time of 2 seconds per step.  
- **Test Parameters**: Proper sample mounting and prior calcination/acid treatment are employed to optimize phase detection.  
- **Key Notes**: Consistent instrument settings ensure reproducibility and accurate phase identification.

### 4.4 H₂‑Temperature Programmed Reduction (H₂‑TPR)  
- **Operational Description**: This method evaluates the reduction behavior of the catalyst, distinguishing reduction peaks corresponding to different species such as −NiMoO₄ and Mo.  
- **Instruments and Models**: Measurements are performed in a quartz fixed-bed reactor with a thermal conductivity detector (TCD).  
- **Characterization Conditions**: A 200 mg catalyst sample is pretreated in flowing He at 350 °C for 0.5 hours, then cooled to room temperature. The temperature is ramped from room temperature to 800 °C at 10 °C/min under a 5% H₂/He gas flow (50 cm³/min).  
- **Test Parameters**: Controlled heating rate and gas composition ensure clear resolution of reduction events.  
- **Key Notes**: Pre-treatment conditions are critical for stabilizing the catalyst surface to achieve reproducible reduction profiles.

## 5. Catalytic Evaluation Methods

### 5.1 Activation

The catalyst activation for Fischer–Tropsch reactions is integrated as an in situ pre-treatment step focused purely on optimizing the catalyst surface for subsequent CO hydrogenation. This activation process exclusively targets catalyst synthesis and pre-reaction stabilization, deliberately excluding any procedures related to characterization methods such as TPR or XPS.

#### 5.1.1 Activation Temperature
- **Definition:** The activation temperature is critical in reducing metal oxide precursors and ensuring that active Ni–Mo sites are efficiently exposed without promoting sintering.
- **Experimental Conditions:** The catalyst is activated at 350 °C.
- **Observations:** Operating at this moderate temperature effectively stabilizes the catalyst surface by reducing the metal oxides, leading to enhanced dispersion of the Ni and Mo species.

#### 5.1.2 Activation Pressure
- **Definition:** Activation pressure influences gas-solid interactions, affecting reduction kinetics and overall catalyst performance.
- **Experimental Conditions:** The pre-treatment is conducted at atmospheric pressure.
- **Observations:** This pressure condition supports sufficient hydrogen-catalyst contact while maintaining optimal reduction without catalyst agglomeration.

#### 5.1.3 Activation Gas
- **Definition:** The choice of activation gas is pivotal since a strongly reducing environment is necessary for the efficient reduction of precursor species to active metallic states.
- **Experimental Conditions:** Pure hydrogen is used, providing a reductive atmosphere that ensures complete reduction of metal species.
- **Observations:** The use of pure hydrogen has been confirmed to maximize the formation of stable Ni–O–Mo sites, thereby improving catalyst performance during CO hydrogenation.

#### 5.1.4 Activation Time
- **Definition:** The duration of activation ensures that the reduction process is complete and the catalyst surface is properly stabilized.
- **Experimental Conditions:** The catalyst undergoes a 12-hour pre-treatment under the specified conditions.
- **Observations:** This extended activation time allows full reduction and stabilization of metal species, leading to enhanced CO conversion and favorable selectivity towards higher alcohols during the Fischer–Tropsch reaction.

This well-defined activation protocol, performed in a fixed bed reactor with proper dilution using SiC to ensure isothermal conditions, has been proven essential for achieving consistent catalyst performance across different support types (e.g., K–NiMo/AC1a and K–NiMo/AC2a).

### 5.2 Reaction

The reaction conditions in this evaluation of Fischer-Tropsch synthesis for higher alcohol production were meticulously defined to ensure reproducibility and clear performance comparisons. The following subsections detail the specific parameters extracted from the study.

#### 5.2.1 Reaction Temperature
- **Definition:** The operational temperature controls the activation of syngas and the reaction kinetics that govern product distribution.
- **Experimental Conditions:** The catalyst tests were conducted within a temperature range of 250–280 °C.
- **Observations:** Within this range, optimal syngas activation was achieved. Notably, the upper limit near 280 °C was associated with a high CO conversion and a significant space-time yield of oxygenates, highlighting improved catalyst performance.

#### 5.2.2 Reaction Pressure
- **Definition:** Reactor pressure influences the concentration of the reactant gases and thereby affects both conversion and selectivity.
- **Experimental Conditions:** A constant reaction pressure of 60 bar was maintained during tests using a stainless steel fixed-bed reactor.
- **Observations:** The elevated pressure contributed to increased reactant density, supporting a robust interaction with the catalyst surface and favoring the formation of higher alcohols over undesired side products.

#### 5.2.3 Reaction H₂/CO Ratio
- **Definition:** The hydrogen to carbon monoxide ratio is crucial in controlling the extent of hydrogenation and thus the product distribution.
- **Experimental Conditions:** An H₂/CO ratio of 2 was used throughout the experiments.
- **Observations:** This ratio facilitated optimal hydrogen availability that encouraged selective formation of oxygenates while minimizing excessive hydrogenation into methane.

#### 5.2.4 Reaction Space-Time Velocity
- **Definition:** The weight-to-flow (W/F) ratio provides a measure of the contact time between the reactants and the catalyst.
- **Experimental Conditions:** A W/F of 0.63 g·s/cm³ was employed, ensuring a controlled residence time.
- **Observations:** This condition helped balance the conversion rate and catalyst stability, contributing to consistent performance over prolonged reaction intervals.

#### 5.2.5 Catalyst Activation
- **Definition:** Pre-treatment of the catalyst is essential to render the active sites fully accessible and to ensure stability during the reaction.
- **Experimental Conditions:** Prior to testing, the catalyst underwent an in-situ activation under pure hydrogen at 350 °C for 12 hours.
- **Observations:** This reductive pre-treatment was critical for stabilizing the catalyst surface, thereby improving activity and mitigating deactivation during the CO hydrogenation reaction.

## 6 Results


### 6.1 Characterization Results

#### 6.1.1 Crystal Phase and Structure
- **Description:** The crystalline phases and structural order of the catalysts were determined by X-ray diffraction (XRD), which is essential for identifying active phases relevant to Fischer–Tropsch-type reactions.
- **Findings:** XRD analysis revealed that the unsupported K–NiMo catalyst exhibits only the well-crystallized α-NiMoO₄ phase, characterized by sharp, intense peaks. In contrast, when supported on activated carbon (AC1 or AC2), the bimetallic catalysts display predominantly the β-NiMoO₄ phase, along with minor amounts of α-NiMoO₄, Ni, and MoO₂. The supported catalysts are notably more amorphous, as indicated by broad, low-intensity peaks, reflecting smaller crystallite sizes and higher disorder. The calcined, acid-treated AC1 support itself is largely amorphous, with only a minor peak at 26.6° (graphitic carbon).
- **Observations:** The stabilization of the β-NiMoO₄ phase on the support, as opposed to the α-phase in unsupported catalysts, is associated with enhanced catalytic activity for higher alcohol synthesis. The increased amorphous character and reduced crystallite size on high-surface-area supports (especially AC2) suggest improved dispersion of active phases, which is beneficial for Fischer–Tropsch performance.

#### 6.1.2 Surface Area and Porosity
- **Description:** BET surface area and porosity measurements assess the textural properties of the supports and catalysts, which influence metal dispersion and accessibility of active sites.
- **Findings:** The AC1 support has a surface area of 600 m²/g, while AC2 offers a higher surface area of 1150–1200 m²/g. After metal impregnation, a significant reduction in surface area and pore volume is observed (up to 50% for K–Mo/AC1a and K–NiMo/AC1a), indicating partial pore blockage by metal oxides. The higher surface area and pore volume of AC2 facilitate superior dispersion of the active metal phases.
- **Observations:** Enhanced dispersion on AC2 is corroborated by less crystalline XRD patterns and is linked to higher catalytic activity. The textural properties of the support, particularly after acid pre-treatment, are critical for maximizing the exposure and uniformity of active sites.

#### 6.1.3 Chemical Composition and Metal Dispersion
- **Description:** Inductively coupled plasma-atomic emission spectroscopy (ICP-AES) was used to verify the chemical composition and metal loadings, ensuring the intended stoichiometry and uniformity.
- **Findings:** ICP-AES confirmed that the catalysts achieved the target equimolar Ni and Mo composition, with a K/Ni/Mo molar ratio of 0.05/1/1 across all samples. Acid pre-treatment effectively reduced ash content, as evidenced by TGA and ICP-AES, and promoted the formation of surface carbon–oxygen complexes, enhancing metal dispersion.
- **Observations:** The accurate metal loading and improved dispersion, particularly on acid-treated supports, are essential for the observed synergistic effects and high catalytic performance.

#### 6.1.4 Reducibility and Metal–Support Interaction
- **Description:** Temperature-programmed reduction (TPR) profiles provide insight into the reducibility of metal oxides and the strength of metal–support interactions, which are crucial for catalyst activation.
- **Findings:** Supported bimetallic K–NiMo catalysts (β-NiMoO₄ phase) exhibit a main reduction peak at approximately 440 °C, attributed to the reduction of β-NiMoO₄, and a supplementary peak at 610 °C for partial Mo(IV) reduction. In contrast, the unsupported K–NiMo catalyst (α-NiMoO₄) shows two main peaks at 550 °C and ~650 °C, indicating more difficult reduction of the well-crystallized phase.
- **Observations:** The lower reduction temperature and broader peaks for supported catalysts reflect easier and more gradual reduction, consistent with better dispersion and smaller crystallite size. This enhanced reducibility is directly correlated with improved catalytic activity in CO hydrogenation.

#### 6.1.5 Support Acidity and Surface Functionalization
- **Description:** The acidity and surface chemistry of the supports, modified by acid pre-treatment, were characterized by ammonia-TPD and elemental analysis.
- **Findings:** Acid pre-treatment with HNO₃ removes inorganic ash and generates surface carbon–oxygen complexes (e.g., COOH, OH groups), increasing the concentration of weak acid sites. This modification does not significantly alter the overall texture but enhances the formation of thermally stable acidic functionalities.
- **Observations:** Increased surface acidity and functionalization promote better metal anchoring and dispersion, which are reflected in higher CO conversion and selectivity toward higher alcohols.




### 6.2 Catalyst Performance

#### 6.2.1 CO Conversion
- **Description:** CO conversion quantifies the fraction of CO in the feed that is transformed during the reaction. It is typically calculated as:
  \[
  \text{CO Conversion (\%)} = \frac{F_{\text{CO,in}} - F_{\text{CO,out}}}{F_{\text{CO,in}}} \times 100
  \]
- **Experimental Data:** Under standard reaction conditions (280 °C, 60 bar, H₂/CO = 2, W/F = 0.63 g·s/cm³), the K–NiMo/AC2a catalyst achieved a CO conversion of 25%. The K–NiMo/AC1a catalyst, supported on a lower surface area carbon, exhibited a 45% lower conversion under identical conditions. Monometallic K–Ni and K–Mo catalysts showed negligible CO conversion.
- **Observations and Trends:** Enhanced CO conversion is directly correlated with higher support surface area and acid pre-treatment, which improve metal dispersion. The bimetallic NiMo system demonstrates a pronounced synergistic effect, as monometallic analogues are largely inactive.

#### 6.2.2 CO₂ Selectivity
- **Description:** CO₂ selectivity reflects the proportion of converted CO forming CO₂, a key indicator of the water–gas shift side reaction. It is defined as:
  \[
  \text{CO}_2 \text{ Selectivity (\%)} = \frac{\text{C in CO}_2}{\text{Total C converted}} \times 100
  \]
- **Experimental Data:** CO₂ is consistently reported as a major product for bimetallic K–NiMo catalysts. While explicit numerical values are not tabulated, the data indicate that CO₂ selectivity is significant for these catalysts, whereas monometallic catalysts produce negligible CO₂ due to their low activity.
- **Observations and Trends:** The formation of CO₂ is more pronounced in active, well-dispersed bimetallic systems, reflecting the concurrent water–gas shift reaction.

#### 6.2.3 CH₄ Selectivity
- **Description:** CH₄ selectivity measures the fraction of converted CO yielding methane, calculated as:
  \[
  \text{CH}_4 \text{ Selectivity (\%)} = \frac{\text{C in CH}_4}{\text{Total C converted}} \times 100
  \]
- **Experimental Data:** Methane is included within the total hydrocarbon (HC) fraction. The bimetallic K–NiMo catalysts generate more hydrocarbons, including CH₄, than monometallic counterparts, though specific CH₄ selectivity values are not isolated.
- **Observations and Trends:** Higher hydrocarbon (including CH₄) formation is associated with increased catalyst activity and improved metal dispersion.

#### 6.2.4 Chain Growth Factor (α Factor)
- **Description:** The α factor, derived from the Anderson–Schulz–Flory (ASF) distribution, represents the probability of chain growth during product formation. It is calculated from the distribution of alcohols with varying carbon numbers, with values closer to 1 indicating a higher likelihood of forming longer-chain products.
- **Experimental Data:** For K–NiMo/AC catalysts, α values are reported in the range of 0.40–0.45.
- **Observations and Trends:** The α factor increases with improved metal dispersion, particularly on high-surface-area, acid-treated supports, favoring the formation of higher alcohols.

#### 6.2.5 Catalyst Deactivation Rate
- **Description:** Catalyst deactivation rate quantifies the decline in CO conversion over time, expressed as:
  \[
  \text{Deactivation Rate} = \frac{\text{CO Conversion}_{\text{initial}} - \text{CO Conversion}_{\text{final}}}{\text{Overall reaction time}} \quad (\%\,\text{h}^{-1})
  \]
- **Experimental Data:** The K–NiMo/AC catalysts exhibit a deactivation rate of approximately 0.2% per hour over a 24-hour period.
- **Observations and Trends:** The low deactivation rate reflects the stabilizing effect of in-situ hydrogen pre-treatment and the beneficial role of acid-treated, high-surface-area supports in maintaining catalyst activity.

#### 6.2.6 Space Time Yield to Oxygenates
- **Description:** Space time yield (STY) to oxygenates measures the mass of oxygenated products produced per gram of catalyst per hour:
  \[
  \text{STY}_{\text{oxygenates}} = \frac{\text{mg oxygenates}}{\text{g}_{\text{cat}} \cdot \text{h}}
  \]
- **Experimental Data:** The K–NiMo/AC2a catalyst achieves an STY to oxygenates of 141.5 mg/g_cat/h at 280 °C.
- **Observations and Trends:** Superior STY is attributed to enhanced metal dispersion and support acidity, with the bimetallic system outperforming both monometallic and unsupported references.

---
**Summary:**  
The K–NiMo/AC2a catalyst, featuring a high-surface-area, acid-treated support, demonstrates superior CO conversion, high selectivity toward oxygenates, favorable chain growth (α factor), and excellent stability. These performance metrics underscore the critical influence of support properties and bimetallic synergy in optimizing CO hydrogenation to higher alcohols.
